Repository: tatuyaochi-blip/matsci-quiz

# 材料科学教室 Materials Science Room

材料科学を3択問題で学ぶ学習サイト。扱う範囲: 結晶構造・欠陥と拡散・機械的性質から、状態図と熱処理、セラミックス・高分子・電子材料、薄膜とSEM・TEM・XRDなどの材料分析。

姉妹サイト「半導体教室」(semiconroom.com、リポジトリ semicon-quiz)と同じエンジンで作っている。HTML/CSS/JavaScript だけで、`src/` と `data/` から `tools/build.js` で `docs/` を生成する。公開は GitHub Actions(`.github/workflows/pages.yml`)が main への push のたびにビルドして GitHub Pages に出す。`docs/` はコミットしない。

## サイトごとの設定

- `config.json` の `siteName`・`brand`(分野名やトップの見出しなど、UI文言の `{{brand_xxx}}` を埋める)・`icon`(アイコンの色と図柄)
- `noindex: true` の間は全ページに noindex を付ける(確認用の公開)。独自ドメインで一般公開するときに `baseUrl`・`cname` を設定し、`noindex` を外す
- 色は `src/css/style.css` の `--accent` など。保存の名前の頭は `src/js/store.js` の `NS`
- サイト固有の計算ツールは `data/tools/{ID}.json`(入力欄と結果は `form` に書く)と `src/js/{ID}.js`

## コマンド

```
npm run validate   # 問題データの検査
npm run build      # docs/ を生成（validate も自動で実行）
npm run serve      # http://localhost:8080/ で確認
npm run check:site # ビルド後の docs/ を点検する(内部リンク切れ・構造化データ・title と description の重複や長さ)
npm run check:ui   # 各言語のクイズ画面に「undefined」などが出ていないかをブラウザで検査(Playwright が必要)
npm run i18n:stale # 日本語の問題を直したあと、訳し直しが必要な言語と問題IDを一覧にする
```

`docs/` はビルドのたびに作り直すため、直接編集しないこと。

## 設定（config.json）

| 項目 | 内容 |
|---|---|
| baseUrl | 公開URL。独自ドメインにするときはここを変更する |
| cname | 独自ドメイン名。設定すると docs/CNAME を出力する |
| onlyReviewed | true にすると reviewed:false の問題を出題しない |
| contactFormUrl | お問い合わせ用 Googleフォームの URL（言語ごとに分けるときは `{ "ja": "…", "en": "…" }`。ない言語は既定言語のものを使う） |
| reportFormUrl | 誤り報告用 Googleフォームの事前入力URL。`{id}`（問題ID）と `{lang}`（言語）を埋めて開く。null ならリンクを出さない |
| adPlaceholders | true のとき広告枠の位置を点線で表示する（adsenseClient を設定すると表示しない） |
| adsenseClient | AdSense のクライアントID（`ca-pub-…`）。設定すると広告スクリプト（クイズ画面以外）と `ads.txt` を出力し、プライバシーポリシーに説明を載せる。null なら何も出さない |
| adsenseSlots | AdSense の広告ユニットID。`{ "default": "1234567890", "top": "…" }` のように、枠の名前（top / question / category / glossary / stats / compare / term / figures）ごと、または `default` で指定する。IDのない枠は何も出さない。null なら枠に広告を入れない |
| amazonTag / amazonDomain | AmazonアソシエイトのトラッキングIDと販売ドメインを言語ごとに指定する（例: ja は `-22` + `www.amazon.co.jp`、en は `-20` + `www.amazon.com`）。タグのない言語では参考書リンクを出さない。検索キーワードは ja が `data/books.json`、他言語は `data/i18n/{言語}/books.json` |
| ga4Id | Google アナリティクス 4 の測定ID（`G-…`）。設定すると全ページに計測タグを出力し、プライバシーポリシーに説明を載せる。null なら何も出さない |

## PWA

ビルド時に `manifest.json`（言語ごと）、アイコン（`tools/icon.js` で生成）、`sw.js` を出力する。Service Worker はネットワークを優先し、つながらないときだけキャッシュを使う。最初の訪問で各言語のトップ・クイズ・成績ページと問題データを保存するので、オフラインでも問題を解ける。中身が変わると版が変わり、古いキャッシュは消える。

## 追加のしかた

- **分野**：`data/categories.json` に1行足し、`data/questions/{分野ID}.json` を置く（問題ごとのページ `/q/{分野ID}/{問題ID}/` も自動で生成される）
- **問題**：`{ id, question, choices, answer(0始まり), explanation, reviewed, source }`。choices の数は自由（2択・4択も可）
- **更新日**：`data/lastmod.json` はビルドが自動で書き換える（ページ本文のハッシュと更新日）。本文が変わったページだけ sitemap.xml の lastmod が新しくなる。手で編集しない
- **学習コース**：`data/courses.json` の `steps` に分野IDを学ぶ順に並べる。名前と説明は言語ごと（`{ "ja": …, "en": … }`）。トップに一覧、`/course/{id}/` にページができる
  - 任意：`level`（1 基礎・2 標準・3 応用。分野ページで絞り込める）、`choiceNotes`（選択肢ごとの「なぜ違うか」。choices と同じ数の配列で、補足がない選択肢は `""`）、`tags`（分野をまたぐタグの配列）
  - 英訳ファイルにも `choiceNotes` を書ける。英訳にない場合、英語版では表示しない
- **図**：`data/figures/{図ID}.svg` を置き、問題に `"figure": "{図ID}"` を書くと、解説の下に表示される（クイズ画面と問題ページ）
  - 文字は日本語で書く。英語は `data/i18n/en/figures.json` に `{ 図ID: { "元の文字": "訳" } }` で書く。訳が足りない図はその言語では表示しない（Ec や VGS など、かな・漢字を含まない文字は訳さなくてよい）
  - 色はクラスで指定する（`ln` 線、`ac` 強調線、`n` / `p` / `ox` / `metal` 塗り、`text.sm` 小さい文字 など。一覧は `style.css` の「図」）。ダークモードでも色が切り替わる
  - `id` 属性は使わない（同じページに複数の図が並ぶため）
- **操作できる図解**：`data/figures-live.json` に図IDごとの文言（言語ごと）・スライダー（`controls`）・対応する計算ツール（`tool`）を書き、描画を `src/js/fig-live.js` の `FIGS` に足すと、図ごとのページ `/figures/{図ID}/` ができる（静的な図と説明の下に操作できる版が出る。図解集・問題・用語・計算ツールからのリンクもそのページに向く）。訳のない言語ではページを作らない
- **言語**：`config.json` の `languages` に1行足し（先頭が既定言語）、翻訳ファイルを置く：`src/i18n/{言語}.json`（UI文言。モード名は `mode_{モードID}_label` / `_desc` / `_empty`）、`src/pages/{言語}/`、`data/i18n/{言語}/`（categories・exams・glossary・questions）。翻訳のない問題はその言語では出題しない。欠落数は `npm run validate` で表示される
- **用語**：`data/glossary.json` に `{ term, reading, desc, cat, about?, faq? }` を足し、訳を `data/i18n/{言語}/glossary.json` に `{ 用語: { term, desc, about?, faq? } }` で書く。用語ページ `/term/{slug}/` は訳のある言語でだけ作る（訳のない語を日本語のまま出さない）。どの問題文・解説にも出てこない語のページは noindex になる
  - 検索結果のタイトルと説明文は決まった形で作る。検索でよく表示される語は、`title`・`description` を書くとそちらを使う（言語ごと。例: 英語版の `"title": "ABA Problem in Lock-Free Programming: Cause and Fixes"`）
  - UI文言に `term_title_en` がある言語（今は繁体字）では、用語名に英語名が含まれていなければ「網表(Netlist)是什麼？」のように英語名を添える（英語の用語名で調べる人が多いため）
- **ニュースに出た用語**（一覧 `/news-terms/`）：`data/news-terms.json` に1語ずつ足す。ページは用語ページ `/term/{slug}/` をそのまま使い、「ひとことで言うと」「なぜ今話題なのか」「既存技術との違い」の節が加わる（一覧は `period` の終わりが新しい順）
  1. 用語集にその語があるか確かめる。なければ先に `data/glossary.json` に足す（`about`・`faq` を書き、英語の用語名から slug が作れないときは `"slug"` を書く）。同じ語のページは作らない
  2.

File: data/i18n/de/questions/additive-manufacturing.json
{
"additive-manufacturing-001": {"question": "Ein Filament aus thermoplastischem Kunststoff wird durch eine beheizte Düse extrudiert, und die Form wird Schicht für Schicht wie durch Linienziehen aufgebaut. Welcher Kategorie der additiven Fertigung nach der Einteilung von ISO/ASTM 52900 entspricht dieses Verfahren?", "choices": ["Materialextrusion (material extrusion)", "Freistrahl-Bindemittelauftrag (binder jetting)", "Badbasierte Photopolymerisation (vat photopolymerization)"], "explanation": "ISO/ASTM 52900 teilt die additive Fertigung nach dem Prinzip, durch das der Werkstoff verfestigt wird, in sieben Kategorien ein. Ein Verfahren, das geschmolzenen Werkstoff aus einer Düse drückt und ablegt, ist die Materialextrusion; typisches Beispiel ist die Schmelzschichtung (FFF) mit Kunststofffilament. Beim Freistrahl-Bindemittelauftrag wird per Tintenstrahl ein Bindemittel (Binder) auf eine aufgetragene Pulverschicht gesprüht, das die Partikel miteinander verklebt; der Werkstoff selbst wird dabei nicht geschmolzen. Die badbasierte Photopolymerisation ist ein Stereolithografieverfahren, bei dem ein flüssiges lichthärtendes Harz in einem Behälter durch Ultraviolett- oder anderes Licht ausgehärtet wird. Weitere Kategorien sind das pulverbettbasierte Schmelzen, das Pulver durch Wärme aufschmilzt, der Materialauftrag mit gerichteter Energieeinbringung, der zugeführten Werkstoff an Ort und Stelle aufschmilzt, der Freistrahl-Materialauftrag, der Tröpfchen des Werkstoffs aufsprüht, und die Schichtlaminierung, die Folien oder Bleche aufeinanderfügt."},
"additive-manufacturing-002": {"question": "Beim Laserstrahlschmelzen im Pulverbett (L-PBF) wird mit einer Laserleistung P = 200 W, einer Scangeschwindigkeit v = 800 mm/s, einem Spurabstand h = 0,10 mm und einer Schichtdicke t = 0,030 mm gefertigt. Welcher Wert kommt der Volumenenergiedichte E = P/(v·h·t) am nächsten?", "choices": ["Etwa 8,3 J/mm³", "Etwa 83 J/mm³", "Etwa 2,5 J/mm³"], "explanation": "E = P/(v·h·t) = 200/(800 × 0,10 × 0,030) = 200/2,4 ≈ 83 J/mm³. Der Nenner v·h·t entspricht dem pro Sekunde aufgeschmolzenen Schichtvolumen (mm³/s), sodass E ein Richtwert für die Energie ist, die einem Volumenelement des Pulvers zugeführt wird. Etwa 8,3 J/mm³ ergibt sich, wenn man vergisst, mit dem Spurabstand zu multiplizieren, etwa 2,5 J/mm³, wenn man die Schichtdicke vergisst; beides sind eigentlich Größen in J/mm². Ist E zu klein, entstehen leicht Bindefehler, ist E zu groß, Keyhole-Poren. Auch bei gleichem E ändert sich die Form des Schmelzbads jedoch mit der Kombination aus Leistung und Geschwindigkeit, sodass E nur ein Richtwert für den Vergleich von Parametern unter sonst gleichen Bedingungen ist."},
"additive-manufacturing-003": {"question": "Welche Poren treten beim L-PBF bevorzugt in einem Bauteil auf, das mit hoher Leistung und zu geringer Scangeschwindigkeit gefertigt wurde?", "choices": ["Unregelmäßig geformte Poren, die sich entlang der Schichtgrenzen ausbreiten und in denen nicht vollständig aufgeschmolzene Pulverpartikel zurückbleiben", "Gleichmäßige, feine Poren, die zurückbleiben, wenn die Zwischenräume zwischen den Pulverpartikeln wie beim Sintern schrumpfen", "Nahezu kugelförmige Poren nahe dem Boden des Schmelzbads, die beim Kollabieren einer tiefen Dampfkapillare entstehen"], "explanation": "Wird zu viel Energie eingebracht, verdampft das Metall heftig, und der Rückstoßdruck erzeugt im Schmelzbad eine schmale, tiefe Dampfkapillare (Keyhole). Das Keyhole ist instabil; wenn es kollabiert, schließt es nahe seinem Boden Gas ein und hinterlässt nahezu kugelförmige Poren (Keyhole-Poren). Unregelmäßige Poren entlang der Schichtgrenzen, in denen nicht aufgeschmolzenes Pulver zu sehen ist, sind dagegen Bindefehler, die entstehen, wenn die Energie nicht ausreicht und das Schmelzbad die benachbarte Scanspur oder die darunterliegende Schicht nicht genügend überlappt. Ein gleichmäßiges Schrumpfen der Zwischenräume zwischen den Partikeln wie beim Sintern beschreibt Poren in einem ohne Aufschmelzen hergestellten Sinterkörper und ist nicht die Hauptursache von Poren beim L-PBF, bei dem der Werkstoff aufgeschmolzen und erstarrt wird. Die geeigneten Parameter liegen zwischen den Bereichen, in denen diese beiden Porenarten auftreten."},
"additive-manufacturing-004": {"question": "Ein verschlissenes, ausgebrochenes Metallbauteil wie die Spitze einer Gasturbinenschaufel soll repariert werden, indem nur an dieser Stelle Werkstoff aufgetragen wird. Welche Kombination aus additivem Fertigungsverfahren und Begründung trifft zu?", "choices": ["Materialauftrag mit gerichteter Energieeinbringung, denn aus einer Düse zugeführtes Pulver oder zugeführter Draht wird an Ort und Stelle aufgeschmolzen und kann direkt auf ein vorhandenes Bauteil aufgetragen werden", "Pulverbettbasiertes Schmelzen, denn obwohl nur in einem Behälter mit aufgetragenem Pulver gefertigt werden kann, lässt sich die Reparaturgeometrie dank hoher Genauigkeit sehr fein abbilden", "Freistrahl-Bindemittelauftrag, denn das Pulver wird ohne Aufschmelzen verklebt, sodass keine Wärmeeinwirkung auftritt und die Reparaturstelle direkt dieselbe Festigkeit wie der Grundwerkstoff hat"], "explanation": "Beim Materialauftrag mit gerichteter Energieeinbringung (DED) wird mit Laser, Elektronenstrahl oder Lichtbogen ein Schmelzbad erzeugt, in das aus einer Düse Pulver oder Draht zugeführt und so Werkstoff aufgetragen wird. Da kein Pulverbett nötig ist, kann Werkstoff direkt auf die Oberfläche eines vorhandenen Bauteils aufgebracht werden; das Verfahren dient zur Reparatur von Schaufeln und Werkzeugen, zum Aufbau großer Bauteile und zur Herstellung von Gradientenwerkstoffen, deren Zusammensetzung sich während des Aufbaus ändert. Weil das Schmelzbad groß und jede Schicht dick ist, sind Formgenauigkeit und Oberflächengüte schlechter als beim pulverbettbasierten Schmelzen, und eine Endbearbeitung wird vorausgesetzt. Das pulverbettbasierte Schmelzen kann nur auf einer aufgetragenen Pulverschicht aufbauen und eignet sich nicht, um auf ein Bauteil mit festgelegter Form Werkstoff aufzutragen. Ein durch Freistrahl-Bindemittelauftrag hergestelltes Teil ist ein brüchiger Körper aus lediglich verklebten Partikeln; ohne Verdichten durch Sintern hat es keine Festigkeit, und beim Sintern schrumpft es zudem, sodass es nicht direkt als Reparaturstelle dienen kann."},
"additive-manufacturing-005": {"question": "Welche Aussage über das Elektronenstrahlschmelzen (EBM), ein pulverbettbasiertes Schmelzverfahren, das Metallpulver mit einem Elektronenstrahl aufschmilzt, trifft im Vergleich mit dem L-PBF, das einen Laser verwendet, zu?", "choices": ["Es kann an Luft fertigen und heizt das Pulverbett nicht, sodass die Bauteile direkt nach dem Aufbau entnommen werden können und auch die Eigenspannungen klein sind", "Es heizt das Pulverbett im Vakuum auf hohe Temperatur vor, sodass die Eigenspannungen klein sind und bei Ti-6Al-4V kaum Martensit zurückbleibt", "Da ein Elektronenstrahl auch Isolatoren nicht auflädt, lassen sich keramische oder polymere Pulver genauso wie Metallpulver direkt aufschmelzen und verarbeiten"], "explanation": "Elektronen werden an Gasmolekülen gestreut, daher arbeitet das EBM im Vakuum. Damit der Strahl das Pulver nicht auflädt und wegschleudert, wird das gesamte Bett vor dem Aufschmelzen so vorgeheizt, dass es leicht ansintert; für Ti-6Al-4V wurden Bauprozesse berichtet, bei denen das Bauteil auf etwa 700 °C gehalten wurde. Da der Temperaturunterschied zwischen Bauteil und Umgebung klein ist, sind die Eigenspannungen klein, und weil das Bauteil heiß gehalten wird, bleibt unter üblichen Bedingungen kaum α′-Martensit zurück, und es bildet sich ein α + β-Gefüge. Dafür ist das Pulver gröber als beim L-PBF (etwa 45–105 µm) und die Schichten sind dicker, sodass die Oberfläche rau ist und feine Strukturen schwierig sind. Die Antwort, das Verfahren arbeite an Luft ohne Vorheizen, widerspricht den Grundlagen des EBM, Vakuum und Vorheizen. Beim Elektronenstrahl muss die Ladung abgeleitet werden; nichtleitende Pulver laden sich auf und lassen sich nicht verarbeiten, sodass das Verfahren praktisch auf Metalle beschränkt ist."},
"additive-manufacturing-006": {"question": "Mit L-PBF wird ein einzelnes Bauteil von 90 mm Länge, 20 mm Breite und 20 mm Dicke gefertigt. Die Schichtdicke beträgt 0,030 mm, das erneute Auftragen des Pulvers (Beschichten) dauert 8,0 s pro Schicht. Welcher Wert kommt dem Unterschied der gesamten Beschichtungszeit zwischen stehender Anordnung mit der Längsachse in Aufbaurichtung und liegender Anordnung mit 20 mm Höhe am nächsten?", "choices": ["Etwa 1,5 Stunden", "Etwa 6,7 Stunden", "Etwa 5,2 Stunden"], "explanation": "Die Zahl der Schichten ist die Höhe geteilt durch die Schichtdicke: stehend 90/0,030 = 3000 Schichten, liegend 20/0,030 ≈ 667 Schichten. Die Beschichtungszeit ist proportional zur Zahl der Schichten, der Unterschied beträgt also (3000 − 667) × 8,0 s ≈ 1,87×10⁴ s ≈ 5,2 Stunden. Etwa 6,7 Stunden ist die Gesamtzeit für das stehende Bauteil (3000 × 8,0 s), etwa 1,5 Stunden die für das liegende; keines von beiden ist der Unterschied. Beim pulverbettbasierten Schmelzen wird die Zeit für das Aufschmelzen mit dem Strahl durch das aufgeschmolzene Volumen bestimmt, die Beschichtungszeit aber unabhängig von der Zahl der Bauteile durch die Höhe. Eine niedrige Anordnung ist daher schneller, und wenn viele Bauteile in gleicher Höhe nebeneinander angeordnet werden, sinkt die Zeit pro Bauteil. Die Orientierung verändert jedoch auch die Menge der Stützstrukturen, die Eigenspannungen und die Anisotropie durch die Schichtrichtung, sodass sie nicht allein nach der Zeit festgelegt werden kann."},
"additive-manufacturing-007": {"question": "Bei der Stereolithografie nehme die Aushärtetiefe Cd des Harzes mit der Belichtung E gemäß Cd = Dp·ln(E/Ec) zu (Jacobs-Gleichung). Die Eindringtiefe dieses Harzes sei Dp = 0,12 mm und die kritische Belichtung, bei der die Aushärtung beginnt, Ec = 8,0 mJ/cm². Welcher Wert kommt der Belichtung am nächsten, die für eine Aushärtetiefe von 0,15 mm erforderlich ist?", "choices": ["Etwa 10 mJ/cm²", "Etwa 28 mJ/cm²", "Etwa 142 mJ/cm²"], "explanation": "Nach E aufgelöst lautet die Gleichung E = Ec·exp(Cd/Dp), also E = 8,0 × exp(0,15/0,12) = 8,0 × exp(1,25) ≈ 8,0 × 3,49 ≈ 28 mJ/cm². Das Licht wird im Harz exponentiell geschwächt und fällt in der Tiefe Dp auf 1/e ab; jedes Mal, wenn die Belichtung mit e (etwa 2,7) multipliziert wird, nimmt die Aushärtetiefe also um Dp zu. Etwa 142 mJ/cm² ergibt sich, wenn man statt des natürlichen den dekadischen Logarithmus verwendet und mit 10^1,25 multipliziert, etwa 10 mJ/cm², wenn man den Logarithmus außer Acht lässt und proportional Ec × 1,25 rechnet. In der Praxis wird die Aushärtetiefe gewöhnlich etwas größer als die Schichtdicke gewählt (Überhärtung), um die Schichten miteinander zu verbinden, und Dp und Ec werden für jedes Harz und jede Anlage gemessen."},
"additive-manufacturing-008": {"question": "Werden kfz-Nickelbasislegierungen oder austenitische nichtrostende Stähle mit L-PBF gefertigt, entstehen Stängelkristalle, die sich über viele Schichten in Aufbaurichtung erstrecken, und es bildet sich leicht eine Textur mit 〈100〉 parallel zur Aufbaurichtung. Was ist der Hauptgrund?", "choices": ["Das Schmelzbad der neuen Schicht schmilzt einen Teil der darunterliegenden Schicht wieder auf, und die Erstarrung setzt sich an den verbliebenen Kristallen der unteren Schicht als Keimen mit gleicher Orientierung fort", "In jeder Schicht bilden sich im Schmelzbad neue Kristallkeime, die durch Rekristallisation während der Abkühlung stark wachsen und sich mit der darunterliegenden Schicht verbinden", "Die Pulverpartikel sind von vornherein Einkristalle mit 〈100〉-Orientierung, und die Orientierung nicht aufgeschmolzener Partikel wird unverändert auf das Bauteil übertragen"], "explanation": "Das Schmelzbad schmilzt etwas in die darunterliegende Schicht hinein, sodass am Boden des Schmelzbads die Kristalle der unteren Schicht unmittelbar als Fest-flüssig-Grenzfläche freiliegen. Die Schmelze erstarrt an diesen Kristallen mit gleicher Orientierung weiter (epitaktisches Wachstum), sodass die Körner ohne neue Keimbildung über die Schichtgrenzen hinweg wachsen. Die Wärme fließt hauptsächlich nach unten in das Bauteil ab, der Temperaturgradient liegt also nahe der Aufbaurichtung, und in kubischen Kristallen wachsen bevorzugt die Körner, deren 〈100〉 nahe dieser Richtung liegt; so entsteht eine Textur. Würde sich in jeder Schicht ein Keim bilden, entstünden gleichachsige Körner von etwa Schichtdicke, und die Schichten werden auch nicht durch Rekristallisation nach der Erstarrung verbunden. Das Pulver ist gewöhnlich polykristallin, und die Orientierungen der Partikel sind nicht einheitlich."},
"additive-manufacturing-009": {"question": "Die Geschwindigkeit R, mit der die Fest-flüssig-Grenzfläche an der Rückseite des Schmelzbads vorrückt, ist mit der Scangeschwindigkeit v und dem Winkel θ zwischen der Grenzflächennormalen (Erstarrungsrichtung) und der Scanrichtung durch R = v·cos θ gegeben. Welcher Wert kommt der Abkühlgeschwindigkeit G·R am nächsten, wenn v = 1,0 m/s, θ = 60° und der örtliche Temperaturgradient G = 2,0×10⁶ K/m ist?", "choices": ["Etwa 2,0×10⁶ K/s", "Etwa 1,7×10⁶ K/s", "Etwa 1,0×10⁶ K/s"], "explanation": "Die Grenzfläche bewegt sich zusammen mit dem Schmelzbad mit v in Scanrichtung, sodass sie in Richtung ihrer Normalen mit R = v·cos θ = 1,0 × cos 60° = 0,50 m/s vorrückt. Die Abkühlgeschwindigkeit beträgt G·R = 2,0×10⁶ × 0,50 = 1,0×10⁶ K/s. Etwa 2,0×10⁶ K/s ergibt sich, wenn man den Winkel nicht berücksichtigt und R = v setzt, etwa 1,7×10⁶ K/s, wenn man sin statt cos verwendet. Am Boden des Schmelzbads ist die Grenzfläche nahezu waagerecht, θ liegt nahe 90° und R nahe 0, während R nahe der Oberfläche am hinteren Ende gegen v geht. Daher besteht am Boden, wo G/R groß ist, eine Tendenz zu ebener Grenzfläche oder Stängelkristallen und nahe der Oberfläche, wo G/R klein ist, zu gleichachsigen Körnern, sodass sich das Gefüge selbst innerhalb eines Schmelzbads ändert."},
"additive-manufacturing-010": {"question": "Mit L-PBF gefertigtes Ti-6Al-4V hat im Bauzustand oft eine hohe Festigkeit, aber eine geringe Bruchdehnung. Welche Angabe zum Gefüge im Bauzustand und zu seiner Ursache trifft zu?", "choices": ["Feiner nadeliger α′-Martensit, weil die Abkühlung aus dem Schmelzbad zu schnell ist, als dass sich β durch Diffusion in α + β aufspalten könnte", "Grobe gleichachsige Körner der α-Phase, weil die unteren Schichten während des Aufbaus vielfach erwärmt werden, vollständig rekristallisieren und stark wachsen", "Bis Raumtemperatur erhaltene metastabile β-Phase, weil die schnelle Abkühlung die β-Phase stabilisiert, sodass sie krz bleibt, ohne sich umzuwandeln"], "explanation": "Wird Ti-6Al-4V schnell aus dem β-Gebiet abgekühlt, bleibt keine Zeit für die Aufspaltung in α und β durch Diffusion, und es wandelt durch eine diffusionslose Scherumwandlung in α′-Martensit um. Beim L-PBF ist die Abkühlung sehr schnell, sodass ein Gefüge entsteht, in dem feiner nadeliger α′-Martensit die in Aufbaurichtung gestreckten, stängelförmigen ehemaligen β-Körner ausfüllt; die Festigkeit ist hoch, die Bruchdehnung aber eher gering. Daher wird der α′-Martensit durch Wärmebehandlung oder HIP in α + β zerlegt und die Duktilität wiederhergestellt. Im Gegensatz dazu bildet sich beim EBM, bei dem das Bauteil durch Vorheizen heiß gehalten wird, schon während des Aufbaus leicht ein lamellares α + β-Gefüge. Grobe gleichachsige Körner durch wiederholtes Erwärmen sind das Gegenteil dessen, was geschieht; das Gefüge ist fein und stängelförmig. Um β bis Raumtemperatur zu erhalten, wären viel mehr β-stabilisierende Elemente wie Mo und V nötig; in Ti-6Al-4V bleibt selbst beim Abschrecken kaum β erhalten."},
"additive-manufacturing-011": {"question": "Beim L-PBF von Metallen wird das Bauteil oft über Stützstrukturen mit der Bauplatte verbunden aufgebaut, nach dem Aufbau noch auf der Platte spannungsarmgeglüht und erst dann abgetrennt. Welche Begründung für dieses Vorgehen trifft zu?", "choices": ["Die Stützstrukturen stützen nur überhängende Bereiche von unten, und die Wärmebehandlung sintert das an der Oberfläche haftende Pulver fest, damit es sich leichter entfernen lässt", "Schnelles Erwärmen und Abkühlen erzeugen große Eigenspannungen; die Stützstrukturen verhindern Verzug und leiten Wärme ab, und die Spannungen werden vor dem Abtrennen abgebaut, um Verzug zu vermeiden", "Die Wärmebehandlung verbindet die Grenzfläche zwischen Bauteil und Platte durch Diffusion neu, damit die Stützstrukturen beim Abtrennen sauber abbrechen"], "explanation": "Eine vom Laser aufgeschmolzene Schicht will beim Erstarren und Abkühlen schrumpfen, wird aber von den darunterliegenden, bereits kalten Schichten behindert; dadurch bleiben große Eigenspannungen zurück, Zug in den oberen und Druck in den unteren Schichten. Diese Spannungen summieren sich mit jeder Schicht und können das Bauteil verziehen, von der Platte ablösen oder reißen lassen. Die Stützstrukturen stützen nicht nur überhängende Bereiche, sondern verankern das Bauteil auch auf der Platte, um Verzug zu verhindern, und leiten Wärme in die Platte ab. Trennt man das Bauteil mit noch vorhandenen Spannungen ab, verzieht es sich in dem Moment, in dem die Einspannung wegfällt; deshalb werden die Spannungen zuerst durch Spannungsarmglühen abgebaut und erst dann wird das Bauteil abgetrennt. Das Stützen von Überhängen ist nur ein Teil der Aufgaben der Stützstrukturen, und das Festsintern von Oberflächenpulver ist nicht der Zweck der Wärmebehandlung. Ein erneutes Verbinden der Grenzfläche würde das Abtrennen nur erschweren und widerspricht dem Zweck."},
"additive-manufacturing-012": {"question": "Vergleicht man Zugproben eines mit L-PBF gefertigten Metalls, die in Aufbaurichtung (Z) und parallel zu den Schichten (XY) beansprucht werden, ist die Bruchdehnung in Z-Richtung oft kleiner und stärker gestreut. Welcher Hauptgrund trifft zu?", "choices": ["In Z-Richtung bilden sich feine gleichachsige Körner; die vielen Korngrenzen behindern die Versetzungsbewegung, und die Kaltverfestigung sättigt schnell", "Z-Proben brauchen länger für den Aufbau; die oberen Schichten bleiben länger heiß, sodass die ganze Probe geglüht und weicher wird", "Flache Bindefehler zwischen den Schichten werden bei Zugbeanspruchung in Z-Richtung senkrecht zu ihrer Ebene geöffnet und wirken als Rissausgangsstellen"], "explanation": "Bindefehler entstehen dort, wo das Schmelzbad die darunterliegende Schicht oder die benachbarte Scanspur nicht vollständig überlappt hat; sie sind daher flach und breiten sich entlang der Schichtebene aus. Bei Zug in XY-Richtung liegen diese flachen Fehler parallel zur Last und öffnen sich kaum, während sie in Z-Richtung senkrecht zu ihrer Ebene beansprucht werden und sich wie scharfe Risse öffnen. Z-Proben versagen daher leicht früh, mit kleiner und gestreuter Bruchdehnung. Auch die in Aufbaurichtung gestreckten Stängelkristalle und die Textur tragen zur Anisotropie bei. Feine gleichachsige Körner in Z-Richtung sind das Gegenteil dessen, was geschieht; in Z-Richtung wachsen Stängelkristalle. Wäre ein Glühen durch unterschiedlich lange Zeiten bei hoher Temperatur die Hauptursache, müssten die Z-Proben im Gegenteil weicher und dehnbarer sein, was nicht zu den Beobachtungen passt."},
"additive-manufacturing-013": {"question": "Ein durch pulverbettbasiertes Schmelzen hergestelltes Bauteil aus Ti-6Al-4V wurde heißisostatisch gepresst (HIP), doch beim Einsatz mit der Oberfläche im Bauzustand stieg die Schwingfestigkeit kaum. Welche Begründung trifft zu?", "choices": ["In mit der Oberfläche verbundene Fehler dringt Gas ein, sodass sie nicht zusammengedrückt werden, und auch die Vertiefungen der rauen Oberfläche bleiben als Rissausgangsstellen erhalten", "Die hohe Temperatur beim HIP vergröbert die α-Phase und senkt die Festigkeit stark, was den Nutzen der verringerten Porosität aufhebt", "Der hohe Druck beim HIP erzeugt an der Oberfläche neue Zugeigenspannungen, die die Rissbildung von der Oberfläche aus beschleunigen"], "explanation": "Beim HIP wird bei hoher Temperatur von allen Seiten Gasdruck aufgebracht, und geschlossene innere Poren werden durch Kriechen und Diffusion zusammengedrückt. In Poren und Bindefehler, die mit der Oberfläche verbunden sind, dringt das Gas als Druckmedium ein, sodass sich innerer und äußerer Druck ausgleichen und sie nicht zusammenfallen. Außerdem hat die Oberfläche eines pulverbettbasiert geschmolzenen Bauteils ein raues Relief mit anhaftendem, halb aufgeschmolzenem Pulver, dessen Form sich durch HIP nicht ändert. Ermüdungsrisse gehen von solchen Oberflächenvertiefungen und oberflächennahen Fehlern aus; der Nutzen wird daher deutlich, wenn das HIP mit einer spanenden Bearbeitung kombiniert wird, die die Oberfläche bis in ausreichende Tiefe abträgt. HIP kann das Gefüge etwas vergröbern und die Festigkeit leicht senken, aber nicht so stark, dass der Nutzen der beseitigten Poren aufgehoben würde. Ein isostatischer Druck ist für sich genommen kein Verfahren, das Zugeigenspannungen an der Oberfläche erzeugt."},
"additive-manufacturing-014": {"question": "Hochfeste Aluminiumlegierungen wie 7075 neigen beim unveränderten Verarbeiten mit L-PBF zu Erstarrungsrissen (Heißrissen). Welche Methode zur Vermeidung dieser Risse wurde berichtet?", "choices": ["Die Laserleistung wird erhöht, um die Energiedichte zu steigern, das Schmelzbad zu vertiefen und die Abkühlung zu verlangsamen, sodass die Stängelkristalle noch länger wachsen", "Dem Pulver werden Zr-haltige Feinpartikel als Erstarrungskeime zugesetzt, sodass statt Stängelkristallen feine gleichachsige Körner entstehen und Dehnung und Flüssigkeitsfilme verteilt werden", "Zn und Mg werden erhöht, um das Erstarrungsintervall weiter zu verbreitern, damit die Flüssigkeitsfilme an den Korngrenzen länger bestehen und die Schrumpfdehnung aufnehmen"], "explanation": "7075 hat ein breites Erstarrungsintervall, und am Ende der Erstarrung bleiben dünne Flüssigkeitsfilme lange an den Korngrenzen bestehen. Beim L-PBF wachsen lange Stängelkristalle parallel zueinander, sodass sich die Schrumpfdehnung beim Abkühlen auf die Flüssigkeitsfilme an wenigen langen Korngrenzen konzentriert, die aufgerissen werden. Bei einer 2017 berichteten Methode wurden Zr-haltige Nanopartikel auf die Pulveroberfläche aufgebracht; im Schmelzbad bildete sich Al₃Zr als Ort für heterogene Keimbildung, und es entstanden feine gleichachsige Körner. Die Korngrenzen werden zahlreich und kurz, sodass sich die Dehnung verteilt und rissfreie Bauteile gefertigt werden können. Eine höhere Energie, die die Stängelkristalle verlängert, verstärkt nur das rissanfällige Gefüge. Ein breiteres Erstarrungsintervall, durch das die Flüssigkeitsfilme länger bestehen, ist kontraproduktiv: Die Filme können keine Dehnung tragen, sodass sich nur die Zeit verlängert, in der sie leicht aufreißen."},
"additive-manufacturing-015": {"question": "Ein Bauteil, dessen Form durch Topologieoptimierung bestimmt wurde, soll durch additive Fertigung aus Metall hergestellt werden. Welche Beschreibung der Topologieoptimierung und der bei der Fertigung zu beachtenden Punkte trifft zu?", "choices": ["Ein Verfahren, das vorgegebene Abmessungen schrittweise ändert, um die Spannung zu senken; Zahl der Löcher und Verzweigungen bleibt wie in der Ausgangsform, sodass jedes Fertigungsverfahren sie unverändert herstellen kann", "Ein Verfahren, das die in der Berechnung hoch beanspruchten Bereiche verdickt; da die Werkstoffmenge frei zunehmen darf, wird das Bauteil nicht leichter, doch additiv lässt es sich stets ohne Stützstrukturen fertigen", "Ein Verfahren, das im vorgegebenen Bauraum nur dort Werkstoff belässt, wo er zum Tragen der Lasten nötig ist; auch Fertigungsrestriktionen wie Überhangwinkel und Pulverauslassöffnungen müssen einbezogen werden"], "explanation": "Die Topologieoptimierung geht von dem für die Konstruktion verfügbaren Bauraum und den Last- und Lagerungsbedingungen aus, beschränkt die verwendete Werkstoffmenge und berechnet, wo Werkstoff platziert werden soll, damit ein Ziel wie die Steifigkeit optimal wird. Selbst die Zahl der Löcher und Verzweigungen (die Topologie) ändert sich, und oft entstehen knochenähnliche organische Formen, die sich spanend oder durch Gießen schwer herstellen lassen; die Methode gilt daher als gut zur additiven Fertigung passend. Allerdings hängen auch beim pulverbettbasierten Schmelzen nahezu waagerechte Überhänge ohne Stützstrukturen durch oder verziehen sich, und Pulver in geschlossenen Hohlräumen lässt sich nicht entfernen. Überhangwinkel, minimale Wanddicke, Öffnungen zum Entfernen des Pulvers und die Entfernbarkeit der Stützstrukturen werden daher als Bedingungen in die Optimierung aufgenommen. Abmessungen nur leicht zu ändern, ohne die Topologie zu verändern, beschreibt die Dimensions- oder Gestaltoptimierung, und ein Verfahren, das die Werkstoffmenge nicht beschränkt, führt zu keiner Gewichtseinsparung."},
"additive-manufacturing-016": {"question": "Beim Freistrahl-Bindemittelauftrag (Binder Jetting) von Metallpulver wird per Tintenstrahl Bindemittel auf jede Pulverschicht aufgebracht und so ein Bauteil (Grünling) aufgebaut. Welche Aussage über dieses Bauteil trifft zu?", "choices": ["Das Pulver wird beim Aufbau mit dem Laser aufgeschmolzen und verfestigt, daher ist das Bauteil nahezu dicht, doch die schnelle Abkühlung hinterlässt große Eigenspannungen, die abgebaut werden müssen", "Das Pulver ist nur vorläufig durch Bindemittel verbunden und sehr porös; es wird durch Entbindern und Sintern verdichtet und wegen der großen Schwindung mit Aufmaß gefertigt", "Das Bindemittel reagiert beim Sintern mit dem Metall zu einer harten Verstärkungsphase, daher schwindet das Bauteil kaum und ist nach dem Sintern in den Baumaßen verwendbar"], "explanation": "Beim Freistrahl-Bindemittelauftrag wird das Metall während des Aufbaus nicht aufgeschmolzen. Der Grünling, in dem die Pulverteilchen lediglich durch Bindemittel verbunden sind, enthält die vielen Poren der Pulverschüttung und ist wenig fest; er wird daher durch Entbindern, bei dem das Bindemittel durch Erwärmen entfernt wird, und durch Sintern bei hoher Temperatur verdichtet. Dabei schwindet er stark: Wird er zum Beispiel von 55 % relativer Dichte auf volle Dichte gebracht, beträgt die lineare Schwindung auch bei isotroper Schwindung etwa 18 %. Deshalb wird das Bauteil mit Aufmaß gefertigt, und auch eine Verformung durch das Eigengewicht ist zu beachten. Große Eigenspannungen durch Aufschmelzen und schnelles Abkühlen kennzeichnen das pulverbettbasierte Schmelzen, nicht den Freistrahl-Bindemittelauftrag. Das Bindemittel soll beim Entbindern entfernt werden, und Restkohlenstoff stört eher die Zusammensetzung; es dient nicht als Verstärkungsphase."},
"additive-manufacturing-017": {"question": "Ist beim L-PBF die Scangeschwindigkeit im Verhältnis zur Leistung zu hoch, kann die aufgeschmolzene Spur abreißen und als Reihe perlschnurartig aufgereihter Kügelchen erstarren (Balling). Welche Aussage über die Hauptursache trifft zu?", "choices": ["Das lang gestreckte Schmelzbad schnürt sich in mehrere Tröpfchen ab, weil die Oberflächenspannung seine Oberfläche zu verkleinern sucht", "Im Schmelzbad bildet sich eine tiefe Dampfkapillare, die kollabiert, und herausgeschleuderte Tröpfchen lagern sich auf der Spur ab und erstarren", "Die Abkühlung verlangsamt sich, sodass im Schmelzbad grobe Dendriten wachsen und die Oberfläche der Spur uneben machen"], "explanation": "Bei hoher Scangeschwindigkeit wird das Schmelzbad lang und schmal. Ein freier Flüssigkeitszylinder ist gegenüber Einschnürungen mit Wellenlängen, die länger als sein Umfang (das π-Fache des Durchmessers) sind, instabil, weil sich dabei seine Oberfläche verkleinert (Plateau-Rayleigh-Instabilität). Beim L-PBF gilt als Faustregel, dass ein Schmelzbad, das länger als etwa das π-Fache seiner Breite ist, leicht in Kügelchen zerfällt; da es aber von der darunterliegenden Schicht gestützt wird, verschiebt sich die tatsächliche Grenze etwa mit der Einschmelztiefe. Die entstehenden Kügelchen erstarren, ohne die darunterliegende Schicht ausreichend zu benetzen, und verursachen Oberflächenrauheit und Bindefehler. Auch Oxidschichten auf dem Pulver oder dem Untergrund, die die Benetzung verschlechtern, begünstigen das Balling. Das Kollabieren einer tiefen Dampfkapillare verursacht bei zu großer Energieeinbringung Keyhole-Poren und Spritzer. Schnelleres Scannen kühlt schneller ab; die Erklärung mit langsamerer Abkühlung ist also verkehrt herum."},
"additive-manufacturing-018": {"question": "Beim L-PBF wird die Richtung der Scanlinien häufig von Schicht zu Schicht um einen festen Winkel (zum Beispiel 67°) gedreht, oder jede Schicht wird in kleine Felder unterteilt, die in unterschiedlichen Richtungen gescannt werden. Welche Aussage über den Hauptzweck trifft zu?", "choices": ["Das Drehen der Scanrichtung erhöht die Volumenenergiedichte jeder Schicht, sodass Poren durch Bindefehler abnehmen", "Das Ändern der Scanrichtung beseitigt die in Aufbaurichtung wachsenden Stängelkristalle, sodass alle Körner fein und globular werden", "Eigenspannungen sind entlang der Scanlinien tendenziell am größten; das Streuen der Richtungen verringert gerichtete Spannungen und Verzug"], "explanation": "Eine aufgeschmolzene Spur wird beim Abkühlen und Schrumpfen in ihrer Längsrichtung stark behindert; daher sind die Eigenspannungen entlang der Scanrichtung tendenziell am größten, und zwar umso größer, je länger die Scanlinien sind. Werden die Linien durch Scannen in Feldern verkürzt und wird die Richtung in jeder Schicht gedreht, richten sich die Spannungen nicht in einer bestimmten Richtung aus, und einseitiger Verzug und einseitige Rissbildung werden verringert. Da 67 und 180 außer 1 keinen gemeinsamen Teiler haben, dauert es bei einer Drehung um je 67° 180 Schichten, bis wieder dieselbe Richtung erreicht ist; dadurch wird auch eine ausgeprägte Textur abgeschwächt. Die Volumenenergiedichte P/(v·h·t) wird durch Leistung, Geschwindigkeit, Spurabstand und Schichtdicke bestimmt und ändert sich mit der Richtung nicht. Das epitaktische Wachstum aus der vorherigen Schicht setzt sich fort, sodass die Stängelkristalle nicht verschwinden und zu globularen Körnern werden."},
"additive-manufacturing-019": {"question": "Beim L-PBF wird die Bauplatte für jede Schicht um t = 30 µm abgesenkt und dann Pulver aufgetragen. Die Packungsdichte (relative Dichte) des aufgetragenen Pulvers betrage 0,50, und das aufgeschmolzene Pulver schwinde nur in Dickenrichtung auf volle Dichte. Da auch die Vertiefung, die durch das Schwinden der vorherigen Schicht entsteht, mit dem nächsten Pulver gefüllt wird, nähert sich die Dicke jeder aufgetragenen Pulverschicht mit zunehmender Schichtzahl einem konstanten Wert. Welcher Wert kommt diesem am nächsten?", "choices": ["Etwa 30 µm", "Etwa 60 µm", "Etwa 15 µm"], "explanation": "Das Bauteil wächst je Schicht um t; im stationären Zustand muss daher die verdichtete Dicke 0,50T einer aufgetragenen Pulverschicht der Dicke T gleich t sein: T = t/0,50 = 60 µm. Die erste Schicht ist 30 µm dick, schwindet aber beim Aufschmelzen auf 15 µm, sodass die zweite Schicht 30 + 15 = 45 µm und die dritte etwa 52,5 µm dick ist; nach wenigen Schichten nähert sich die Dicke etwa 60 µm. Etwa 30 µm setzt die Absenkung der Platte selbst als Pulverdicke an, etwa 15 µm multipliziert mit der Packungsdichte, statt durch sie zu dividieren. Da die tatsächliche Pulverschicht dicker als die eingestellte Schichtdicke ist, müssen die Laserparameter so gewählt werden, dass Pulver dieser Dicke aufgeschmolzen und mit der darunterliegenden Schicht verschmolzen wird."},
"additive-manufacturing-020": {"question": "Für das L-PBF von Metallen wird häufig nahezu kugelförmiges, durch Gasverdüsung hergestelltes Pulver verwendet. Welche Aussage über den Hauptgrund trifft zu?", "choices": ["Es fließt gut und packt dicht; der Beschichter trägt dünne, gleichmäßige Schichten auf, und die Packungsdichte des Pulverbetts ist stabil", "Eine Kugel hat die größte Oberfläche pro Volumen und absorbiert Laserlicht gut, sodass das Pulver mit weniger Energie schmilzt", "Gasverdüstes Pulver enthält überhaupt keinen Sauerstoff, sodass im Bauteil keine oxidischen Einschlüsse entstehen"], "explanation": "Beim L-PBF muss für jede Schicht eine nur einige zehn Mikrometer dicke Pulverschicht mit einem Klingen- oder Walzenbeschichter gleichmäßig aufgetragen werden. Bei der Gasverdüsung wird ein Strahl geschmolzenen Metalls durch Gasstrahlen zerteilt, und die Tröpfchen erstarren im Flug; die Oberflächenspannung macht die Teilchen nahezu kugelförmig, sodass sie sich kaum verhaken, gut fließen und dicht packen. Schichtdicke und Packungsdichte sind daher stabil, und Bindefehler und Ungleichmäßigkeiten werden vermieden. Wasserverdüstes Pulver ist unregelmäßig geformt, fließt schlecht und eignet sich für Pressen und Sintern. Eine Kugel ist die Form mit der kleinsten Oberfläche bei gegebenem Volumen, nicht mit der größten. Auch gasverdüstes Pulver trägt eine dünne Oxidschicht an der Oberfläche, und sein Sauerstoffgehalt steigt bei Wiederverwendung, sodass er überwacht werden muss."},
"additive-manufacturing-021": {"question": "Durch Materialextrusion (FDM) wird ein Bauteil mit einer Schichtdicke t = 0,20 mm gefertigt. Eine um α = 30° gegen die Horizontale geneigte Schräge wird durch die Schichtstufen treppenförmig. Wird der Abstand von einer Stufenkante zur eigentlichen Schrägfläche (Cusp-Höhe) mit h = t·cos α abgeschätzt, welcher Wert kommt h am nächsten?", "choices": ["Etwa 0,10 mm", "Etwa 0,23 mm", "Etwa 0,17 mm"], "explanation": "h = t·cos α = 0,20 × cos 30° = 0,20 × 0,866 ≈ 0,17 mm. Auch wenn jede Stufe dieselbe Höhe t hat, wird die Trittfläche einer Stufe, t/tan α, umso länger, je flacher die Fläche ist; die Stufenkanten entfernen sich weiter von der eigentlichen Fläche, sodass der Treppeneffekt auf nahezu waagerechten Flächen am deutlichsten ist. An einer senkrechten Wand (α = 90°) ist dagegen h = 0. Etwa 0,10 mm verwendet sin statt cos, etwa 0,23 mm teilt t durch cos α. Um den Treppeneffekt zu verringern, werden dünnere Schichten gewählt oder das Bauteil so ausgerichtet, dass die Flächen, auf deren Oberfläche es ankommt, steil stehen. Dünnere Schichten bedeuten mehr Schichten und damit eine längere Bauzeit."},
"additive-manufacturing-022": {"question": "Kunststoffbauteile aus der Materialextrusion (FDM) sind bei Zug in Aufbaurichtung (Z) oft deutlich weniger fest als bei Zug parallel zu den Schichten. Welche Aussage über den Hauptgrund trifft zu?", "choices": ["Ketten haben an den Schichtgrenzen wenig Zeit, in die abkühlende Schicht darunter zu diffundieren und sich zu verschlaufen; zudem bleiben Hohlräume zwischen den Strängen", "Beim Extrudieren durch die Düse richten sich die Ketten in Aufbaurichtung (Z) aus, sodass das Bauteil an den Schichtebenen entlang der ausgerichteten Ketten leicht aufreißt", "Das Gewicht der oberen Schichten drückt die unteren dünner, sodass sich bei Zug in Z-Richtung die Spannung in deren verkleinertem Querschnitt konzentriert"], "explanation": "Bei der Materialextrusion wird jeder geschmolzene Strang auf einen kurz zuvor abgelegten Strang gelegt, der bereits abzukühlen begonnen hat. Die Festigkeit der Schichtgrenze hängt davon ab, wie weit Ketten über die Grenze diffundieren und sich verschlaufen; die Grenze bleibt aber nur kurz oberhalb der Glasübergangs- bzw. Schmelztemperatur, sodass sie weniger verschlauft ist als das Innere eines Strangs. Da die Stränge einen abgerundeten Querschnitt haben, bleiben zwischen ihnen zudem lange, schmale Hohlräume. Bei Zug in Z-Richtung liegen diese schwachen Grenzen senkrecht zur Last, sodass die Festigkeit stark sinkt. Die Extrusion richtet die Ketten entlang des Strangs aus, also parallel zu den Schichten, nicht in Z-Richtung. Die unteren Schichten werden auch nicht durch das Gewicht der darüberliegenden Schichten dünner gedrückt."},
"additive-manufacturing-023": {"question": "Mit L-PBF gefertigtes AlSi10Mg ist im Bauzustand oft fester als ein Gussteil gleicher Zusammensetzung nach einer T6-Behandlung (Lösungsglühen und Warmauslagern). Erhält das Bauteil jedoch dieselbe T6-Behandlung wie das Gussteil, sinkt seine Streckgrenze oft unter den Wert im Bauzustand. Welche Aussage über den Hauptgrund trifft zu?", "choices": ["Im Bauzustand ist das gesamte Si in einer einzigen Phase gelöst, und erst das Lösungsglühen scheidet an den Korngrenzen ein Si-Netzwerk aus, von dem Risse ausgehen", "Das feine Si-Netzwerk um die rasch erstarrten Al-Zellen und das übersättigte Si sammeln sich beim Lösungsglühen zu groben Si-Teilchen", "Bei der Lösungsglühtemperatur rekristallisieren die stängelförmigen Körner zu feinen globularen Körnern, und feinere Körner senken die Streckgrenze"], "explanation": "Das Schmelzbad beim L-PBF kühlt mit etwa 10⁵–10⁶ K/s ab, sodass AlSi10Mg ein Gefüge aus Al-Zellen unter 1 µm bildet, die von einem dünnen Netzwerk aus Si-reichem Eutektikum umgeben sind; auch im Al selbst ist Si übersättigt gelöst. Dieses feine Netzwerk behindert die Versetzungsbewegung stark, sodass die Streckgrenze im Bauzustand höher ist als die eines Gussteils. Beim Lösungsglühen über 500 °C reißt das Netzwerk auf, und das Si sammelt sich zu groben Teilchen, sodass die Streckgrenze auch nach dem Auslagern unter der des Bauzustands liegt, während die Bruchdehnung zunimmt. Das Si-Netzwerk ist bereits im Bauzustand vorhanden und entsteht nicht durch das Lösungsglühen. Die Behauptung, feinere Körner senkten die Streckgrenze, widerspricht der Hall-Petch-Beziehung."},
"additive-manufacturing-024": {"question": "Durch Stereolithografie (badbasierte Photopolymerisation) gefertigte Bauteile werden nach dem Bau üblicherweise in einem Lösemittel gewaschen und anschließend unter Ultraviolettlicht nachgehärtet. Welche Aussage über den Zweck dieses Schritts trifft zu?", "choices": ["Beim Nachhärten wird das Harz über seinen Schmelzpunkt erwärmt, sodass es schmilzt, über die Schichtstufen fließt, die Oberfläche glättet und wieder erstarrt", "Es verdampft das im Bauteil verbliebene flüssige Harz mit der Wärme des Ultraviolettlichts; die Eigenschaften des gehärteten Teils ändern sich kaum", "Im Bauzustand ist die Polymerisation unvollständig; sie wird weitergeführt, um Festigkeit und Steifigkeit zu erhöhen, und flüssiges Harz wird abgewaschen"], "explanation": "Bei der Stereolithografie wird jede Schicht nur so stark belichtet, dass sie etwas tiefer als die Schichtdicke aushärtet; im Bauteil im Bauzustand (Grünling) sind Polymerisation und Vernetzung daher erst teilweise abgelaufen. Außerdem haftet flüssiges Harz an der Oberfläche, sodass das Teil zunächst mit einem Lösemittel wie Isopropanol abgespült und dann mit Ultraviolettlicht (oft zusammen mit Erwärmen) weiter umgesetzt wird. Die Vernetzung nimmt zu, Festigkeit, Steifigkeit und Wärmebeständigkeit steigen, und die Oberfläche ist nicht mehr klebrig. Lichtgehärtetes Harz ist ein vernetzter Duroplast und schmilzt und fließt beim Erwärmen nicht. Verbliebenes flüssiges Harz wird mit einem Lösemittel abgewaschen, nicht verdampft."},
"additive-manufacturing-025": {"question": "Beim L-PBF betragen die Scangeschwindigkeit v = 1000 mm/s, der Spurabstand h = 0,12 mm und die Schichtdicke t = 0,040 mm. Wird das Volumen, das ein Laser pro Zeiteinheit aufschmilzt und verfestigt, mit v·h·t abgeschätzt, welcher Wert kommt der reinen Scanzeit (ohne Beschichten und andere Schritte) für ein Bauteil mit 50 cm³ Volumen am nächsten?", "choices": ["Etwa 0,29 Stunden", "Etwa 2,9 Stunden", "Etwa 29 Stunden"], "explanation": "v·h·t = 1000 × 0,12 × 0,040 = 4,8 mm³/s, also 4,8 × 3600 ≈ 17300 mm³ oder etwa 17 cm³ pro Stunde. Das Bauteilvolumen beträgt 50 cm³ = 50000 mm³, sodass die Scanzeit 50000/4,8 ≈ 10400 s beträgt, etwa 2,9 Stunden. Etwa 0,29 Stunden und etwa 29 Stunden entstehen, wenn man sich bei der Umrechnung 1 cm³ = 1000 mm³ um eine Zehnerpotenz vertut. Der Bau lässt sich durch dickere Schichten, größere Spurabstände oder mehrere Laser beschleunigen; dickere Schichten vergrößern aber die Treppenstufen und begünstigen Poren durch Bindefehler, sodass Leistung und andere Parameter mit angepasst werden müssen."}
}
