Repository: tatuyaochi-blip/matsci-quiz

# 材料科学教室 Materials Science Room

材料科学を3択問題で学ぶ学習サイト。扱う範囲: 結晶構造・欠陥と拡散・機械的性質から、状態図と熱処理、セラミックス・高分子・電子材料、薄膜とSEM・TEM・XRDなどの材料分析。

姉妹サイト「半導体教室」(semiconroom.com、リポジトリ semicon-quiz)と同じエンジンで作っている。HTML/CSS/JavaScript だけで、`src/` と `data/` から `tools/build.js` で `docs/` を生成する。公開は GitHub Actions(`.github/workflows/pages.yml`)が main への push のたびにビルドして GitHub Pages に出す。`docs/` はコミットしない。

## サイトごとの設定

- `config.json` の `siteName`・`brand`(分野名やトップの見出しなど、UI文言の `{{brand_xxx}}` を埋める)・`icon`(アイコンの色と図柄)
- `noindex: true` の間は全ページに noindex を付ける(確認用の公開)。独自ドメインで一般公開するときに `baseUrl`・`cname` を設定し、`noindex` を外す
- 色は `src/css/style.css` の `--accent` など。保存の名前の頭は `src/js/store.js` の `NS`

File: data/i18n/de/questions/biomaterials.json
{
  "biomaterials-001": {
    "question": "Welche Aussage über das Konzept der Biokompatibilität von Biomaterialien trifft zu?",
    "choices": [
      "Nur Werkstoffe, die im Körper überhaupt nicht mit dem Gewebe reagieren, sind biokompatibel",
      "Die Fähigkeit, in einer bestimmten Anwendung bei angemessener Reaktion des Körpers die geforderte Funktion zu erfüllen",
      "Ein Werkstoff ohne toxische Elemente kann in jeder beliebigen Anwendung als biokompatibel gelten"
    ],
    "explanation": "Biokompatibilität ist keine Eigenschaft, die einem Werkstoff an sich innewohnt; sie wird definiert als „die Fähigkeit, in einer bestimmten Anwendung bei angemessener Reaktion des Wirtsgewebes eine Funktion zu erfüllen“. Für die Hüftköpfe künstlicher Hüftgelenke eignen sich Aluminiumoxid und Zirkonoxid, die nicht mit dem Knochen reagieren; von Werkstoffen, die Knochendefekte füllen, wird dagegen gerade eine Reaktion erwartet, nämlich dass sie sich mit dem Knochen verbinden oder resorbiert und durch Knochen ersetzt werden. Da die erwünschte Reaktion also von der Anwendung abhängt, ist völlige Reaktionslosigkeit keine Voraussetzung. Umgekehrt ist auch ein Werkstoff ohne toxische Elemente für eine Anwendung ungeeignet, wenn er so steif ist, dass er Stress Shielding verursacht, wenn sein Abrieb Entzündungen auslöst oder wenn er im Kontakt mit Blut Thromben bildet. Bewertet werden auch Form, Oberflächenzustand und Einsatzort."
  },
  "biomaterials-002": {
    "question": "Welche bioaktive Keramik geht eine direkte chemische Bindung mit dem Knochen ein?",
    "choices": [
      "Hydroxylapatit",
      "Hochreines Aluminiumoxid",
      "Yttriumoxid-teilstabilisiertes Zirkonoxid"
    ],
    "explanation": "Hydroxylapatit (Ca₁₀(PO₄)₆(OH)₂) ist ein Calciumphosphat mit nahezu derselben Zusammensetzung wie der mineralische Bestandteil von Knochen und Zähnen. Im Körper bildet sich auf seiner Oberfläche eine Apatitschicht derselben Art wie im Knochen, über die es sich direkt mit dem Knochen verbindet. Wegen dieser Eigenschaft wird es als Füllmaterial für Knochendefekte und als Oberflächenbeschichtung metallischer Implantate verwendet. Bioaktive Gläser verbinden sich ebenfalls mit dem Knochen. Hochreines Aluminiumoxid und teilstabilisiertes Zirkonoxid sind bioinerte Keramiken, die im Körper kaum reagieren; da sie hart und verschleißfest sind, werden sie für die Hüftköpfe künstlicher Hüftgelenke eingesetzt, gehen aber keine chemische Bindung mit dem Knochen ein. Ihre Oberfläche wird entweder von einer dünnen fibrösen Membran umhüllt oder verzahnt sich nur mechanisch mit dem Knochen."
  },
  "biomaterials-003": {
    "question": "Wie groß ist das molare Ca/P-Verhältnis von Hydroxylapatit Ca₁₀(PO₄)₆(OH)₂?",
    "choices": [
      "1,50",
      "1,33",
      "1,67"
    ],
    "explanation": "Die Formel enthält 10 Ca und, entsprechend den 6 PO₄-Gruppen, 6 P; also ist Ca/P = 10/6 ≈ 1,67. Knochenapatit enthält unter anderem Carbonationen, und sein Ca/P-Verhältnis liegt etwas niedriger. 1,50 ist das Verhältnis 3/2 von Tricalciumphosphat (TCP, Ca₃(PO₄)₂). β-TCP ist leichter löslich als Hydroxylapatit und wird als bioresorbierbarer Werkstoff verwendet, der im Körper resorbiert und durch Knochen ersetzt wird. 1,33 ist das Verhältnis 8/6 von Octacalciumphosphat (Ca₈H₂(PO₄)₆·5H₂O). Weicht das Ca/P-Verhältnis eines synthetisierten Pulvers von 1,67 ab, entstehen beim Brennen β-TCP oder CaO als Nebenprodukte; deshalb ist die Kontrolle der Zusammensetzung wichtig."
  },
  "biomaterials-004": {
    "question": "Welche Erklärung der Osseointegration, wie man sie etwa bei Zahnimplantaten aus Reintitan kennt, trifft zu?",
    "choices": [
      "Ein Zustand, in dem Knochen und Implantatoberfläche ohne zwischenliegendes fibröses Gewebe direkt aneinanderliegen und Lasten übertragen können",
      "Ein Zustand, in dem sich das Implantat im Körper allmählich auflöst, resorbiert und durch neuen, von Osteoblasten gebildeten Knochen ersetzt wird",
      "Ein Zustand, in dem der Spalt zwischen Implantat und Knochen mit PMMA-Knochenzement gefüllt und das Implantat durch mechanische Verzahnung fixiert ist"
    ],
    "explanation": "Die Osseointegration ist ein Phänomen, das Brånemark an Titan entdeckte. Sie bezeichnet einen Zustand, in dem lebender Knochen und Implantatoberfläche ohne zwischenliegendes fibröses Bindegewebe in direktem Kontakt stehen und Lasten übertragen können. Die Titanoberfläche ist mit einer wenige nm dicken TiO₂-Passivschicht bedeckt, die in Körperflüssigkeiten stabil ist, sodass sich Knochen entlang dieser Oberfläche bildet. Eine mäßig aufgeraute Oberfläche erleichtert die Verzahnung mit dem Knochen und beschleunigt die Fixierung. Der Begriff bezeichnet vor allem den direkten Kontakt mit dem Knochen und ist von einer chemischen Bindung wie beim Hydroxylapatit zu unterscheiden. Im Körper resorbiert und durch Knochen ersetzt zu werden, ist eine Eigenschaft bioresorbierbarer Werkstoffe wie β-TCP, und die Fixierung mit Knochenzement ist ein anderes Verfahren, die zementierte Fixierung."
  },
  "biomaterials-005": {
    "question": "Wird für den Schaft eines künstlichen Hüftgelenks ein Metall mit einem weit höheren Elastizitätsmodul als dem des Knochens verwendet, tritt Stress Shielding auf. Welche Aussage beschreibt dieses Problem zutreffend?",
    "choices": [
      "Der Knochen trägt den größten Teil der Last, wird dadurch übermäßig beansprucht und bricht leicht",
      "Das Implantat trägt den größten Teil der Last, die Spannung im umgebenden Knochen sinkt, und der Knochen wird resorbiert und dünner",
      "Die Passivschicht auf der Implantatoberfläche bricht unter der Spannung auf, und die Freisetzung von Metallionen nimmt zu"
    ],
    "explanation": "Tragen Knochen und Implantat gemeinsam eine Last, dehnen sich beide nahezu gleich stark, sodass der Partner mit dem größeren Elastizitätsmodul den größten Teil der Spannung übernimmt. Der Elastizitätsmodul von kortikalem Knochen beträgt etwa 10–30 GPa, der von Co-Cr-Legierungen dagegen etwa 210 GPa und der von Ti-6Al-4V etwa 110 GPa; die Spannung im Knochen wird daher kleiner, als sie eigentlich wäre. Knochen passt das Gleichgewicht zwischen Aufbau und Resorption an die mechanischen Reize an, die er erfährt (Wolffsches Gesetz). Wo der Reiz abnimmt, wird Knochen resorbiert und dünner, was zur Lockerung des Implantats und zu Frakturen in seiner Umgebung führt. Eine übermäßige Spannung im Knochen ist die umgekehrte Situation. Die Freisetzung von Metallionen durch eine Schädigung der Passivschicht ist ein anderes Problem, etwa bei der Reibkorrosion (Fretting-Korrosion)."
  },
  "biomaterials-006": {
    "question": "Ein Stab aus kortikalem Knochen (Elastizitätsmodul 20 GPa) und ein Stab aus Ti-6Al-4V (Elastizitätsmodul 110 GPa) mit gleicher Querschnittsfläche sind parallel miteinander verbunden und werden gemeinsam in Längsrichtung auf Zug belastet. Welcher Wert kommt dem Anteil der Gesamtlast, den der Knochen trägt, am nächsten, wenn beide dieselbe Dehnung haben?",
    "choices": [
      "ca. 85 %",
      "ca. 18 %",
      "ca. 15 %"
    ],
    "explanation": "Da die Dehnung ε gleich ist, ist jede Spannung proportional zum Elastizitätsmodul (σ = Eε); weil auch die Querschnittsflächen gleich sind, stehen die Lasten im Verhältnis 20 : 110. Der Anteil des Knochens beträgt 20/(20 + 110) ≈ 0,154, also etwa 15 %. Das Implantat übernimmt rund 85 % der Last, die zuvor der Knochen allein trug; der Reiz auf den Knochen sinkt dadurch stark, und es kommt zu Stress Shielding. Ca. 85 % ist der Anteil des Implantats, ca. 18 % setzt das Verhältnis der Elastizitätsmoduln 20/110 direkt als Anteil an. Bei einer β-Titanlegierung mit einem Elastizitätsmodul von etwa 55 GPa steigt der Anteil des Knochens auf 20/75 ≈ 27 %. Die realen Formen von Knochen und Schaft sind kompliziert, doch der Gedanke, dass der Unterschied der Elastizitätsmoduln die Lastaufteilung bestimmt, bleibt derselbe."
  },
  "biomaterials-007": {
    "question": "Was ist der Hauptgrund dafür, dass β-Titanlegierungen wie das System Ti-Nb-Ta-Zr für Implantate zur Knochenfixierung entwickelt wurden?",
    "choices": [
      "Bleibt die krz-β-Phase bis Raumtemperatur erhalten, liegt der E-Modul unter dem von Ti-6Al-4V, und Stress Shielding wird verringert",
      "Die β-Phase hat eine hdP-Struktur mit starker Atombindung, die den E-Modul über den von Ti-6Al-4V hebt und Verformungen des Implantats verhindert",
      "In der β-Phase bildet sich auf der Titanoberfläche keine Passivschicht mehr, sodass eine chemische Bindung an den Knochen leichter entsteht"
    ],
    "explanation": "Titan liegt bei niedriger Temperatur als hdP-α-Phase und bei hoher Temperatur als krz-β-Phase vor; durch Zugabe großer Mengen β-stabilisierender Elemente wie Nb, Ta und Mo bleibt die β-Phase auch bei Raumtemperatur erhalten. β-Legierungen haben einen Elastizitätsmodul von etwa 55–80 GPa, niedriger als die (α+β)-Legierung Ti-6Al-4V (etwa 110 GPa) und näher am Knochen (etwa 10–30 GPa), sodass sie Stress Shielding verringern. Nb, Ta und Zr gelten zudem als wenig zytotoxisch, und man kommt ohne V und Al aus. Die α-Phase ist hdP; die β-Phase als hdP zu bezeichnen, verwechselt die Kristallstrukturen. Eine höhere Steifigkeit des Implantats verstärkt das Stress Shielding. Auch β-Legierungen bilden an der Oberfläche eine Passivschicht und bleiben dadurch korrosionsbeständig; ginge die Schicht verloren, nähme nur die Ionenfreisetzung zu, ohne dass dies zu einer Bindung an den Knochen führte."
  },
  "biomaterials-008": {
    "question": "Der Elastizitätsmodul von porösem Titan mit offenen Poren wird mit der Gibson-Ashby-Gleichung E* = Es(ρ*/ρs)² abgeschätzt. Welcher Wert kommt E* am nächsten, wenn der Elastizitätsmodul von dichtem Titan Es = 110 GPa und die Porosität 60 % beträgt? ρ*/ρs ist die relative Dichte.",
    "choices": [
      "ca. 44 GPa",
      "ca. 18 GPa",
      "ca. 40 GPa"
    ],
    "explanation": "Bei einer Porosität von 60 % beträgt die relative Dichte ρ*/ρs = 1 − 0,60 = 0,40. E* = 110 × 0,40² = 110 × 0,16 ≈ 17,6 GPa, also etwa 18 GPa; das liegt im Bereich des Elastizitätsmoduls von kortikalem Knochen (etwa 10–30 GPa). Offene Poren dienen zugleich als Gerüst, in das Knochen einwachsen kann, sodass poröse Metalle eine Möglichkeit sind, Stress Shielding zu verringern. Ca. 44 GPa vergisst das Quadrat und rechnet 110 × 0,40, ca. 40 GPa setzt die Porosität selbst ein und rechnet 110 × 0,60². Mehr Porosität senkt allerdings auch die Festigkeit, insbesondere die Ermüdungsfestigkeit; ausgelegt wird daher als Kompromiss zwischen Porosität und Festigkeit."
  },
  "biomaterials-009": {
    "question": "Welche Aussage beschreibt den Mechanismus der Superelastizität von Ni-Ti-Legierungen (etwa 50 Atom-% Ni) für kieferorthopädische Drähte und Stents zutreffend? Die Einsatztemperatur liegt über der Rückumwandlungs-Endtemperatur Af.",
    "choices": [
      "Es tritt plastische Verformung durch Versetzungsgleiten auf, doch bei Ni-Ti laufen die Versetzungen beim Entlasten zurück, und die Form stellt sich wieder her",
      "Feine Ausscheidungen blockieren die Versetzungsbewegung, sodass der E-Modul größer als der von Stahl wird und sich die Legierung weniger verformt",
      "Unter Last wandelt die Mutterphase in Martensit um (spannungsinduzierte martensitische Umwandlung), beim Entlasten wandelt sie zurück, und die Dehnung geht zurück"
    ],
    "explanation": "Oberhalb von Af ist die Mutterphase mit B2-Struktur stabil. Wird eine Spannung aufgebracht, wandelt sie bei einer bestimmten Spannung in Martensit um (spannungsinduzierte martensitische Umwandlung), und bei nahezu konstanter Spannung entsteht eine große Dehnung. Beim Entlasten wird der Martensit instabil und wandelt in die Mutterphase zurück, sodass sich Dehnungen bis etwa 6–8 % zurückbilden. Diese Eigenschaft, sich bei nahezu konstanter Kraft stark zu verformen und wieder in die Ausgangsform zurückzukehren, nutzen kieferorthopädische Drähte, die Zähne mit konstanter Kraft bewegen, und Stents, die dünn zusammengefaltet in Blutgefäße eingeführt werden. Plastische Verformung durch Versetzungsgleiten ist eine bleibende Dehnung, die beim Entlasten nicht zurückgeht. Eine Verfestigung durch Ausscheidungen erhöht nur die Streckgrenze; der Elastizitätsmodul ändert sich kaum, und die Superelastizität wird damit nicht erklärt."
  },
  "biomaterials-010": {
    "question": "Welche Aussage über die Tieftemperaturdegradation, die bei Hüftköpfen künstlicher Hüftgelenke aus yttriumoxid-teilstabilisiertem Zirkonoxid (Y-TZP) zum Problem wurde, trifft zu?",
    "choices": [
      "In feuchter Umgebung wandelt die tetragonale Phase von der Oberfläche her unter Volumenzunahme in die monokline um; die Oberfläche wird rau, die Festigkeit sinkt",
      "Bei etwa Körpertemperatur geht die tetragonale Phase allmählich in die kubische über, die Umwandlungsverstärkung an Rissspitzen wirkt stärker, die Zähigkeit steigt",
      "Chloridionen in Körperflüssigkeiten verursachen Lochkorrosion, und auf der Oberfläche entstehen tiefe Löcher"
    ],
    "explanation": "Y-TZP verdankt seine hohe Zähigkeit der Umwandlungsverstärkung: Metastabile tetragonale Körner wandeln unter der Spannung an einer Rissspitze in die monokline Phase um und dehnen sich dabei aus. In feuchter Umgebung schreitet die Umwandlung tetragonal → monoklin jedoch auch bei so niedrigen Temperaturen wie der Körpertemperatur langsam von der Oberfläche her fort. Die Volumenzunahme von etwa 4 % erzeugt an der Oberfläche Mikrorisse und Kornausbrüche; die Oberfläche wird rau, und Festigkeit und Verschleißfestigkeit sinken. Dies ist die Tieftemperaturdegradation (hydrothermale Alterung); bestimmte Herstellungsbedingungen beschleunigten die Umwandlung, und Brüche künstlicher Hüftköpfe wurden zum Problem. Deshalb wurden unter anderem Verbundwerkstoffe aus Aluminiumoxid und Zirkonoxid entwickelt. Eine Umwandlung in die kubische Phase findet bei niedriger Temperatur nicht statt und steigert auch nicht die Wirkung der Umwandlungsverstärkung. Lochkorrosion ist eine Korrosion, bei der die Passivschicht eines Metalls örtlich zusammenbricht; sie ist kein Schädigungsmechanismus oxidischer Keramiken."
  },
  "biomaterials-011": {
    "question": "Welche Aussage über Knochenzement aus PMMA (Polymethylmethacrylat) zur Fixierung künstlicher Gelenke trifft zu?",
    "choices": [
      "Er geht mit den Oberflächen von Knochen und Implantat eine chemische Bindung ein und fixiert beide wie ein Klebstoff aus Epoxidharz",
      "PMMA wird auf etwa 200 °C erhitzt, geschmolzen injiziert und fixiert das Implantat, indem es beim Abkühlen auf Körpertemperatur glasartig erstarrt",
      "Werden PMMA-Pulver und flüssiges Monomer gemischt, setzt bei Raumtemperatur die Polymerisation ein, und der Zement härtet unter Wärmeentwicklung aus"
    ],
    "explanation": "Knochenzement wird verwendet, indem PMMA-Pulver während der Operation mit flüssigem Methylmethacrylat (dem Monomer) angerührt wird. Radikale aus dem Initiator lösen bei Raumtemperatur eine radikalische Kettenpolymerisation aus, und der Zement härtet in etwa 10 Minuten aus. Diese Polymerisation ist exotherm; zu beachten sind thermische Schäden am umliegenden Gewebe durch den Temperaturanstieg beim Aushärten, Restmonomer und Polymerisationsschrumpfung. Knochenzement haftet nicht chemisch, sondern dient als Füllmasse: Er füllt den Raum zwischen der unebenen Knochenoberfläche und dem Implantat aus, verzahnt sich mechanisch und überträgt die Last verteilt auf den Knochen. PMMA ist ein Thermoplast, doch seine Schmelztemperatur ist für den Einsatz im Körper viel zu hoch; es wird daher als Monomer eingebracht und im Körper polymerisiert."
  },
  "biomaterials-012": {
    "question": "Durch welche Hauptreaktion wird Polymilchsäure (PLA), die für resorbierbares Nahtmaterial und Stifte zur Knochenfixierung verwendet wird, im Körper abgebaut?",
    "choices": [
      "Photoabbau der Hauptkette durch UV-Strahlung",
      "Hydrolyse der Esterbindungen der Hauptkette",
      "Thermischer Abbau (Depolymerisation) der Hauptkette bei Körpertemperatur"
    ],
    "explanation": "Bei aliphatischen Polyestern wie PLA und Polyglycolsäure (PGA) werden die Esterbindungen der Hauptkette durch das Wasser im Körper hydrolysiert; die Molmasse sinkt, und am Ende entstehen Milchsäure bzw. Glycolsäure. Diese werden verstoffwechselt und verlassen den Körper schließlich als Kohlendioxid und Wasser. Die Hydrolyse läuft auch ohne Enzyme ab, und da die Säure der entstehenden Carboxygruppen den weiteren Abbau beschleunigt (Autokatalyse), können große Bauteile von innen her abgebaut werden. UV-Strahlung dringt kaum in den Körper ein, daher ist Photoabbau dort kein Abbaumechanismus. Bei 37 °C findet kaum thermischer Abbau (Depolymerisation) statt; auf ihn ist bei der Formgebung um 200 °C zu achten."
  },
  "biomaterials-013": {
    "question": "Ein Stift zur Knochenfixierung aus kristalliner Poly-L-Milchsäure (PLLA), die nur aus dem L-Isomer besteht, braucht im Körper mehrere Jahre bis zur vollständigen Resorption. Welche Maßnahme beschleunigt den Abbau?",
    "choices": [
      "Copolymerisation mit dem D-Isomer zu amorpher Poly-DL-Milchsäure",
      "Erhöhung der Kristallinität durch Verstrecken oder Wärmebehandlung, damit mehr hydrolysierbare kristalline Bereiche entstehen",
      "Erhöhung der Molmasse, damit mehr Esterbindungen für die Spaltung durch Hydrolyse zur Verfügung stehen"
    ],
    "explanation": "Die Hydrolyse schreitet zuerst in den amorphen Bereichen voran, in die Wasser leicht eindringt, und verläuft in den kristallinen Bereichen mit dicht gepackten Ketten langsam. Mit dem D-Isomer copolymerisierte Poly-DL-Milchsäure (PDLLA) verliert ihre Stereoregularität, wird amorph und baut sich schneller ab. Auch PLGA, ein Copolymer mit Glycolsäure, die keine Methylgruppe trägt und hydrophiler ist, wird schneller abgebaut. Die Abbaudauer von PLGA lässt sich über die Zusammensetzung im Bereich von einigen Wochen bis zu einigen Monaten einstellen, und es dient auch als Träger, der Wirkstoffe nach und nach freisetzt. Eine höhere Kristallinität erschwert das Eindringen von Wasser und verlangsamt den Abbau. Eine höhere Molmasse erhöht die Zahl der Bindungen, die gespalten werden müssen, bevor die Festigkeit verloren geht, sodass Festigkeitsverlust und Resorption ebenfalls langsamer werden."
  },
  "biomaterials-014": {
    "question": "Die zahlenmittlere Molmasse Mn eines biologisch abbaubaren Polymers sinke durch Hydrolyse gemäß Mn(t) = Mn₀exp(−kt). Welcher Wert kommt bei k = 0,030 d⁻¹ der Anzahl der Tage am nächsten, bis Mn auf 20 % des Anfangswerts gefallen ist?",
    "choices": [
      "ca. 23 Tage",
      "ca. 27 Tage",
      "ca. 54 Tage"
    ],
    "explanation": "Aus exp(−kt) = 0,20 folgt t = ln(1/0,20)/k = ln 5/0,030 = 1,609/0,030 ≈ 53,6 Tage, also etwa 54 Tage. Ca. 23 Tage ergibt sich, wenn statt des natürlichen Logarithmus der dekadische Logarithmus log 5 ≈ 0,699 verwendet wird. Ca. 27 Tage nimmt an, dass die Molmasse linear mit der Zeit sinkt, und rechnet 0,80/0,030. In Wirklichkeit sammelt sich im Inneren großer Bauteile Säure an und beschleunigt dort den Abbau, oder das Polymer kristallisiert während des Abbaus weiter, sodass der Verlauf von einer einfachen Exponentialfunktion abweicht. Zudem geht die Festigkeit erst verzögert gegenüber der Molmasse verloren, und der Masseverlust (die Resorption) beginnt noch später. Zusammensetzung und Molmasse des Werkstoffs werden daher so gewählt, dass er seine Festigkeit bis zur Heilung des Knochens behält und danach resorbiert wird."
  },
  "biomaterials-015": {
    "question": "Magnesium, das als biologisch abbaubares Metall untersucht wird, korrodiert in Körperflüssigkeiten nach Mg + 2H₂O → Mg(OH)₂ + H₂. Welcher Wert kommt dem Volumen des freigesetzten Wasserstoffs am nächsten, wenn eine Magnesiumschraube von 0,10 g vollständig korrodiert? Die molare Masse von Mg sei 24,31 g/mol, das molare Gasvolumen bei 37 °C und 1 atm 25,4 L/mol.",
    "choices": [
      "ca. 52 mL",
      "ca. 104 mL",
      "ca. 209 mL"
    ],
    "explanation": "Die Stoffmenge an Mg beträgt 0,10/24,31 ≈ 4,11×10⁻³ mol. Beim Übergang zu Mg²⁺ gibt Mg 2 Elektronen ab, und mit diesen Elektronen werden 2 H⁺ zu 1 H₂-Molekül; pro mol Mg entsteht also 1 mol H₂. Das Volumen beträgt 4,11×10⁻³ × 25,4 L ≈ 0,104 L, also etwa 104 mL. Schon eine einzige Schraube setzt so viel Gas frei; bei schneller Korrosion sammelt sich daher Gas im Gewebe an, und es wird daran geforscht, die Korrosion durch Legieren und Oberflächenbehandlung so zu verlangsamen, dass sie zur Knochenheilung passt. Ca. 52 mL nimmt an, dass aus 2 mol Mg 1 mol H₂ entsteht, und ca. 209 mL lässt sich vom Koeffizienten in 2H₂O verleiten und nimmt 2 mol H₂ pro mol Mg an."
  },
  "biomaterials-016": {
    "question": "Für Knochenplatten und -schrauben wird als austenitischer nichtrostender Stahl grundsätzlich SUS316L (entsprechend etwa ASTM F138) verwendet. Welche Kombination gibt die Bedeutung des „L“ und die Rolle des Mo-Zusatzes in diesem Stahl richtig an?",
    "choices": [
      "L steht für hohe Einhärtbarkeit; Mo steigert die Festigkeit, indem es beim Härten Martensit entstehen lässt",
      "L kennzeichnet eine hohe Festigkeit bei hohen Temperaturen; Mo stabilisiert anstelle von Nickel den Austenit",
      "L steht für wenig Kohlenstoff gegen Sensibilisierung durch Cr-Carbide an Korngrenzen; Mo hemmt Chlorid-Lochkorrosion"
    ],
    "explanation": "Das L in 316L steht für einen niedrigen Kohlenstoffgehalt (etwa 0,03 % C oder weniger). Bei mehr Kohlenstoff scheiden sich beim Schweißen oder bei einer Wärmebehandlung Cr-Carbide an den Korngrenzen aus, und ihre Umgebung verarmt an Cr (Sensibilisierung); dort beginnt interkristalline Korrosion. Ein geringerer Kohlenstoffgehalt verhindert das. Mo wird mit etwa 2–3 % zugesetzt und erhöht die Beständigkeit gegen Loch- und Spaltkorrosion, bei denen in chloridhaltigen Medien wie Körperflüssigkeiten die Passivschicht örtlich zerstört wird. Austenitische nichtrostende Stähle bilden beim Härten keinen Martensit; ihre Festigkeit wird durch Kaltumformung eingestellt. Austenit wird vor allem durch Ni stabilisiert, Mo zählt eher zu den ferritstabilisierenden Elementen. Dennoch gibt es Bedenken wegen der Ni-Freisetzung im Körper, sodass für Langzeitimplantate teils Titanlegierungen oder andere Werkstoffe gewählt werden."
  },
  "biomaterials-017": {
    "question": "Für die Gleitflächen künstlicher Gelenke wird häufig ultrahochmolekulares Polyethylen (UHMWPE) verwendet, das durch Gamma- oder Elektronenbestrahlung mit etwa einigen Zehn bis 100 kGy vernetzt wurde. Welche Kombination gibt den Zweck dieser Vernetzung und den Grund für die Wärmebehandlung oder den Antioxidanszusatz nach der Bestrahlung richtig an?",
    "choices": [
      "Die Vernetzung schränkt die Kettenbeweglichkeit ein und verringert den Verschleiß; verbliebene freie Radikale treiben im Körper und anderswo die Oxidation voran und müssen daher beseitigt werden",
      "Die Vernetzung erhöht die Kristallinität, härtet das Polymer und verringert den Verschleiß; da die Bestrahlung die Molmasse senkt, verbindet die Wärmebehandlung die Ketten wieder",
      "Die Bestrahlung dient nur der Sterilisation und hat mit dem Verschleiß nichts zu tun; Wärmebehandlung und Antioxidans beseitigen Gasblasen aus der Formgebung"
    ],
    "explanation": "Bei Hüftendoprothesen werden UHMWPE-Abriebpartikel von Makrophagen aufgenommen und lösen Entzündungen aus, die zu Knochenabbau (Osteolyse) und Lockerung führen. Werden die Ketten durch Bestrahlung miteinander vernetzt, wird die Verformung unterdrückt, bei der sich die Ketten in Gleitrichtung ausrichten und abgerissen werden, und der Verschleiß sinkt stark. Verbleiben jedoch durch die Bestrahlung entstandene freie Radikale, reagieren sie mit Sauerstoff und treiben die Oxidation voran, wodurch Ketten gespalten werden und das Polymer versprödet. Daher werden die Radikale durch Umschmelzen oberhalb oder Tempern unterhalb des Schmelzpunkts verringert oder durch Zusatz von Vitamin E abgefangen. Umschmelzen senkt die Kristallinität und auch etwas die Festigkeit und die Ermüdungseigenschaften. Die Bestrahlung ist keine Behandlung zur Erhöhung der Kristallinität, und die Wärmebehandlung soll keinen Verlust an Molmasse ausgleichen."
  },
  "biomaterials-018": {
    "question": "Der Hüftkopf einer Hüftendoprothese (Durchmesser 28 mm) gräbt sich in Richtung des Kopfes mit 0,10 mm pro Jahr in die Polyethylenpfanne ein. Der verschlissene Bereich wird als Zylinder angenähert, dessen Grundfläche die Querschnittsfläche des Kopfes ist (V = πr²w, r Radius des Kopfes, w linearer Verschleiß). Welcher Wert kommt dem volumetrischen Verschleiß nach 10 Jahren am nächsten?",
    "choices": [
      "Etwa 62 mm³",
      "Etwa 620 mm³",
      "Etwa 2500 mm³"
    ],
    "explanation": "Der Kopfradius beträgt r = 14 mm und der lineare Verschleiß in 10 Jahren w = 0,10 × 10 = 1,0 mm, also V = π × 14² × 1,0 ≈ 616 mm³, etwa 620 mm³. Etwa 62 mm³ ergibt sich, wenn nur ein Jahr gerechnet und nicht auf 10 Jahre umgerechnet wird; etwa 2500 mm³, wenn der Durchmesser von 28 mm als Radius eingesetzt wird. Der volumetrische Verschleiß ist proportional zum Quadrat des Kopfradius, sodass ein größerer Kopf bei gleicher linearer Verschleißrate ein größeres Abriebvolumen erzeugt. Da die Abriebmenge mit der Neigung zur Osteolyse zusammenhängt, ist es wichtig, den Verschleiß nicht nur linear, sondern auch volumetrisch zu bewerten. Der tatsächliche Verschleißbereich weicht vom Zylinder ab, weil sich die Richtung des Kopfes ändert; das genaue Volumen wird durch Vermessen der Form bestimmt."
  },
  "biomaterials-019": {
    "question": "Welcher Vorgang tritt zuerst ein, wenn die Oberfläche eines künstlichen Werkstoffs mit Blut oder Körperflüssigkeit in Kontakt kommt, und bestimmt die anschließende Zelladhäsion und Thrombusbildung?",
    "choices": [
      "Innerhalb von Sekunden bis Minuten adsorbieren Proteine an der Oberfläche und bilden eine Schicht",
      "Zuerst haften Thrombozyten und Leukozyten direkt an der Oberfläche, Proteine sammeln sich erst später an, nachdem diese Zellen sie abgesondert haben",
      "Die Oberfläche reagiert mehrere Tage lang mit nichts, danach nähern sich Fibroblasten und überziehen sie mit einer Membran"
    ],
    "explanation": "Kommt ein Werkstoff mit Körperflüssigkeit in Kontakt, adsorbieren Proteine wie Albumin, Fibrinogen und Immunglobuline innerhalb von Sekunden bis Minuten an seiner Oberfläche, noch bevor Zellen eintreffen. Welche Proteine in welcher Orientierung und in welchem Denaturierungszustand adsorbieren, hängt von Benetzbarkeit, Ladung und Rauheit der Oberfläche ab. Die Zusammensetzung der adsorbierten Proteine ändert sich mit der Zeit; bekanntlich werden zuerst angelagerte, reichlich vorhandene Proteine durch solche mit höherer Affinität ersetzt (Vroman-Effekt). Zellen erkennen diese Adsorptionsschicht und haften an ihr, sodass Thrombozytenadhäsion, Thrombusbildung und Entzündungsreaktionen von ihr abhängen. Die Reihenfolge mit direkt anhaftenden Zellen ist umgekehrt, und eine fibröse Kapsel ist ein spätes Stadium der Fremdkörperreaktion."
  },
  "biomaterials-020": {
    "question": "Welche Aussage beschreibt die Vorgänge an der Oberfläche eines bioaktiven Glases der Zusammensetzung 45S5 (in Massen-% SiO₂ 45, Na₂O 24,5, CaO 24,5, P₂O₅ 6) bis zur Bindung an den Knochen richtig?",
    "choices": [
      "Das Glas kristallisiert in Körperflüssigkeit zu einer inerten, aluminiumoxidähnlichen Schicht, mit der der Knochen nur mechanisch verzahnt",
      "Die Oberfläche bleibt völlig ungelöst, und nur Kollagen aus der Körperflüssigkeit bindet direkt an sie und verbindet sie so mit dem Knochen",
      "Na⁺ tauscht mit H⁺ aus der Flüssigkeit, das Netzwerk bricht zu einer kieselsäurereichen Gelschicht auf, und darauf scheidet sich Calciumphosphat ab, das zu Apatit kristallisiert"
    ],
    "explanation": "Bei Kontakt mit Körperflüssigkeit tauschen zuerst Na⁺ und Ca²⁺ an der Oberfläche mit H⁺ (H₃O⁺) aus der Flüssigkeit; der pH-Wert steigt, Si-O-Si-Bindungen werden hydrolysiert, und Si-OH-Gruppen kondensieren zu einer kieselsäurereichen Gelschicht. Darauf scheidet sich aus Ca²⁺ und Phosphationen aus der Flüssigkeit und aus dem Glas amorphes Calciumphosphat ab, das zu carbonathaltigem Apatit kristallisiert. Diese Schicht ähnelt dem Mineral des Knochens und verbindet sich über Kollagen und Knochenzellen mit dem Knochen. Bei Gläsern mit zu viel SiO₂ (bei schmelzgewonnenen Gläsern etwa 60 mol-% oder mehr) und entsprechend festem Netzwerk verläuft diese Reaktion zu langsam, und sie sind nicht bioaktiv. Eine nicht reagierende, inerte Schicht zu bilden ist ein Verhalten von Aluminiumoxid und ähnlichen Stoffen, und eine ungelöst bleibende Oberfläche passt nicht zu diesem Vorgang, der mit der Ionenfreisetzung beginnt."
  }
}

File: data/i18n/de/questions/ceramics.json
{
  "ceramics-001": {
    "question": "Der Ionenradius von Na⁺ sei 0,102 nm, der von Cl⁻ 0,181 nm. Welche Koordinationszahl des Kations ergibt sich aus dem Radienverhältnis? Die Koordinationszahl sei 4 für ein Radienverhältnis von 0,225–0,414, 6 für 0,414–0,732 und 8 ab 0,732.",
    "choices": [
      "4",
      "6",
      "8"
    ],
    "explanation": "Das Radienverhältnis beträgt r₊/r₋ = 0,102/0,181 ≈ 0,564 und liegt im Bereich 0,414–0,732; erwartet wird daher eine oktaedrische Koordination, bei der das Kation von 6 Anionen umgeben ist (Koordinationszahl 6). Tatsächlich hat NaCl die Steinsalzstruktur, in der sowohl Na⁺ als auch Cl⁻ die Koordinationszahl 6 haben. Die Koordinationszahl 8 ist wie bei CsCl ab einem Radienverhältnis von 0,732 stabil, die Koordinationszahl 4 wie bei ZnS im Bereich 0,225–0,414. Der Gedanke hinter dieser Regel (erste Paulingsche Regel): Ist das Kation zu klein, stoßen die umgebenden Anionen aneinander und berühren das Kation nicht mehr, sodass die Koordinationszahl sinkt."
  },
  "ceramics-002": {
    "question": "Welche Aussage über die CsCl-Struktur trifft zu?",
    "choices": [
      "Cs⁺ und Cl⁻ bilden je ein kubisch-primitives Gitter, die einander durchdringen; die Koordinationszahl ist 8",
      "Eine Art krz-Gitter mit Ionen derselben Sorte auf Ecken und Raummitte, sodass die Elementarzelle 2 gleichartige Ionen enthält",
      "Dieselbe Struktur wie Steinsalz, mit Cs⁺ und Cl⁻ abwechselnd auf einem kfz-Gitter; jedes Ion hat die Koordinationszahl 6"
    ],
    "explanation": "In der CsCl-Struktur sitzt Cl⁻ auf den Würfelecken und Cs⁺ in der Raummitte. Da das Radienverhältnis (etwa 0,94) über 0,732 liegt, ist jedes Cs⁺ von 8 Cl⁻ umgeben, und die Koordinationszahl ist 8. Die Struktur sieht wie krz aus, doch die Ionen auf den Ecken und in der Raummitte sind verschieden und lassen sich durch eine Translation nicht zur Deckung bringen; das Bravais-Gitter ist daher kubisch-primitiv. Es handelt sich also um zwei einander durchdringende kubisch-primitive Gitter, und die Bezeichnung krz ist ein häufiger Fehler. Zwei Ionensorten, die sich auf einem kfz-Gitter abwechseln, mit der Koordinationszahl 6 beschreiben die NaCl-Struktur (Steinsalzstruktur)."
  },
  "ceramics-003": {
    "question": "Wie groß ist in der Perowskitstruktur (ABO₃), etwa bei BaTiO₃, die Sauerstoff-Koordinationszahl des Kations auf dem B-Platz (Ti⁴⁺)?",
    "choices": [
      "4",
      "12",
      "6"
    ],
    "explanation": "In der idealen Perowskitstruktur ist das kleine Kation auf dem B-Platz (Ti⁴⁺) von 6 Oxidionen umgeben und bildet TiO₆-Oktaeder, die über ihre Ecken dreidimensional miteinander verknüpft sind. Das große Kation auf dem A-Platz (Ba²⁺) sitzt in den Lücken zwischen den Oktaedern und ist von 12 Oxidionen umgeben. Der Wert 12 ist die Koordinationszahl des A-Platzes und wird leicht verwechselt. Der Wert 4 ist die Koordinationszahl der tetraedrischen Koordination in der Wurtzit- und der Zinkblendestruktur. In BaTiO₃ entsteht durch eine geringe Verschiebung des Ti aus der Oktaedermitte eine spontane Polarisation; sie ist die Ursache von Ferroelektrizität, hoher Permittivität und Piezoelektrizität."
  },
  "ceramics-004": {
    "question": "Welche Aussage über das Sintern keramischer Pulver trifft zu?",
    "choices": [
      "Die Triebkraft des Sinterns ist die Abnahme der Oberflächenenergie, weil die Oberfläche der Partikel kleiner wird",
      "Auch Oberflächendiffusion und Verdampfung–Kondensation nähern die Partikelmittelpunkte einander an und verdichten den Pressling stark",
      "Je feiner die Partikel, desto höher ist die zum Sintern nötige Temperatur"
    ],
    "explanation": "Ein Pulverpressling hat eine große Oberfläche und besitzt überschüssige Oberflächenenergie. Bei hoher Temperatur wandert Material, die Sinterhälse zwischen den Partikeln wachsen, und durch die Abnahme der Oberfläche sinkt die Energie des Systems; dies ist die Triebkraft des Sinterns. Unter den Transportmechanismen verringern diejenigen, die Material durch Korngrenzendiffusion oder Volumendiffusion von den Korngrenzen heranführen, den Abstand der Partikelmittelpunkte und bewirken so Verdichtung (Schwindung). Oberflächendiffusion und Verdampfung–Kondensation verdicken dagegen nur die Hälse, ohne die Partikelmittelpunkte einander anzunähern, und tragen kaum zur Verdichtung bei. Feinere Partikel haben eine größere spezifische Oberfläche und kürzere Diffusionswege, sodass das Sintern bei niedrigeren Temperaturen abläuft."
  },
  "ceramics-005": {
    "question": "Welche Aussage über die Glasübergangstemperatur Tg beim Abkühlen eines Glases aus der Schmelze trifft zu?",
    "choices": [
      "Sie ist für jeden Stoff ein fester Wert, unabhängig von der Abkühlgeschwindigkeit",
      "Je größer die Abkühlgeschwindigkeit, desto niedriger ist Tg",
      "Je größer die Abkühlgeschwindigkeit, desto höher ist Tg"
    ],
    "explanation": "Beim Abkühlen einer Schmelze steigt die Viskosität steil an; bei der Temperatur, bei der die Umlagerung der Atome mit der Abkühlung nicht mehr Schritt halten kann, friert die Struktur ein, und die Steigung des spezifischen Volumens über der Temperatur ändert sich. Diese Temperatur ist die Glasübergangstemperatur Tg; als Richtwert für die Viskosität gelten etwa 10¹² Pa·s. Je schneller abgekühlt wird, desto weniger Zeit haben die Atome zur Umlagerung, sodass die Struktur bei höherer Temperatur einfriert und Tg höher liegt; die eingefrorene Struktur hat dann eine geringere Dichte. Tg ist nicht die Temperatur eines thermodynamischen Phasenübergangs wie der Schmelzpunkt und daher nicht unabhängig von der Abkühlgeschwindigkeit. Diese Eigenschaft spielt auch beim Abbau von Eigenspannungen durch langsames Abkühlen (Feinkühlen) des Glases eine Rolle."
  },
  "ceramics-006": {
    "question": "Die Festigkeit einer Keramik folge der Weibull-Verteilung Pf = 1 − exp[−(σ/σ₀) hoch m] mit dem Skalenparameter σ₀ = 400 MPa und dem Weibull-Modul m = 10. Welcher Wert kommt der Bruchwahrscheinlichkeit bei einer Belastung mit 300 MPa am nächsten?",
    "choices": [
      "ca. 5,5 %",
      "ca. 53 %",
      "ca. 95 %"
    ],
    "explanation": "σ/σ₀ = 300/400 = 0,75, und die zehnte Potenz davon ist 0,75¹⁰ ≈ 0,0563. Damit ist Pf = 1 − exp(−0,0563) ≈ 0,055, also etwa 5,5 %. Ca. 53 % vergisst die Potenz m und rechnet 1 − exp(−0,75). Ca. 95 % hält exp(−0,0563) ≈ 0,945 für die Bruchwahrscheinlichkeit; das ist jedoch die Überlebenswahrscheinlichkeit (Zuverlässigkeit). Da die Festigkeit von Keramiken von der Größe innerer Fehler bestimmt wird, streut sie stärker als bei Metallen; m liegt typischerweise bei etwa 5–20. Je größer m, desto geringer die Streuung und desto schneller sinkt die Bruchwahrscheinlichkeit bei Spannungen unterhalb von σ₀."
  },
  "ceramics-007": {
    "question": "Bei einer Keramik mit dem Weibull-Modul m = 10 hatten Proben mit dem Volumen V eine charakteristische Festigkeit von 500 MPa. Welcher Wert kommt der charakteristischen Festigkeit eines Bauteils aus demselben Werkstoff mit dem Volumen 10V am nächsten, wenn der Weibullsche Volumeneffekt σ₂/σ₁ = (V₁/V₂) hoch 1/m verwendet wird?",
    "choices": [
      "ca. 50 MPa",
      "ca. 500 MPa (unverändert)",
      "ca. 397 MPa"
    ],
    "explanation": "Nach dem Modell des schwächsten Glieds enthält ein größeres Volumen mit höherer Wahrscheinlichkeit einen großen Fehler, sodass die Festigkeit sinkt. σ₂ = 500 × (1/10) hoch 0,1 = 500 × 0,794 ≈ 397 MPa. Ca. 50 MPa nimmt an, dass die Festigkeit umgekehrt proportional zum Volumen ist; tatsächlich wirkt das Volumen über die m-te Wurzel, sodass der Abfall gering ausfällt. Ca. 500 MPa betrachtet die Festigkeit wie bei Metallen als größenunabhängige Werkstoffkonstante. Wird die Biegefestigkeit kleiner Proben unverändert für die Auslegung eines großen Bauteils verwendet, liegt man auf der unsicheren Seite; bei der Auslegung keramischer Bauteile wird die Festigkeit deshalb um den Unterschied im effektiven Volumen korrigiert."
  },
  "ceramics-008": {
    "question": "Eine Keramik hat eine Biegefestigkeit von 300 MPa, einen Elastizitätsmodul von 380 GPa, eine Querkontraktionszahl von 0,22 und einen Längenausdehnungskoeffizienten von 8,0×10⁻⁶ K⁻¹. Welcher Wert kommt dem Richtwert ΔTc = σf(1 − ν)/(Eα) für die Temperaturdifferenz am nächsten, ab der beim Abschrecken durch Thermoschock Risse entstehen?",
    "choices": [
      "ca. 77 K",
      "ca. 99 K",
      "ca. 127 K"
    ],
    "explanation": "Eα = 380×10⁹ × 8,0×10⁻⁶ = 3,04×10⁶ Pa/K und σf(1 − ν) = 300×10⁶ × 0,78 = 2,34×10⁸ Pa, also ΔTc = 2,34×10⁸/(3,04×10⁶) ≈ 77 K. Ca. 99 K vergisst die Multiplikation mit (1 − ν), ca. 127 K teilt stattdessen durch (1 − ν). Die Thermoschockbeständigkeit ist umso größer, je höher die Festigkeit und je kleiner Elastizitätsmodul und Wärmeausdehnungskoeffizient sind. Quarzglas mit dem sehr kleinen Wärmeausdehnungskoeffizienten von etwa 0,5×10⁻⁶ K⁻¹ ist äußerst thermoschockbeständig. Günstig ist auch eine hohe Wärmeleitfähigkeit, weil sie den Temperaturunterschied zwischen Oberfläche und Innerem klein hält."
  },
  "ceramics-009": {
    "question": "Warum leitet stabilisiertes Zirkonoxid (YSZ), also ZrO₂ mit darin gelöstem Y₂O₃, Oxidionen?",
    "choices": [
      "Y³⁺ besetzt Zwischengitterplätze und liefert freie Elektronen",
      "Y³⁺ ersetzt Zr⁴⁺, und auf je zwei Y³⁺ entsteht eine Sauerstoffleerstelle",
      "Y³⁺ ersetzt Zr⁴⁺, und auf jedes Y³⁺ entstehen zwei Sauerstoffleerstellen"
    ],
    "explanation": "Besetzt das dreiwertige Y³⁺ einen Platz des vierwertigen Zr⁴⁺, fehlt pro Ion eine positive Ladung. Zur Wahrung der Elektroneutralität entsteht auf je zwei Y³⁺ eine Leerstelle des zweiwertigen Oxidions (in Kröger-Vink-Notation Y₂O₃ → 2Y′_Zr + V_O•• + 3O_O). Bei hoher Temperatur wandert O²⁻ über diese Sauerstoffleerstellen, sodass YSZ als Festelektrolyt in Sauerstoffsensoren und Festoxid-Brennstoffzellen (SOFC) eingesetzt wird. Zwei Leerstellen pro Y³⁺ gleichen die Ladung nicht aus, und Y besetzt auch keine Zwischengitterplätze, um Elektronen abzugeben. Der Zusatz von Y₂O₃ dient außerdem dazu, die kubische oder tetragonale Phase bis Raumtemperatur zu stabilisieren."
  },
  "ceramics-010": {
    "question": "Welche Aussage über den Zusammenhang zwischen Piezoelektrizität und Ferroelektrizität trifft zu?",
    "choices": [
      "Alle Piezoelektrika sind Ferroelektrika",
      "Alle Ferroelektrika sind piezoelektrisch, es gibt aber Piezoelektrika wie Quarz, die nicht ferroelektrisch sind",
      "Auch Kristalle mit Symmetriezentrum werden in einem ausreichend starken elektrischen Feld piezoelektrisch"
    ],
    "explanation": "Piezoelektrizität ist die Eigenschaft, unter mechanischer Spannung eine Polarisation zu entwickeln und sich umgekehrt im elektrischen Feld zu verformen; Voraussetzung ist ein Kristall ohne Symmetriezentrum. Ferroelektrika sind Kristalle mit einer spontanen Polarisation, deren Richtung sich durch ein elektrisches Feld umkehren lässt; sie haben kein Symmetriezentrum und sind daher stets auch piezoelektrisch. Quarz (α-Quarz) hat dagegen kein Symmetriezentrum und ist piezoelektrisch, besitzt aber keine spontane Polarisation und ist daher kein Ferroelektrikum. In Kristallen mit Symmetriezentrum tritt auch bei noch so starkem Feld kein piezoelektrischer Effekt erster Ordnung auf (die Elektrostriktion, die proportional zum Quadrat der Feldstärke ist, ist ein anderer Effekt). Ferroelektrische Keramiken wie PZT und BaTiO₃ werden vor dem Einsatz als Piezoelemente gepolt, um die Polarisationsrichtungen auszurichten."
  },
  "ceramics-011": {
    "question": "Welcher Wert kommt der Kapazität eines Plattenkondensators am nächsten, bei dem eine dielektrische Schicht mit der relativen Permittivität 3000 und der Dicke 2,0 µm zwischen Elektroden mit der Fläche 1,0 mm² liegt? Die elektrische Feldkonstante sei 8,85×10⁻¹² F/m.",
    "choices": [
      "ca. 13 pF",
      "ca. 13 nF",
      "ca. 13 µF"
    ],
    "explanation": "In C = ε₀εᵣA/d wird in SI-Einheiten eingesetzt. Mit A = 1,0 mm² = 1,0×10⁻⁶ m² und d = 2,0 µm = 2,0×10⁻⁶ m ist C = 8,85×10⁻¹² × 3000 × 1,0×10⁻⁶ / (2,0×10⁻⁶) ≈ 1,3×10⁻⁸ F, also etwa 13 nF. Ca. 13 pF und ca. 13 µF weichen um den Faktor 1000 ab, weil bei der Umrechnung von mm² oder µm ein Fehler unterlaufen ist. Dielektrika auf BaTiO₃-Basis haben relative Permittivitäten von mehreren Tausend; in keramischen Vielschichtkondensatoren (MLCC) werden Hunderte solcher dünnen Schichten gestapelt und parallel geschaltet, um auf kleinem Volumen eine große Kapazität zu erreichen."
  },
  "ceramics-012": {
    "question": "Was ist der Hauptgrund für die hohe Bruchzähigkeit von teilstabilisiertem Zirkonoxid?",
    "choices": [
      "Die Zugspannung an der Rissspitze wandelt monoklin in tetragonal um, und die Volumenabnahme von etwa 4 % baut die Spannung ab",
      "Die an den Korngrenzen verbliebene Glasphase fließt bei hoher Temperatur viskos, rundet die Rissspitze ab und mildert die Spannungskonzentration",
      "Metastabile tetragonale Körner wandeln an der Rissspitze in monoklin um, und ihre Volumenzunahme drückt den Riss zusammen"
    ],
    "explanation": "In teilstabilisiertem Zirkonoxid werden tetragonale Teilchen, die bei niedriger Temperatur eigentlich monoklin würden, dank der Behinderung durch ihre Umgebung metastabil gehalten. Wächst ein Riss, wandelt die Zugspannung an seiner Spitze die tetragonale Phase martensitisch in die monokline um, mit einer Volumenzunahme von etwa 4 %. Diese Ausdehnung erzeugt um den Riss Druckspannungen, die ihn zu schließen suchen, sodass für den Rissfortschritt zusätzliche Energie nötig ist. Dies nennt man Umwandlungsverstärkung (spannungsinduzierte Umwandlungsverstärkung). Die Aussage, in der Umwandlungsrichtung und Volumenänderung vertauscht sind, ist falsch. Die Abrundung durch viskoses Fließen ist ein Hochtemperaturphänomen in Werkstoffen mit Glasphase."
  },
  "ceramics-013": {
    "question": "Beim Sintern von Siliziumnitridpulver (Si₃N₄) werden üblicherweise Zusätze (Sinterhilfsmittel) wie Y₂O₃ oder Al₂O₃ zugegeben. Was ist der Hauptgrund dafür?",
    "choices": [
      "Die Zusätze lösen sich in Si₃N₄, wandeln die Bindung in eine Ionenbindung um und schmelzen den ganzen Sinterkörper auf, bevor er erstarrt",
      "Die Zusätze entfernen den Sauerstoff von der Teilchenoberfläche, beschleunigen die Oberflächendiffusion und verdichten allein durch das Wachstum der Sinterhälse",
      "Wegen der starken kovalenten Bindung diffundieren die Atome langsam; die Zusätze bilden bei hoher Temperatur eine Schmelzphase, die die Verdichtung durch Lösung und Wiederausscheidung fördert"
    ],
    "explanation": "Si₃N₄ und SiC haben starke kovalente Bindungen und äußerst kleine Selbstdiffusionskoeffizienten, sodass sie durch Festkörperdiffusion allein selbst bei hoher Temperatur kaum dicht werden. Gibt man Y₂O₃ oder Al₂O₃ zu, reagieren diese mit dem SiO₂ auf der Teilchenoberfläche und bilden bei hoher Temperatur eine oxidische Schmelzphase; die Teilchen lösen sich darin und scheiden sich an anderer Stelle wieder aus, wodurch die Verdichtung fortschreitet (Flüssigphasensintern). Beim Abkühlen bleibt diese Schmelze als glasige Korngrenzenphase zurück, die auch die Hochtemperaturfestigkeit herabsetzt. Der Sinterkörper wird nicht als Ganzes aufgeschmolzen, und die Art der Bindung ändert sich nicht. Oberflächendiffusion verdickt nur die Sinterhälse und trägt zur Verdichtung fast nichts bei."
  },
  "ceramics-014": {
    "question": "Welche Aussage über die Änderung von BaTiO₃ beim Erhitzen über die Curie-Temperatur (etwa 120 °C) trifft zu?",
    "choices": [
      "Es wandelt sich von tetragonal in kubisch um, die spontane Polarisation verschwindet, und es wird paraelektrisch",
      "Es wandelt sich von kubisch in tetragonal um, eine spontane Polarisation tritt auf, und es wird ferroelektrisch",
      "Die Kristallstruktur bleibt gleich, aber Ti⁴⁺ verschiebt sich noch weiter aus der Mitte des Sauerstoffoktaeders, und die Polarisation nimmt zu"
    ],
    "explanation": "Bei Raumtemperatur ist BaTiO₃ tetragonal, wobei Ti⁴⁺ leicht aus der Mitte des Sauerstoffoktaeders verschoben ist; diese Verschiebung erzeugt eine spontane Polarisation, BaTiO₃ ist also ferroelektrisch. Oberhalb der Curie-Temperatur (etwa 120 °C) geht der Kristall in die höhersymmetrische kubische Perowskitstruktur über, Ti⁴⁺ sitzt im Mittel in der Oktaedermitte, die spontane Polarisation verschwindet, und das Material wird paraelektrisch. Beim Abkühlen verläuft die Umwandlung umgekehrt von kubisch nach tetragonal; die Aussage, beim Erhitzen entstehe die tetragonale Phase, verdreht also die Richtung. Auch wird die Verschiebung bei höherer Temperatur nicht größer. Die relative Permittivität zeigt nahe der Curie-Temperatur ein scharfes Maximum, daher wird ihre Temperaturabhängigkeit in Kondensatorwerkstoffen durch Zusätze geglättet."
  },
  "ceramics-015": {
    "question": "MgO hat Steinsalzstruktur (NaCl-Struktur) mit der Gitterkonstante 0,4212 nm. Die Atommassen von Mg und O seien 24,31 und 16,00, die Avogadro-Konstante 6,022×10²³ mol⁻¹. Welcher Wert kommt der theoretischen Dichte von MgO am nächsten?",
    "choices": [
      "ca. 0,90 g/cm³",
      "ca. 3,58 g/cm³",
      "ca. 7,17 g/cm³"
    ],
    "explanation": "Die Elementarzelle der Steinsalzstruktur enthält 4 Anionen auf den kfz-Plätzen und 4 Kationen in den Oktaederlücken, also 4 Formeleinheiten MgO. Mit a³ = (4,212×10⁻⁸ cm)³ ≈ 7,47×10⁻²³ cm³ ist ρ = 4 × 40,31/(6,022×10²³ × 7,47×10⁻²³) ≈ 3,58 g/cm³, in guter Übereinstimmung mit dem Messwert. Ca. 7,17 g/cm³ ergibt sich, wenn man die 8 Ionen Mg²⁺ und O²⁻ zusammen jeweils als eigene Formeleinheit zählt. Ca. 0,90 g/cm³ setzt wie bei der CsCl-Struktur nur eine Formeleinheit pro Elementarzelle an. In der Keramik wird die Dichte eines Sinterkörpers durch diese theoretische Dichte geteilt; die so erhaltene relative Dichte dient zur Beurteilung der Verdichtung."
  },
  "ceramics-016": {
    "question": "In der Fluoritstruktur (CaF₂-Typ) besetzen die Ca²⁺-Ionen die Gitterpunkte eines kfz-Gitters und die F⁻-Ionen alle Tetraederlücken. Welche Kombination der Koordinationszahlen von Ca²⁺ und F⁻ trifft zu?",
    "choices": [
      "Ca²⁺ 8, F⁻ 4",
      "Ca²⁺ 4, F⁻ 8",
      "Ca²⁺ und F⁻ jeweils 6"
    ],
    "explanation": "Ein F⁻-Ion in einer Tetraederlücke ist von 4 Ca²⁺-Ionen umgeben; seine Koordinationszahl ist also 4. Die kfz-Elementarzelle enthält 4 Ca²⁺-Ionen und 8 Tetraederlücken, woraus sich die Formel CaF₂ ergibt. Auf jedes Ca²⁺ kommen zwei F⁻, daher stehen die Koordinationszahlen im Verhältnis Ca²⁺ : F⁻ = 2 : 1, und Ca²⁺ hat die Koordinationszahl 8 (es sitzt in der Mitte eines Würfels aus F⁻-Ionen). Ca²⁺ 4 und F⁻ 8 ist die umgekehrte Kombination; sie entspricht der Antifluoritstruktur (z. B. Li₂O), in der Kationen und Anionen die Plätze tauschen. Die Koordinationszahl 6 für beide Ionen gehört zur Steinsalzstruktur. Auch UO₂ und die kubische Hochtemperaturphase von ZrO₂ haben diese Struktur."
  },
  "ceramics-017": {
    "question": "In α-Al₂O₃ mit Korundstruktur bilden die O²⁻-Ionen annähernd eine hexagonal dichteste Kugelpackung, und die Al³⁺-Ionen sitzen in deren Lücken. Welche Lücken besetzen die Al³⁺-Ionen? In einer dichtesten Kugelpackung gebe es pro Anion eine Oktaederlücke und zwei Tetraederlücken.",
    "choices": [
      "Alle Oktaederlücken",
      "2/3 der Oktaederlücken",
      "Die Hälfte der Tetraederlücken"
    ],
    "explanation": "Eine dichteste Packung aus N Anionen hat N Oktaederlücken und 2N Tetraederlücken. Al₂O₃ hat 2 Al³⁺ auf 3 O²⁻; gehen die Kationen in Oktaederlücken, passt die Formel, wenn sie 2/3 davon besetzen. Im Korund besetzen die Al³⁺-Ionen tatsächlich 2/3 der Oktaederlücken in regelmäßiger Anordnung, das restliche Drittel bleibt leer. Wären alle Oktaederlücken oder die Hälfte der Tetraederlücken besetzt, käme auf jedes Anion ein Kation, eine 1:1-Zusammensetzung wie bei MgO, und die Ladungen wären nicht ausgeglichen. Die Besetzung der Lücken aus dem Verhältnis von Kationen zu Anionen abzuleiten, funktioniert auch bei anderen Oxiden wie Spinellen."
  },
  "ceramics-018": {
    "question": "Die Dichte eines gesinterten Aluminiumoxidkörpers wurde nach dem archimedischen Prinzip gemessen: Trockenmasse 10,00 g, Masse wassergesättigt 10,16 g und Masse in Wasser hängend 7,43 g. Die Dichte des Wassers sei 1,00 g/cm³ und die theoretische Dichte von Aluminiumoxid 3,98 g/cm³. Welcher Wert kommt der relativen Dichte des Körpers (Rohdichte/theoretische Dichte) am nächsten?",
    "choices": [
      "Etwa 92,0 %",
      "Etwa 93,5 %",
      "Etwa 97,8 %"
    ],
    "explanation": "Da die offenen Poren bei der Messung mit Wasser gefüllt sind, beträgt das äußere Volumen einschließlich der Poren (10,16 − 7,43)/1,00 = 2,73 cm³. Die Rohdichte ist die Trockenmasse geteilt durch dieses Volumen, 10,00/2,73 ≈ 3,66 g/cm³, und die relative Dichte beträgt 3,66/3,98 ≈ 0,920, also etwa 92,0 %. Etwa 97,8 % bestimmt das Volumen aus der Differenz von Trockenmasse und Masse in Wasser, 10,00 − 7,43, und lässt das Wasser in den offenen Poren außer Acht. Etwa 93,5 % setzt die gesättigte Masse in den Zähler ein. Die offene Porosität beträgt (10,16 − 10,00)/2,73 ≈ 5,9 %; von der Gesamtporosität von etwa 8,0 % entfallen somit etwa 2 % auf geschlossene Poren."
  },
  "ceramics-019": {
    "question": "Bei Keramiken wie Aluminiumoxid ist die Druckfestigkeit groß, nämlich das Mehrfache bis etwa das Zehnfache der Zugfestigkeit. Was ist der Hauptgrund dafür?",
    "choices": [
      "Unter Druck bewegen sich Versetzungen leichter, und plastische Verformung baut die Spannung ab",
      "Druckproben sind klein, sodass die Festigkeit nur wegen des Volumeneffekts hoch erscheint",
      "Unter Druck wirken die Kräfte so, dass sich kleine innere Risse schließen, sodass die Risse kaum wachsen"
    ],
    "explanation": "Der Bruch von Keramiken geht von kleinen Fehlern im Inneren oder an der Oberfläche aus: Risse, Poren oder grobe Körner. Unter Zug konzentriert sich die Spannung an den Rissspitzen, und der Bruch läuft schlagartig vom größten Fehler aus. Unter Druck wirken die Kräfte so, dass sich die Rissflanken schließen; die Risse öffnen sich daher nicht leicht, und das Versagen erfordert, dass viele kleine Risse allmählich unter Schub wachsen und sich verbinden, weshalb die Festigkeit viel höher ist. Keramiken eignen sich daher für Anwendungen unter Druckbelastung. In ionisch und kovalent gebundenen Kristallen bewegen sich Versetzungen auch unter Druck kaum. Der Unterschied beruht nicht auf der Probengröße, sondern ist eine grundlegende Folge der Spannungsrichtung."
  },
  "ceramics-020": {
    "question": "In Ionenkristallen wie NaCl entstehen vor allem Schottky-Defekte, also Paare aus einer Kationen- und einer Anionenleerstelle. Die Bildung eines Paares erfordere Qs = 2,0 eV. Welcher Wert kommt dem Anteil leerer Kationenplätze bei 727 °C, n/N = exp(−Qs/2kT), am nächsten? Die Boltzmann-Konstante sei k = 8,617×10⁻⁵ eV/K.",
    "choices": [
      "Etwa 8,3×10⁻¹¹",
      "Etwa 9,1×10⁻⁶",
      "Etwa 1,2×10⁻⁷"
    ],
    "explanation": "T = 727 + 273 = 1000 K, also kT ≈ 0,0862 eV. Qs/2kT = 2,0/(2 × 0,0862) ≈ 11,6, also n/N = exp(−11,6) ≈ 9,1×10⁻⁶. Die 2 im Nenner des Exponenten ergibt sich daraus, dass Kationen- und Anionenleerstellen unabhängig voneinander angeordnet werden können, das Produkt ihrer Anteile im Gleichgewicht also exp(−Qs/kT) ist, und dass beide Anteile wegen der elektrischen Neutralität gleich sind. Etwa 8,3×10⁻¹¹ lässt diese 2 weg und rechnet mit exp(−Qs/kT), und etwa 1,2×10⁻⁷ rechnet mit der Temperatur in °C, also mit 727."
  }
}
