Repository: tatuyaochi-blip/matsci-quiz

# 材料科学教室 Materials Science Room

材料科学を3択問題で学ぶ学習サイト。扱う範囲: 結晶構造・欠陥と拡散・機械的性質から、状態図と熱処理、セラミックス・高分子・電子材料、薄膜とSEM・TEM・XRDなどの材料分析。

姉妹サイト「半導体教室」(semiconroom.com、リポジトリ semicon-quiz)と同じエンジンで作っている。HTML/CSS/JavaScript だけで、`src/` と `data/` から `tools/build.js` で `docs/` を生成する。公開は GitHub Actions(`.github/workflows/pages.yml`)が main への push のたびにビルドして GitHub Pages に出す。`docs/` はコミットしない。

## サイトごとの設定

- `config.json` の `siteName`・`brand`(分野名やトップの見出しなど、UI文言の `{{brand_xxx}}` を埋める)・`icon`(アイコンの色と図柄)
- `noindex: true` の間は全ページに noindex を付ける(確認用の公開)。独自ドメインで一般公開するときに `baseUrl`・`cname` を設定し、`noindex` を外す
- 色は `src/css/style.css` の `--accent` など。保存の名前の頭は `src/js/store.js` の `NS`

File: data/i18n/de/questions/corrosion.json
{
  "corrosion-001": {
    "question": "Bei 25 °C beträgt das Standardelektrodenpotential +0,34 V für Cu²⁺/Cu, −0,44 V für Fe²⁺/Fe und −0,76 V für Zn²⁺/Zn. Welches dieser drei Metalle wird thermodynamisch am leichtesten oxidiert (geht am leichtesten als Kation in Lösung)?",
    "choices": [
      "Kupfer",
      "Eisen",
      "Zink"
    ],
    "explanation": "Das Standardelektrodenpotential gibt das Gleichgewicht zwischen einem Metall und seinen Ionen bezogen auf die Standard-Wasserstoffelektrode (0 V) an. Je negativer das Potential eines Metalls ist (je unedler es ist), desto stärker neigt es dazu, Elektronen abzugeben und zum Kation zu werden; von den drei Metallen wird daher Zink mit −0,76 V am leichtesten oxidiert, und Kupfer mit +0,34 V ist das am schwersten oxidierbare (edelste) Metall. Wer Kupfer wählt, liest die Vorzeichen in umgekehrter Richtung. Eisen (−0,44 V) ist edler als Zink und wird daher nicht so leicht oxidiert wie Zink. Das Standardelektrodenpotential zeigt allerdings nur die Neigung, nicht die tatsächliche Korrosionsgeschwindigkeit. Aluminium etwa ist mit −1,66 V sehr unedel, ist an Luft aber dank seiner dichten Oxidschicht an der Oberfläche gut beständig. Zur Bewertung von Werkstoffpaarungen in realen Umgebungen wird die in Meerwasser gemessene Reihe der freien Korrosionspotentiale (galvanische Spannungsreihe) verwendet."
  },
  "corrosion-002": {
    "question": "Auf einer Eisenoberfläche in neutralem, belüftetem Wasser bilden sich Lokalelemente, und die Korrosion schreitet fort. Welche Reaktion läuft an der Kathode hauptsächlich ab?",
    "choices": [
      "Fe → Fe²⁺ + 2e⁻",
      "O₂ + 2H₂O + 4e⁻ → 4OH⁻",
      "2H⁺ + 2e⁻ → H₂"
    ],
    "explanation": "Auch auf der Oberfläche eines einzigen Metalls entstehen durch Einschlüsse, Korngrenzen, Verformungen oder eine ungleichmäßige Umgebung Bereiche mit niedrigerem und höherem Potential, und mit dem Metall selbst als Leiter bilden sich viele kleine galvanische Zellen. Eine solche Zelle heißt Lokalelement. An der Anode mit niedrigerem Potential löst sich Eisen nach Fe → Fe²⁺ + 2e⁻ (diese Gleichung unter den Antworten ist die Anodenreaktion); an der Kathode, die die Elektronen aufnimmt, läuft in neutralem Wasser hauptsächlich die Reduktion des gelösten Sauerstoffs O₂ + 2H₂O + 4e⁻ → 4OH⁻ ab. Die entstehenden Fe²⁺ und OH⁻ reagieren miteinander und werden weiter zu Rost (FeOOH u. a.) oxidiert. Die Wasserstoffentwicklung 2H⁺ + 2e⁻ → H₂ ist die vorherrschende Reaktion in sauren Lösungen mit viel H⁺; in neutralem Wasser ist H⁺ mit etwa 10⁻⁷ mol/L zu knapp, um die Hauptrolle zu spielen."
  },
  "corrosion-003": {
    "question": "Ist die Konzentration des gelösten Sauerstoffs an einem Stahlteil in Wasser örtlich verschieden, bildet sich ein Belüftungselement. Wo konzentriert sich die Korrosion bevorzugt?",
    "choices": [
      "Wo die Sauerstoffzufuhr gering ist (tief in Spalten, unter Ablagerungen usw.)",
      "Wo die Sauerstoffzufuhr groß ist (nahe der Wasserlinie usw.); dieser Bereich wird zur Anode",
      "Ein Unterschied der Sauerstoffkonzentration erzeugt kein Element, daher korrodiert die ganze Oberfläche nahezu gleichmäßig"
    ],
    "explanation": "Wo viel Sauerstoff zugeführt wird, läuft die Kathodenreaktion, die Sauerstoffreduktion, leicht ab, und das Potential steigt. Daher bildet sich ein Element, in dem der sauerstoffarme Bereich zur Anode wird, an der sich Eisen löst, und der sauerstoffreiche Bereich zur Kathode. Dies ist das Belüftungselement; die Korrosion konzentriert sich auf Bereiche, die Sauerstoff schlecht erreicht, etwa tief in Spalten, unter Ablagerungen oder knapp unter der Wasserlinie. Die Aussage mit dem Bereich großer Sauerstoffzufuhr vertauscht Anode und Kathode. Da schon ein Unterschied der Sauerstoffkonzentration allein eine Potentialdifferenz erzeugt, ist auch die Aussage einer nahezu gleichmäßigen Korrosion falsch. Im Spalt wird die Lösung durch Hydrolyse der gelösten Metallionen sauer, und Chloridionen reichern sich an, sodass sich die Korrosion weiter beschleunigt (Spaltkorrosion). Typische Orte sind Schraubverbindungen und Bereiche unter Dichtungen."
  },
  "corrosion-004": {
    "question": "An einem Stahlbauwerk in Meerwasser wird eine Opferanode aus Zink angebracht. Welche Kombination aus Zellspannung und sich auflösendem Metall trifft zu, wenn man eine Zelle unter Standardbedingungen mit den Standardelektrodenpotentialen −0,44 V für Fe²⁺/Fe und −0,76 V für Zn²⁺/Zn annimmt?",
    "choices": [
      "ca. 0,32 V; Zink löst sich auf, und der Stahl wird geschützt",
      "ca. 0,32 V; der Stahl löst sich auf, und das Zink wird geschützt",
      "ca. 1,20 V; Zink löst sich auf, und der Stahl wird geschützt"
    ],
    "explanation": "Die Zellspannung ergibt sich aus dem Potential der Kathodenseite (edleres Eisen) minus dem der Anodenseite (unedleres Zink): E = −0,44 − (−0,76) = 0,32 V. Das unedlere Zink wird zur Anode und löst sich nach Zn → Zn²⁺ + 2e⁻ auf; die Elektronen fließen in den Stahl und machen ihn zur Kathode, sodass seine Auflösung unterdrückt wird. Dies ist der kathodische Korrosionsschutz mit Opferanoden (galvanische Anoden); er wird für Schiffsrümpfe, Stahlbauten in Häfen und erdverlegte Rohrleitungen eingesetzt, und da sich die Anoden verbrauchen, werden sie regelmäßig ersetzt. Ca. 1,20 V addiert fälschlich die Beträge der beiden Potentiale. Die Aussage, bei ca. 0,32 V löse sich der Stahl, vertauscht edel und unedel. Die tatsächlichen Potentiale in Meerwasser weichen von den Standardelektrodenpotentialen ab, doch die Beziehung, dass Zink unedler als Stahl ist, bleibt dieselbe."
  },
  "corrosion-005": {
    "question": "Stahl und Kupfer werden in Meerwasser in elektrisch leitendem Kontakt verwendet. In welchem Fall wird die Schädigung des Stahls durch Kontaktkorrosion voraussichtlich am stärksten?",
    "choices": [
      "Ein großes Stahlblech, mit kleinen Kupfernieten befestigt",
      "Ein großes Kupferblech, mit kleinen Stahlnieten befestigt",
      "Unabhängig vom Flächenverhältnis korrodiert der Stahl in beiden Fällen gleich schnell"
    ],
    "explanation": "Bei Kontakt verschiedener Metalle wird der unedlere Stahl zur Anode und das edlere Kupfer zur Kathode, und die Korrosion des Stahls beschleunigt sich (Kontaktkorrosion). Die an der Kathode reduzierte Sauerstoffmenge ist etwa proportional zur Kathodenfläche, und der an der Anode fließende Auflösungsstrom ist gleich groß; der Korrosionsstrom wird also vor allem von der Kathodenfläche bestimmt. Ist das Kupferblech als Kathode groß und sind die Stahlniete als Anode klein, konzentriert sich ein großer Strom auf eine kleine Fläche, und die Niete korrodieren in kurzer Zeit stark. Werden dagegen kleine Kupferniete in einem großen Stahlblech verwendet, verteilt sich der Korrosionsstrom auf die große Stahlfläche, und die Korrosionsgeschwindigkeit (pro Flächeneinheit) bleibt klein. Auch die Aussage, das Flächenverhältnis habe keinen Einfluss, ist daher falsch. Beim Verbinden verschiedener Metalle gilt als Grundsatz, die Verbindungselemente aus dem edleren Metall zu wählen oder die Metalle gegeneinander zu isolieren."
  },
  "corrosion-006": {
    "question": "Was ist der Hauptgrund dafür, dass nichtrostender Stahl an Luft und in Wasser kaum rostet?",
    "choices": [
      "Durch Zugabe von Ni wird das Standardelektrodenpotential der Legierung so edel wie das von Gold oder Platin, sodass sie sich kaum löst",
      "Auf der Oberfläche wächst eine mehrere mm dicke, dichte Oxidzunderschicht, die Wasser und Sauerstoff vollständig abschirmt",
      "Er enthält etwa 11 % Cr oder mehr, wodurch sich eine wenige nm dicke Passivschicht bildet, die sich von selbst erneuert"
    ],
    "explanation": "Nichtrostender Stahl enthält etwa 11 % Cr (nach der Normdefinition 10,5 %) oder mehr; dadurch bildet sich auf der Oberfläche eine nur wenige nm dicke Passivschicht, die hauptsächlich aus Cr-Oxid besteht und die weitere Auflösung des Metalls verhindert. Wichtig ist, dass sich die Schicht in sauerstoffhaltiger Umgebung auch nach einer Verletzung von selbst erneuert. Die Passivität bleibt daher in oxidierenden Umgebungen wie Salpetersäure gut erhalten, bricht aber in sauerstoffarmen Umgebungen, bei hohem Chloridgehalt und in reduzierenden Säuren (z. B. Salzsäure) leicht zusammen. Das Potential der gesamten Legierung wird nicht so edel wie das von Gold oder Platin; die Hauptaufgabe von Ni ist die Stabilisierung des austenitischen Gefüges. Mehrere mm dicke Oxidzunderschichten entstehen bei der Hochtemperaturoxidation, neigen zu Rissen und Abplatzen und sind etwas völlig anderes als die Passivschicht."
  },
  "corrosion-007": {
    "question": "SUS304 (japanische Norm JIS) wird in chloridreichem Meerwasser eingesetzt. Welche Kombination aus der dabei wahrscheinlichen örtlichen Korrosion und einer Gegenmaßnahme trifft zu?",
    "choices": [
      "Flächenkorrosion; die Wanddicke wird als Korrosionszuschlag erhöht",
      "Lochkorrosion; Wechsel zu einer Mo-haltigen Sorte wie SUS316",
      "Lochkorrosion; Wechsel zu einem nichtrostenden Stahl mit höherem Kohlenstoffgehalt"
    ],
    "explanation": "Chloridionen durchbrechen die Passivschicht örtlich an Schwachstellen und verursachen Lochkorrosion, bei der kleine Löcher in die Tiefe vorangetrieben werden. Im Loch wird die Lösung durch Hydrolyse der gelösten Metallionen sauer, und zur Wahrung der Elektroneutralität wandern Chloridionen hinein, sodass sich die Korrosion selbst beschleunigt. Da die große passive Oberfläche ringsum als Kathode und der Lochgrund als kleine Anode wirken, kann die Korrosion rasch bis zum Durchbruch fortschreiten. Abhilfe ist der Wechsel zu Sorten mit mehr Mo, Cr und N, die die Schicht stärken (z. B. SUS316 mit etwa 2–3 % Mo); die aus diesen Gehalten berechnete Wirksumme (PREN) dient als Auswahlkriterium. Da es sich nicht um eine gleichmäßige Flächenkorrosion handelt, ist eine größere Wanddicke keine wirksame Maßnahme. Mehr Kohlenstoff fördert die Bildung von Cr-Carbiden an den Korngrenzen (Sensibilisierung) und senkt die Korrosionsbeständigkeit sogar."
  },
  "corrosion-008": {
    "question": "Welche Aussage über die Spannungsrisskorrosion trifft zu?",
    "choices": [
      "Sie tritt bevorzugt dort auf, wo durch Kugelstrahlen Druckeigenspannungen in die Oberfläche eingebracht wurden",
      "Sie tritt nur auf, wenn die Spannung die Streckgrenze übersteigt und sich der Werkstoff plastisch verformt",
      "Sie tritt auf, wenn ein anfälliger Werkstoff unter Zugspannung einem bestimmten korrosiven Medium ausgesetzt ist"
    ],
    "explanation": "Bei der Spannungsrisskorrosion wachsen in einem anfälligen Werkstoff unter Zugspannung (äußere Last oder Eigenspannungen aus Schweißen oder Umformen) in einem bestimmten korrosiven Medium Risse schon bei Spannungen weit unterhalb der Streckgrenze. Typische Beispiele sind austenitische nichtrostende Stähle in heißen chloridhaltigen Medien und Messing in ammoniakhaltigen Medien (Season Cracking). Sie ist gefährlich, weil das Bauteil äußerlich kaum korrodiert aussieht und plötzlich bricht. Da sie verhindert wird, wenn eine der drei Bedingungen entfällt, werden die Eigenspannungen durch Spannungsarmglühen gesenkt oder durch Kugelstrahlen Druckeigenspannungen in die Oberfläche eingebracht. Druckspannungen öffnen keine Risse; die Aussage, sie trete bevorzugt bei Druckeigenspannungen auf, ist daher umgekehrt. Auch die Aussage, sie trete erst oberhalb der Streckgrenze auf, ist falsch."
  },
  "corrosion-009": {
    "question": "Welche der folgenden Aussagen über den Korrosionsschutz von Stahlblech trifft zu?",
    "choices": [
      "Bei verzinktem Stahlblech löst sich, auch wenn ein Kratzer den Stahl freilegt, zuerst das umgebende Zink und schützt den Stahl",
      "Auch bei Weißblech (verzinntem Stahlblech) löst sich an Luft, wenn ein Kratzer den Stahl freilegt, zuerst das Zinn und schützt den Stahl",
      "Ein Anstrich verhindert Korrosion, indem Strom durch die Beschichtung geleitet und der Stahl zur Kathode gemacht wird"
    ],
    "explanation": "Zink ist unedler als Stahl; auch wenn die Zinkschicht verletzt und der Stahl freigelegt wird, löst sich das Zink als Anode und schützt den Stahl als Kathode (kathodischer Schutz durch Opferwirkung). An Luft und in Wasser ist Zinn dagegen edler als Stahl: Wird der Stahl durch einen Kratzer freigelegt, wird er zur Anode, die große Zinnfläche zur Kathode, und die Korrosion der kleinen freigelegten Stelle beschleunigt sich sogar. In sauerstoffarmen Konservendosen bildet Zinn dagegen mit organischen Säuren der Lebensmittel Komplexe, wird unedler als Stahl und schützt ihn; deshalb wird es für die Innenseite von Dosen verwendet. Ein Anstrich wirkt als Barriere, die Wasser, Sauerstoff und Ionen vom Stahl fernhält, und beruht nicht auf einem Stromfluss. Zinkstaubfarben mit hohem Zinkstaubanteil haben allerdings zusätzlich eine kathodische Schutzwirkung durch das Zink im Anstrich."
  },
  "corrosion-010": {
    "question": "In einem Stahlrohr floss ein Korrosionsstrom, bei dem sich Eisen nach Fe → Fe²⁺ + 2e⁻ löst, ein Jahr lang (365 Tage) mit durchschnittlich 0,10 A. Welcher Wert kommt der gelösten Eisenmasse am nächsten? Die molare Masse von Fe sei 55,85 g/mol, die Faraday-Konstante 96485 C/mol.",
    "choices": [
      "ca. 0,61 kg",
      "ca. 0,91 kg",
      "ca. 1,8 kg"
    ],
    "explanation": "Nach dem Faradayschen Gesetz ist die gelöste Masse m = ItM/(nF). Ein Jahr hat 365 × 24 × 3600 = 3,15×10⁷ s; die geflossene Ladung beträgt also Q = 0,10 × 3,15×10⁷ = 3,15×10⁶ C. Da Fe²⁺ entsteht, ist n = 2 und m = 3,15×10⁶ × 55,85/(2 × 96485) ≈ 913 g, also etwa 0,91 kg. Ca. 1,8 kg setzt fälschlich n = 1 für die Zahl der Elektronen an. Ca. 0,61 kg rechnet mit n = 3, also mit Fe³⁺, was nicht zur Reaktionsgleichung der Aufgabe passt. Schon ein Korrosionsstrom von nur 0,10 A führt in einem Jahr zum Verlust von fast 1 kg Eisen; örtlich konzentriert reicht das, um ein Rohr zu durchlöchern."
  },
  "corrosion-011": {
    "question": "Die Korrosionsstromdichte von Eisen betrage auf der ganzen Oberfläche gleichmäßig 1,0 µA/cm². Welcher Wert kommt der Geschwindigkeit am nächsten, mit der die Oberfläche durch Korrosion zurückweicht? Eisen löse sich als Fe²⁺; molare Masse 55,85 g/mol, Dichte 7,87 g/cm³, Faraday-Konstante 96485 C/mol, 1 Jahr = 3,15×10⁷ s.",
    "choices": [
      "ca. 7,7 µm/Jahr",
      "ca. 23 µm/Jahr",
      "ca. 12 µm/Jahr"
    ],
    "explanation": "Die pro Flächeneinheit und Sekunde gelöste Masse beträgt iM/(nF) = 1,0×10⁻⁶ × 55,85/(2 × 96485) ≈ 2,9×10⁻¹⁰ g/(cm²·s); geteilt durch die Dichte 7,87 g/cm³ ergibt sich eine Abtragsgeschwindigkeit von etwa 3,7×10⁻¹¹ cm/s. Multipliziert mit einem Jahr: 3,7×10⁻¹¹ × 3,15×10⁷ ≈ 1,16×10⁻³ cm/Jahr, also etwa 12 µm/Jahr (11,6 µm/Jahr). Ca. 23 µm/Jahr setzt fälschlich n = 1 an. Ca. 7,7 µm/Jahr rechnet mit n = 3, also mit Auflösung als Fe³⁺, was nicht zu den Bedingungen der Aufgabe passt. Da Stromdichte und Korrosionsgeschwindigkeit proportional sind, ist für Eisen „1 µA/cm² entspricht etwa 12 µm/Jahr“ ein praktischer Umrechnungswert, um aus dem Korrosionsstrom die Lebensdauer abzuschätzen."
  },
  "corrosion-012": {
    "question": "Eine galvanische Vernickelung wird 30 Minuten lang mit einer Stromdichte von 2,0 A/dm² durchgeführt. Welcher Wert kommt der Schichtdicke bei einer Stromausbeute von 100 % am nächsten? Es gelte Ni²⁺ + 2e⁻ → Ni; molare Masse von Ni 58,69 g/mol, Dichte 8,90 g/cm³, Faraday-Konstante 96485 C/mol.",
    "choices": [
      "ca. 12 µm",
      "ca. 25 µm",
      "ca. 1,2 mm"
    ],
    "explanation": "2,0 A/dm² entsprechen 0,020 A/cm²; in 30 Minuten (1800 s) fließt pro cm² also die Ladung 0,020 × 1800 = 36 C. Die abgeschiedene Masse beträgt 36 × 58,69/(2 × 96485) ≈ 1,09×10⁻² g/cm²; geteilt durch die Dichte ergibt sich die Dicke 1,09×10⁻²/8,90 ≈ 1,23×10⁻³ cm, also etwa 12 µm (12,3 µm). Ca. 25 µm rechnet die Zwei-Elektronen-Reaktion fälschlich mit n = 1. Ca. 1,2 mm verwechselt dm² mit cm² und rechnet mit 2,0 A/cm², was einen 100-mal zu großen Wert ergibt (1 dm² = 100 cm²). In der Praxis liegt die Stromausbeute z. B. wegen Wasserstoffentwicklung unter 100 %, sodass dieser Wert eine Obergrenze darstellt."
  },
  "corrosion-013": {
    "question": "Ein erdverlegtes Stahlrohr soll durch kathodischen Korrosionsschutz mit Fremdstrom geschützt werden. Welche Beschreibung des Verfahrens trifft zu?",
    "choices": [
      "Den Minuspol einer Gleichstromquelle mit dem Rohr und den Pluspol mit einer schwer löslichen Elektrode im Erdreich verbinden, sodass das Rohr zur Kathode wird",
      "Den Pluspol einer Gleichstromquelle mit dem Rohr und den Minuspol mit einer Elektrode im Erdreich verbinden, sodass Strom aus dem Rohr ins Erdreich austritt",
      "Eine Kupferelektrode, die edler als Stahl ist, über einen Draht anschließen und das Rohr ohne Stromquelle schützen, indem Elektronen vom Kupfer ins Rohr fließen"
    ],
    "explanation": "Beim kathodischen Korrosionsschutz werden dem zu schützenden Metall von außen Elektronen zugeführt, sodass es zur Kathode wird und die anodische Reaktion, bei der sich das Metall auflöst, zum Stillstand kommt. Beim Fremdstromverfahren wird der Minuspol einer Gleichstromquelle mit dem Rohr und der Pluspol mit einer schwer löslichen Elektrode, etwa aus siliziumreichem Gusseisen oder Graphit, verbunden, sodass Strom von der Elektrode durch das Erdreich ins Rohr fließt. Der Schutzstrom lässt sich über die Spannung der Quelle einstellen, was sich für Böden mit hohem spezifischem Widerstand und lange Rohrleitungen eignet. Wird das Rohr so angeschlossen, dass Strom aus ihm austritt, wird es zur Anode, und die Korrosion beschleunigt sich. Das Anschließen von edlem Kupfer führt zu Kontaktkorrosion, bei der das Rohr die Anode ist. Wird das Potential zu weit abgesenkt, entsteht Wasserstoff, der Beschichtungen ablösen oder den Stahl verspröden kann."
  },
  "corrosion-014": {
    "question": "Die anodische Polarisationskurve eines nichtrostenden Stahls wird in saurer Lösung gemessen, wobei das Potential von der unedlen zur edlen Seite hin erhöht wird. Welche Beschreibung des Stromverlaufs trifft zu?",
    "choices": [
      "Da die Triebkraft für die Auflösung mit dem Potential wächst, steigt der Strom monoton weiter an, ohne zwischendurch abzunehmen",
      "Im Passivbereich wird der Strom durch die Schicht praktisch null, und bei edleren Potentialen nimmt er nicht mehr zu, wie hoch das Potential auch steigt",
      "Nach dem Anstieg im aktiven Zustand fällt er bei der Passivierung abrupt ab, bleibt niedrig und steigt im Transpassivbereich wieder an"
    ],
    "explanation": "Im aktiven Zustand bei unedlen Potentialen nimmt der Auflösungsstrom des Metalls mit steigendem Potential zu. Erreicht der Strom bei einem bestimmten Potential (dem Passivierungspotential) sein Maximum (die kritische Passivierungsstromdichte), bildet sich auf der Oberfläche eine Passivschicht, und der Strom fällt abrupt um mehrere Größenordnungen; über einen weiten Potentialbereich bleibt er klein. Im Transpassivbereich bei noch edleren Potentialen wird Cr in der Schicht sechswertig und geht in Lösung, oder es entwickelt sich Sauerstoff, und der Strom steigt wieder an. Die Aussage eines monotonen Anstiegs lässt die Passivierung außer Acht. Der Strom im Passivbereich ist nicht null, und im Transpassivbereich steigt er an; daher ist auch die Aussage falsch, er nehme nie mehr zu. Sind Chloridionen vorhanden, steigt der Strom beim Lochfraßpotential steil an, das unedler als der Transpassivbereich liegt."
  },
  "corrosion-015": {
    "question": "Bei 25 °C soll das Potential einer Kupferelektrode, die in eine Lösung mit einer Cu²⁺-Konzentration von 1,0×10⁻³ mol/L taucht, mit der Nernst-Gleichung E = E° + (0,0592/n)log₁₀[Cu²⁺] bestimmt werden. Das Standardelektrodenpotential von Cu²⁺/Cu sei +0,34 V, und die Aktivität sei gleich der Konzentration. Welcher Wert kommt dem Ergebnis am nächsten?",
    "choices": [
      "ca. +0,43 V",
      "ca. +0,25 V",
      "ca. +0,16 V"
    ],
    "explanation": "Bei Cu²⁺ + 2e⁻ → Cu werden zwei Elektronen übertragen, also n = 2. Da log₁₀(1,0×10⁻³) = −3 ist, gilt E = 0,34 + (0,0592/2) × (−3) = 0,34 − 0,089 ≈ +0,25 V. Liegt die Ionenkonzentration unter dem Standardwert von 1 mol/L, ist die Reaktion begünstigt, bei der sich das Metall auflöst, und das Potential verschiebt sich zur unedlen Seite. Ca. +0,16 V entsteht mit n = 1, wobei 0,0592 × 3 abgezogen wird; ca. +0,43 V entsteht, wenn das Vorzeichen des Logarithmus umgekehrt und addiert wird. Bei einem zweiwertigen Ion sinkt das Potential mit jeder Verringerung der Konzentration auf ein Zehntel um etwa 30 mV. Zwischen Bereichen desselben Metalls, die unterschiedlichen Ionenkonzentrationen ausgesetzt sind, entsteht eine Potentialdifferenz; dieses Konzentrationselement verursacht Korrosion."
  },
  "corrosion-016": {
    "question": "Welche Information lässt sich dem Potential-pH-Diagramm (Pourbaix-Diagramm) von Eisen in Wasser richtig entnehmen?",
    "choices": [
      "Die thermodynamisch stabile Spezies bei jedem Potential und pH-Wert, unterteilt in Bereiche der Immunität, Korrosion und Passivität",
      "Die Korrosionsgeschwindigkeit bei jedem Potential und pH-Wert, sodass sich ablesen lässt, wie viele Millimeter pro Jahr unter welchen Bedingungen korrodieren",
      "Dass das Auftreten von Korrosion nur vom Potential abhängt und überhaupt nicht vom pH-Wert"
    ],
    "explanation": "Ein Potential-pH-Diagramm wird aus Gleichgewichtsberechnungen wie der Nernst-Gleichung erstellt und zeigt die Bereiche, in denen bei gegebenem Potential und pH-Wert jeweils eine Spezies (Fe, Fe²⁺, Fe₂O₃ usw.) thermodynamisch am stabilsten ist. Es wird in die Bereiche Immunität (Metall stabil), Korrosion (gelöste Ionen stabil) und Passivität (Oxide oder Hydroxide stabil) unterteilt und dient dazu, zu beurteilen, unter welchen Bedingungen Korrosion möglich ist und in welche Richtung Gegenmaßnahmen wie das Absenken des Potentials (kathodischer Korrosionsschutz) oder das Anheben des pH-Werts wirken. Da es nur Gleichgewichte beschreibt, sagt es nichts über Korrosionsgeschwindigkeiten aus, und ob eine Schicht im Passivbereich tatsächlich schützt, muss gesondert geprüft werden. Die meisten Grenzen sind schräge Linien, die sowohl vom Potential als auch vom pH-Wert abhängen."
  },
  "corrosion-017": {
    "question": "Messing mit hohem Zinkgehalt wie 60/40-Messing neigt in Meerwasser oder stehendem Wasser zur Entzinkung. Welche Aussage darüber trifft zu?",
    "choices": [
      "Cu löst sich selektiv, und es bleibt eine weiße, poröse, Zn-reiche Schicht zurück, deren Festigkeit gesunken ist",
      "Zn reichert sich an der Oberfläche an und bildet eine dichte Oxidschicht, die weitere Korrosion stoppt",
      "Zn löst sich selektiv, und es bleibt poröses Kupfer zurück, das zwar seine Form behält, aber an Festigkeit verliert"
    ],
    "explanation": "Die Entzinkung ist das klassische Beispiel für selektive Korrosion, bei der sich der unedlere Bestandteil einer Legierung bevorzugt löst. In Messing ist Zn unedler als Cu, sodass sich Zn löst (oder das zunächst mitgelöste Cu sich wieder abscheidet) und rotes, poröses Kupfer zurückbleibt. Form und Abmessungen des Bauteils ändern sich kaum, die Festigkeit sinkt aber stark, sodass es unbemerkt zu Bruch oder Undichtigkeit kommen kann. Messing mit weniger Zn oder kleine Zusätze von As, Sb oder P machen sie weniger wahrscheinlich. Es löst sich Zn, nicht das edlere Cu, und Zn bildet auch keine Schutzschicht, die den Angriff stoppt. Die Spongiose (graphitische Korrosion) von Gusseisen, bei der sich Eisen löst und Graphit zurückbleibt, ist eine Korrosion derselben Art."
  },
  "corrosion-018": {
    "question": "Welche Aussage über das Anodisieren (Eloxieren) von Aluminium trifft zu?",
    "choices": [
      "Aluminium wird bei der Elektrolyse als Kathode geschaltet, und Nickel oder ein anderes Metall aus der Lösung scheidet sich auf seiner Oberfläche ab",
      "Aluminium wird bei der Elektrolyse als Anode geschaltet, und auf seiner Oberfläche wächst eine dicke, poröse Al₂O₃-Schicht",
      "Aluminium wird bei der Elektrolyse als Anode geschaltet, doch die Oberfläche löst sich nur auf und wird glatt, ohne dass eine Schicht zurückbleibt"
    ],
    "explanation": "Beim Anodisieren wird Aluminium in einer Lösung wie Schwefel- oder Oxalsäure als Anode geschaltet und Strom durchgeleitet, sodass das Metall an der Oberfläche zu einer Al₂O₃-Schicht oxidiert. Die natürliche Oxidschicht ist nur einige nm dick, durch Anodisieren erhält man dagegen Schichten von einigen bis zu einigen zehn µm. Die Schicht besteht aus einer dünnen, dichten Sperrschicht auf der Metallseite und einer porösen Schicht mit feinen, regelmäßig angeordneten Poren; die Poren können eingefärbt und anschließend z. B. in heißem Wasser verdichtet werden, um die Korrosionsbeständigkeit zu erhöhen. Ein Metall durch kathodische Schaltung abzuscheiden, ist Galvanisieren. Auch das Elektropolieren, das die Oberfläche durch Auflösen glättet, ist ein anodischer Vorgang, hinterlässt aber keine dicke Schicht."
  },
  "corrosion-019": {
    "question": "Welche Aussage über wetterfesten Stahl mit geringen Zusätzen von Cu, Cr, Ni, P und ähnlichen Elementen trifft zu?",
    "choices": [
      "An der Atmosphäre bildet sich eine dichte, schützende Rostschicht, die die Korrosion verlangsamt; an Küsten mit viel Salzeintrag aus der Luft wirkt sie jedoch schlecht",
      "Er enthält mindestens 11 % Cr, sodass sich wie bei nichtrostendem Stahl eine wenige nm dicke Passivschicht bildet und überhaupt kein Rost entsteht",
      "Er wird durch zulegiertes Zn geschützt, das sich als Opfermetall vor dem Stahl löst, und eignet sich daher am besten für den Einsatz unter Meerwasser"
    ],
    "explanation": "Wetterfester Stahl ist ein niedriglegierter Stahl mit geringen Zusätzen von insgesamt höchstens einigen Prozent Cu, Cr, Ni, P und ähnlichen Elementen. Durch wiederholtes Befeuchten und Trocknen an der Atmosphäre bildet sich unter dem äußeren Rost eine dichte, gut haftende Schutzschicht aus Rost, die diese Elemente enthält, das Eindringen von Sauerstoff und Wasser behindert und die Korrosionsgeschwindigkeit stark senkt. Er wird für unbeschichtete Brücken und ähnliche Bauwerke verwendet; in Küstennähe mit viel Salzeintrag aus der Luft oder an ständig feuchten Stellen entwickelt sich die schützende Rostschicht jedoch schlecht, und die Wirkung bleibt aus. Da der Cr-Gehalt gering ist, rostet er anders als passiver nichtrostender Stahl zunächst ganz normal. Er ist auch kein Werkstoff mit Opferschutz durch Zn und eignet sich nicht für den Einsatz unter Meerwasser."
  },
  "corrosion-020": {
    "question": "Der Strom der Auflösungsreaktion eines Metalls folge der Tafel-Gleichung η = b log₁₀(i/i₀) mit der Tafel-Steigung b = 0,12 V/Dekade. Auf etwa das Wievielfache steigt der Auflösungsstrom, wenn die anodische Überspannung von 0,12 V auf 0,30 V erhöht wird?",
    "choices": [
      "Etwa das 2,5-Fache",
      "Etwa das 4,5-Fache",
      "Etwa das 32-Fache"
    ],
    "explanation": "Die Überspannung steigt um 0,30 − 0,12 = 0,18 V, und der Strom verzehnfacht sich je 0,12 V; er steigt also auf 10 hoch (0,18/0,12), d. h. 10 hoch 1,5 ≈ 31,6, also etwa das 32-Fache. Etwa das 2,5-Fache nimmt an, dass der Strom proportional zur Überspannung ist (0,30/0,12), und etwa das 4,5-Fache verwechselt den dekadischen mit dem natürlichen Logarithmus und rechnet exp(0,18/0,12). Die Tafel-Gleichung gilt, wenn die Überspannung so groß ist, dass die Rückreaktion vernachlässigt werden kann. Mit ihr bestimmt man b aus der Steigung des geraden Teils einer halblogarithmisch aufgetragenen Polarisationskurve und den Korrosionsstrom aus dem Schnittpunkt der bis zum Korrosionspotential extrapolierten Geraden."
  },
  "corrosion-021": {
    "question": "Der Polarisationswiderstand eines Stahls, gemessen durch geringe Potentialänderung um das Korrosionspotential, betrug Rp = 1000 Ω·cm². Mit den anodischen und kathodischen Tafel-Steigungen βa = βc = 0,12 V/Dekade und der Stern-Geary-Gleichung icorr = B/Rp mit B = βaβc/[2,303(βa + βc)]: Welcher Wert kommt der Korrosionsstromdichte am nächsten?",
    "choices": [
      "Etwa 52 µA/cm²",
      "Etwa 26 µA/cm²",
      "Etwa 60 µA/cm²"
    ],
    "explanation": "B = 0,12 × 0,12/[2,303 × (0,12 + 0,12)] = 0,0144/0,553 ≈ 0,0261 V, also icorr = 0,0261/1000 ≈ 2,6×10⁻⁵ A/cm², etwa 26 µA/cm². Etwa 60 µA/cm² vergisst den Faktor 2,303, und etwa 52 µA/cm² setzt B als β/2,303 an, ohne die beiden Steigungen zu kombinieren. Löst sich Eisen als Fe²⁺, entspricht diese Stromdichte einem Abtrag der Oberfläche von etwa 0,3 mm pro Jahr. Das Polarisationswiderstandsverfahren schätzt die Korrosionsgeschwindigkeit wiederholt ab, ohne die Probe stark zu polarisieren, und wird daher zur Korrosionsüberwachung eingesetzt; der Wert ist jedoch ein Richtwert, der von den angenommenen Tafel-Steigungen und der Korrektur des Elektrolytwiderstands abhängt."
  },
  "corrosion-022": {
    "question": "Strom, der aus den Schienen einer Gleichstrombahn in den Boden austritt, kann in eine nahe erdverlegte Stahlrohrleitung eintreten und an anderer Stelle wieder aus ihr in den Boden austreten. Welche Kombination aus Ort und Ursache der starken Streustromkorrosion trifft zu?",
    "choices": [
      "Wo der Strom aus dem Rohr in den Boden austritt, weil das Rohr dort Anode ist und Eisen in Lösung geht",
      "Wo der Strom aus dem Boden in das Rohr eintritt, weil die eintretenden Kationen die Stahloberfläche auflösen",
      "Auf der ganzen stromführenden Länge im Rohr, weil die Joulesche Wärme es gleichmäßig oxidiert"
    ],
    "explanation": "Wo Strom aus dem Metall in den Elektrolyten (feuchten Boden) übertritt, muss die Ladung durch die anodische Reaktion Fe → Fe²⁺ + 2e⁻ getragen werden, sodass sich Eisen auflöst. Nach dem Faradayschen Gesetz löst 1 A, der ein Jahr lang austritt, etwa 9 kg Eisen auf; konzentriert sich dies örtlich, kann das Rohr in kurzer Zeit durchlöchert werden. Wo der Strom eintritt, ist das Rohr Kathode, also im selben Zustand wie beim kathodischen Korrosionsschutz. Im Rohr fließen nur Elektronen, und eine gleichmäßige Oxidation durch Joulesche Wärme gibt es nicht. Gegenmaßnahmen sind die Streustromableitung (Drainage), bei der das Rohr mit der Schiene verbunden wird, damit der Strom zurückfließt, ohne in den Boden auszutreten, sowie Isolierstücke und Umhüllungen."
  },
  "corrosion-023": {
    "question": "In Rohrleitungen aus Kupferlegierungen können an Stellen schneller, turbulenter Strömung, etwa unmittelbar hinter Bögen und Fittings, hufeisenförmige, in Strömungsrichtung ausgerichtete Mulden entstehen und die Wand durchbrechen. Welche Kombination aus Mechanismus und Gegenmaßnahme für diese Erosionskorrosion trifft zu?",
    "choices": [
      "Schnelle Strömung transportiert keinen gelösten Sauerstoff, sodass ein Belüftungselement entsteht; daher erhöht man die Geschwindigkeit weiter, um Sauerstoff zuzuführen",
      "Sandkörner im Wasser schleifen die Wand nur mechanisch ab, ohne Beteiligung der Korrosion; daher verwendet man stattdessen Rohre aus gehärtetem Kohlenstoffstahl",
      "Schnelle Strömung trägt die Schutzschicht ständig ab, sodass sich frisches Metall löst; man senkt die Geschwindigkeit oder nimmt einen Werkstoff mit festerer Schicht"
    ],
    "explanation": "Kupfer und Kupferlegierungen korrodieren langsam, weil Schutzschichten wie Oberflächenoxide sie bedecken. Bei schneller, turbulenter Strömung tragen Strömungsschub und aufprallende Blasen die Schicht ständig ab, und das blanke Metall löst sich; mechanische Wirkung und Korrosion wirken zusammen und bilden die typischen, in Strömungsrichtung ausgerichteten Mulden. Gegenmaßnahmen sind eine geringere Strömungsgeschwindigkeit, das Vermeiden turbulenzerzeugender Formen und der Wechsel zu Werkstoffen wie Kupfer-Nickel, deren Schichten fester sind und schnellere Strömung aushalten. Belüftungselemente durch Sauerstoffmangel entstehen dort, wo die Strömung stagniert; eine höhere Geschwindigkeit ist hier der falsche Ansatz. Den Korrosionsanteil zu übergehen und auf einen harten Stahl mit geringer Korrosionsbeständigkeit zu wechseln, ist ebenfalls ungeeignet."
  },
  "corrosion-024": {
    "question": "Als Richtwert für die Beständigkeit nichtrostender Stähle gegen Lochkorrosion dient die Wirksumme PREN = Cr + 3,3Mo + 16N (Gehalte jeweils in Massen-%). Welcher Wert kommt der PREN eines Duplexstahls mit 22,0 Massen-% Cr, 3,0 Massen-% Mo und 0,17 Massen-% N am nächsten?",
    "choices": [
      "Etwa 31,9",
      "Etwa 34,6",
      "Etwa 27,7"
    ],
    "explanation": "PREN = 22,0 + 3,3 × 3,0 + 16 × 0,17 = 22,0 + 9,9 + 2,72 ≈ 34,6. Etwa 31,9 lässt den Stickstoffterm weg, und etwa 27,7 vergisst den Faktor 3,3 beim Mo. Eine Zusammensetzung wie SUS316 mit 17 % Cr und 2,5 % Mo ergibt etwa 25; dieser Stahl ist daher gegen Lochkorrosion und Spaltkorrosion durch Chloride als deutlich beständiger einzuschätzen. Schon kleine Mengen Mo und N stärken die Passivschicht und erhöhen die kritische Temperatur, ab der Lochkorrosion einsetzt. Die PREN ist jedoch nur ein aus der Zusammensetzung berechneter Richtwert; für den N-Koeffizienten gibt es auch Varianten mit 16 oder 30, und Wärmebehandlungszustand, Schweißgefüge und Einsatzumgebung können das tatsächliche Verhalten abweichen lassen. Bei der Werkstoffauswahl wird die Eignung daher durch Versuche abgesichert."
  },
  "corrosion-025": {
    "question": "Unter den Korrosionsinhibitoren, die etwa Kühlwasser zugesetzt werden, unterstützen anodische Inhibitoren wie Nitrite die Passivierung des Metalls. Welcher Hinweis zu ihrer Anwendung trifft zu?",
    "choices": [
      "Bei zu geringer Dosierung kann sich die Korrosion auf wenige ungeschützte Anoden konzentrieren und örtlichen Angriff wie Lochkorrosion hervorrufen",
      "Auch bei zu geringer Dosierung verlangsamt sich nur die gleichmäßige Korrosion etwas; örtlicher Angriff wie Lochkorrosion ist nicht zu befürchten",
      "Sie hemmen nur die Sauerstoffreduktion an der Kathode, daher bleibt die Korrosion unabhängig von der Dosierung in ihrer Form gleichmäßig"
    ],
    "explanation": "Anodische Inhibitoren unterstützen die Passivierung der Metalloberfläche und blockieren die Orte der anodischen Reaktion. Bei ausreichender Menge wird die ganze Oberfläche passiv; bei zu wenig Inhibitor bleiben kleine Anoden unblockiert, während die Kathodenfläche groß bleibt, sodass sich der Korrosionsstrom auf diese kleinen Bereiche konzentriert und tiefen örtlichen Angriff wie Lochkorrosion erzeugt. Deshalb nennt man anodische Inhibitoren auch „gefährliche“ Inhibitoren, deren Konzentration sorgfältig überwacht werden muss. Die Aussage, eine zu geringe Dosierung sei unbedenklich, ist falsch. Die Hemmung der kathodischen Reaktion ist die Aufgabe kathodischer Inhibitoren und beschreibt nicht die anodischen."
  }
}
