Repository: tatuyaochi-blip/matsci-quiz

# 材料科学教室 Materials Science Room

材料科学を3択問題で学ぶ学習サイト。扱う範囲: 結晶構造・欠陥と拡散・機械的性質から、状態図と熱処理、セラミックス・高分子・電子材料、薄膜とSEM・TEM・XRDなどの材料分析。

姉妹サイト「半導体教室」(semiconroom.com、リポジトリ semicon-quiz)と同じエンジンで作っている。HTML/CSS/JavaScript だけで、`src/` と `data/` から `tools/build.js` で `docs/` を生成する。公開は GitHub Actions(`.github/workflows/pages.yml`)が main への push のたびにビルドして GitHub Pages に出す。`docs/` はコミットしない。

## サイトごとの設定

- `config.json` の `siteName`・`brand`(分野名やトップの見出しなど、UI文言の `{{brand_xxx}}` を埋める)・`icon`(アイコンの色と図柄)
- `noindex: true` の間は全ページに noindex を付ける(確認用の公開)。独自ドメインで一般公開するときに `baseUrl`・`cname` を設定し、`noindex` を外す
- 色は `src/css/style.css` の `--accent` など。保存の名前の頭は `src/js/store.js` の `NS`

File: data/i18n/de/questions/fracture-fatigue.json
{
 "fracture-fatigue-001": {
  "question": "Die theoretische Festigkeit eines perfekten Kristalls wird auf etwa ein Zehntel des Elastizitätsmoduls geschätzt, doch die tatsächliche Bruchfestigkeit spröder Werkstoffe wie Glas ist oft um einen Faktor von einigen Zehn bis einigen Hundert kleiner. Was ist der Hauptgrund?",
  "choices": [
   "In realen Werkstoffen beträgt die Bindungskraft zwischen den Atomen selbst nur einige Hundertstel des in der Theorie angenommenen Werts",
   "An den Spitzen winziger Risse im Inneren oder an der Oberfläche konzentriert sich die Spannung und erreicht örtlich die theoretische Festigkeit",
   "Unter Last wird der Querschnitt kleiner, sodass die wahre Spannung auf ein Vielfaches der Nennspannung steigt und die theoretische Festigkeit erreicht"
  ],
  "explanation": "Die theoretische Festigkeit ist die Spannung, die nötig ist, um Atomebenen auf einmal voneinander zu trennen; sie liegt in der Größenordnung von E/10 (bei Glas ca. 7 GPa). Griffith nahm an, dass reale Werkstoffe winzige Risse enthalten, an deren Spitzen sich die Spannung so konzentriert, dass sie örtlich die theoretische Festigkeit erreicht; deshalb kann der Bruch beginnen, auch wenn die mittlere Spannung viel niedriger ist. Gestützt wird diese Vorstellung dadurch, dass frisch gezogene Glasfasern mit fehlerfreier Oberfläche Festigkeiten von mehreren GPa erreichen. Die Bindungskraft selbst ist in der Abschätzung der theoretischen Festigkeit bereits enthalten und nicht kleiner als angenommen. Der Unterschied zwischen wahrer Spannung und Nennspannung betrifft duktile Werkstoffe, die sich einschnüren, und erklärt nicht die geringe Festigkeit spröder Werkstoffe."
 },
 "fracture-fatigue-002": {
  "question": "Ein elliptisches Loch in einer breiten Platte (große Halbachse a = 1,0 mm, Krümmungsradius am Scheitel der großen Achse ρ = 0,040 mm) wird senkrecht zur großen Achse durch eine Zugspannung von 100 MPa belastet. Welcher Wert kommt der maximalen Spannung am Rand des Lochs am nächsten, wenn man sie mit σmax = σ₀(1 + 2√(a/ρ)) abschätzt?",
  "choices": [
   "ca. 1100 MPa",
   "ca. 5100 MPa",
   "ca. 140 MPa"
  ],
  "explanation": "Mit a/ρ = 1,0/0,040 = 25 ist √(a/ρ) = 5; die Kerbformzahl beträgt Kt = 1 + 2×5 = 11 und die maximale Spannung σmax = 100×11 = ca. 1100 MPa. Je länger das Loch und je schärfer sein Ende (je kleiner ρ), desto stärker konzentriert sich die Spannung; wird ρ wie bei einem Riss so klein wie ein Atomabstand, erreicht die Spannung am Ende schon bei niedriger mittlerer Spannung die theoretische Festigkeit. Ca. 5100 MPa ergibt sich, wenn man die Wurzel weglässt und 1 + 2a/ρ rechnet, ca. 140 MPa, wenn man a und ρ vertauscht und √(ρ/a) verwendet. Für ein kreisrundes Loch (a = ρ) ist Kt = 3; die Formel zeigt auch, warum das Ausrunden des Kerbgrunds die Spannungskonzentration mildert."
 },
 "fracture-fatigue-003": {
  "question": "Ein Glas (Elastizitätsmodul E = 70 GPa, Oberflächenenergie γs = 1,0 J/m²) hat einen Oberflächenriss der Länge a = 1,0 µm. Welcher Wert kommt der mit der Griffith-Gleichung σf = √(2Eγs/(πa)) abgeschätzten Bruchspannung am nächsten?",
  "choices": [
   "ca. 149 MPa",
   "ca. 374 MPa",
   "ca. 211 MPa"
  ],
  "explanation": "2Eγs/(πa) = 2×70×10⁹×1,0/(3,14×1,0×10⁻⁶) ≈ 4,46×10¹⁶ Pa²; die Wurzel daraus ist ca. 2,11×10⁸ Pa, also ca. 211 MPa. Die Griffith-Gleichung folgt aus der Bedingung, dass ein Riss instabil wächst, wenn die bei seiner Verlängerung freigesetzte elastische Verzerrungsenergie die Energie 2γs der beiden neu entstehenden Oberflächen übersteigt. Ca. 149 MPa lässt den Faktor 2 weg, der daher rührt, dass zwei Oberflächen entstehen; ca. 374 MPa vergisst die Division durch π. Da σf umgekehrt proportional zu √a ist, halbiert sich die Bruchspannung, wenn der Riss viermal so lang wird."
 },
 "fracture-fatigue-004": {
  "question": "Welche Aussage beschreibt Modus I der Rissöffnungsarten richtig?",
  "choices": [
   "Die Rissufer gleiten in Rissfortschrittsrichtung gegeneinander ab; eine ebene Schubbeanspruchung",
   "Die Rissufer gleiten parallel zur Rissfront gegeneinander ab; eine nichtebene Schubbeanspruchung",
   "Die Rissufer werden durch Zug senkrecht zur Rissebene auseinandergezogen; eine öffnende Beanspruchung"
  ],
  "explanation": "Die Verformung eines Risses wird in drei Arten eingeteilt: Modus I (Öffnungsmodus), bei dem die Rissufer auseinandergezogen werden, Modus II (ebener Schub), bei dem sie in Rissfortschrittsrichtung gegeneinander abgleiten, und Modus III (nichtebener Schub), bei dem sie parallel zur Rissfront abgleiten; entsprechend unterscheidet man auch die Spannungsintensitätsfaktoren K_I, K_II und K_III. Spröde Werkstoffe versagen am leichtesten unter einer Belastung nach Modus I, und Risse neigen dazu, in die Richtung abzuknicken, in der sie nach Modus I beansprucht werden; deshalb gibt man die Bruchzähigkeit gewöhnlich als kritischen Wert für Modus I, K_IC, an. Das Abgleiten in Rissfortschrittsrichtung ist Modus II, das Abgleiten parallel zur Rissfront Modus III; diese Arten spielen etwa bei Rissen in auf Torsion beanspruchten Wellen eine Rolle."
 },
 "fracture-fatigue-005": {
  "question": "In duktilen Metallen wie Stahl ist die für den Rissfortschritt nötige Energie (kritische Energiefreisetzungsrate G_c) um Größenordnungen größer als der aus der Oberflächenenergie abgeschätzte Wert 2γs (einige J/m²). Was ist der Hauptgrund?",
  "choices": [
   "An der Rissspitze tritt plastische Verformung auf, und als plastische Arbeit wird dabei viel Energie verbraucht",
   "Die Oberflächenenergie von Metallen ist mehrere tausend Mal so groß wie die von Keramiken",
   "Metalle enthalten kaum Risse, sodass die Vorstellung von Griffith auf sie nicht zutrifft"
  ],
  "explanation": "Orowan und Irwin erweiterten die Vorstellung von Griffith auf Metalle und schrieben die für den Rissfortschritt nötige Energie als G_c = 2γs + γp. Dabei ist γp die in der plastischen Zone an der Rissspitze verbrauchte plastische Arbeit; in duktilen Stählen übersteigt sie 10⁴ J/m² und ist damit weit größer als 2γs. Die Oberflächenenergie von Metallen beträgt etwa 1–3 J/m² und unterscheidet sich nicht um Größenordnungen von der von Keramiken. Auch Metalle enthalten Einschlüsse und Risse, und die Energiebilanz nach Griffith dient, ergänzt um die plastische Arbeit, weiterhin als Grundlage. In Werkstoffen, die sich kaum plastisch verformen, wie Glas, ist G_c ein kleiner Wert in derselben Größenordnung wie 2γs."
 },
 "fracture-fatigue-006": {
  "question": "In einem Stahl mit einer Streckgrenze von 500 MPa beträgt der Spannungsintensitätsfaktor an einer Rissspitze K = 30 MPa·√m. Welcher Wert kommt der Größe der plastischen Zone im ebenen Spannungszustand (Abstand von der Rissspitze) am nächsten, wenn man sie mit r_p = (1/2π)(K/σy)² abschätzt?",
  "choices": [
   "ca. 3,6 mm",
   "ca. 0,57 mm",
   "ca. 9,5 mm"
  ],
  "explanation": "K/σy = 30/500 = 0,060 √m; quadriert ergibt das 3,6×10⁻³ m, und geteilt durch 2π ≈ 6,28 erhält man r_p ≈ 5,7×10⁻⁴ m, also ca. 0,57 mm. In der elastischen Lösung wächst die Spannung an der Rissspitze proportional zu 1/√r über alle Grenzen; tatsächlich wird der Bereich, in dem sie die Streckgrenze übersteigt, zu einer plastischen Zone, deren Größe proportional zu (K/σy)² ist. Ca. 3,6 mm vergisst die Division durch 2π, ca. 9,5 mm lässt das Quadrieren weg und fasst 0,060/2π als Länge auf. Die linear-elastische Bruchmechanik, die den Bruch über K beurteilt, ist anwendbar, wenn die plastische Zone viel kleiner als Risslänge und Blechdicke ist. Im ebenen Dehnungszustand beträgt die plastische Zone etwa ein Drittel dieses Werts."
 },
 "fracture-fatigue-007": {
  "question": "Welche Zuordnung eines Merkmals der Bruchfläche im Rasterelektronenmikroskop zur Bruchart ist richtig?",
  "choices": [
   "Eine mit vielen kleinen Grübchen (Waben) bedeckte Bruchfläche zeigt einen duktilen Bruch durch Bildung und Vereinigung von Hohlräumen",
   "Eine entlang ebener Kristallflächen gespaltene Bruchfläche mit Flussmustern zeigt einen duktilen Bruch mit starker plastischer Verformung",
   "Eine Bruchfläche, auf der die Kornformen unverändert hervortreten, zeigt einen spröden Spaltbruch quer durch die Körner (transkristalliner Bruch)"
  ],
  "explanation": "Beim duktilen Bruch bilden sich um Einschlüsse und Ausscheidungen Hohlräume, die wachsen und sich vereinigen; die Bruchfläche ist daher mit vielen Grübchen (Waben) bedeckt. Der Spaltbruch ist ein Sprödbruch, der entlang bestimmter Kristallebenen durch die Körner verläuft; seine Bruchfläche ist eben und zeigt Flussmuster, in denen Stufen wie zusammenfließende Bäche zusammenlaufen. Ihn als duktilen Bruch zu deuten, kehrt die Verhältnisse um. Eine Bruchfläche, auf der die Kornformen wie aufgeschichtete Steine hervortreten, entsteht beim interkristallinen Bruch entlang der Korngrenzen, etwa durch Anlasssprödigkeit, Wasserstoffversprödung oder Ausscheidungen an den Korngrenzen. Die Untersuchung von Bruchflächen (Fraktografie) ist die Grundlage der Schadensanalyse, mit der die Ursache eines Schadensfalls ermittelt wird."
 },
 "fracture-fatigue-008": {
  "question": "Welche Aussage über die Entstehung von Ermüdungsrissen trifft zu, wenn auf einen metallischen Werkstoff mit glatter Oberfläche wiederholt eine Spannungsamplitude unterhalb der Streckgrenze aufgebracht wird?",
  "choices": [
   "Da die Oberfläche durch eine Oxidschicht geschützt ist, entstehen die Risse fast immer im Inneren nahe der Werkstoffmitte",
   "Unterhalb der Streckgrenze bewegen sich Versetzungen überhaupt nicht, sodass keine Risse entstehen und der Werkstoff unbegrenzt hält",
   "In oberflächennahen Körnern wiederholt sich örtliches Gleiten, und Intrusionen und Extrusionen an der Oberfläche werden zu Rissausgangsstellen"
  ],
  "explanation": "Auch bei einer Spannungsamplitude unterhalb der Streckgrenze tritt in günstig orientierten oberflächennahen Körnern örtliches Gleiten auf, und mit den Wiederholungen bilden sich persistente Gleitbänder. Da das Gleiten beim Hin und Her nicht vollständig zurückgeht, entstehen an der Oberfläche winzige Unebenheiten, die Intrusionen und Extrusionen; sie wirken als Kerben, an denen Risse entstehen. Die Oberfläche ist weniger behindert, weist Kratzer und Korrosion auf und trägt bei Biegung und Torsion die höchste Spannung; deshalb beginnen die meisten Ermüdungsrisse an der Oberfläche. Eine Rissentstehung im Inneren beschränkt sich auf Fälle wie Einschlüsse als Ausgangsstellen in hochfesten Stählen im Bereich sehr hoher Schwingspielzahlen. Versetzungen sind nicht völlig unbeweglich, sodass Ermüdungsbrüche auch unterhalb der Streckgrenze auftreten."
 },
 "fracture-fatigue-009": {
  "question": "Die Bruchfläche eines durch Ermüdung gebrochenen Bauteils zeigt mit bloßem Auge sichtbare muschelartige Linien (Rastlinien) und im Elektronenmikroskop sichtbare feine Streifen (Schwingstreifen). Welche Aussage darüber trifft zu?",
  "choices": [
   "Beide entstehen mit je einer Linie pro Lastzyklus, sodass man durch Zählen die Schwingspielzahl bis zum Bruch erhält",
   "Schwingstreifen markieren etwa den Rissfortschritt je Zyklus, Rastlinien dagegen die Betriebsgeschichte wie Stillstände",
   "Beide entstehen in der Restbruchfläche, die zuletzt schlagartig gebrochen ist, und sammeln sich am weitesten vom Ausgangspunkt entfernt"
  ],
  "explanation": "Schwingstreifen sind Linien, die zurückbleiben, wenn sich die Rissspitze in jedem Zyklus öffnet und abstumpft und sich dann schließt und wieder schärft; ihr Abstand entspricht etwa dem Rissfortschritt pro Zyklus, da/dN. Der Abstand ist mit höchstens etwa 1 µm sehr fein und nur im Elektronenmikroskop zu erkennen. Rastlinien sind Muster, in denen die Lage der Rissfront durch Stillstand und Wiederanfahren, Änderungen der Lasthöhe, Unterschiede im Korrosionsfortschritt usw. festgehalten ist; zwischen zwei Linien liegen viele Zyklen. Beide treten in dem Bereich auf, in dem der Ermüdungsriss schrittweise fortgeschritten ist, und das gemeinsame Zentrum der Muster zeigt den Ausgangspunkt. Die Restbruchfläche ist der Teil, in dem der verbleibende Querschnitt schlagartig gebrochen ist; sie zeigt das Bild eines duktilen oder spröden Bruchs."
 },
 "fracture-fatigue-010": {
  "question": "Auf einen Stahl mit der Wechselfestigkeit σw = 300 MPa und der Zugfestigkeit σB = 800 MPa wird eine schwingende Beanspruchung mit der Mittelspannung σm = 200 MPa aufgebracht. Welcher Wert kommt der Spannungsamplitude, die der Dauerfestigkeit entspricht, am nächsten, wenn man die modifizierte Goodman-Beziehung σa = σw(1 − σm/σB) verwendet?",
  "choices": [
   "ca. 281 MPa",
   "ca. 225 MPa",
   "ca. 100 MPa"
  ],
  "explanation": "Mit σm/σB = 200/800 = 0,25 ergibt sich σa = 300×(1 − 0,25) = 225 MPa. Eine Zugmittelspannung wirkt rissöffnend, sodass die zulässige Spannungsamplitude kleiner ist als bei reiner Wechselbeanspruchung (σm = 0). Ein modifiziertes Goodman-Diagramm erhält man, indem man σw auf der senkrechten Achse und σB auf der waagerechten Achse durch eine Gerade verbindet; es ist ein Richtwert auf der sicheren Seite. Ca. 281 MPa ist der Wert nach der parabolischen Gerber-Beziehung, die das Mittelspannungsverhältnis quadriert, 300×(1 − 0,25²); diese Abschätzung liegt weniger auf der sicheren Seite als die nach Goodman. Ca. 100 MPa entsteht, wenn man statt durch σB durch σw teilt. Eine Druckmittelspannung wirkt sich auf die Ermüdung oft sogar günstig aus, doch in der Auslegung wird dieser Effekt gewöhnlich nicht angerechnet."
 },
 "fracture-fatigue-011": {
  "question": "Von welcher Oberflächenbehandlung kann man eine höhere Ermüdungsfestigkeit eines Stahlbauteils erwarten?",
  "choices": [
   "Die Oberfläche rau bearbeiten, damit Lack und Schmierstoffe besser haften",
   "Die Oberfläche schleifen, sodass in der Randschicht Zugeigenspannungen verbleiben",
   "Durch Kugelstrahlen Druckeigenspannungen in die Randschicht einbringen"
  ],
  "explanation": "Die meisten Ermüdungsrisse entstehen an der Oberfläche und öffnen sich und wachsen unter Zugspannung. Beim Kugelstrahlen werden kleine Stahlkugeln o. Ä. mit hoher Geschwindigkeit auf die Oberfläche geschossen; die Randschicht wird plastisch verformt, und es bleiben Druckeigenspannungen zurück, die die Zugspannung an der Oberfläche ausgleichen und Rissentstehung und frühes Risswachstum hemmen. Auch Aufkohlen, Nitrieren und Induktionshärten härten die Randschicht und bringen Druckeigenspannungen ein, sodass die Ermüdungsfestigkeit steigt. Oberflächenrauheit wirkt wie kleine Kerben; eine raue Bearbeitung senkt daher die Ermüdungsfestigkeit. Zugeigenspannungen wirken wie eine Verschiebung der Mittelspannung zur Zugseite und sind für die Ermüdung ungünstig. Bei ungünstigen Schleifbedingungen können in der Randschicht Zugeigenspannungen zurückbleiben."
 },
 "fracture-fatigue-012": {
  "question": "Ein Stahlbauteil versagt bei der Spannungsamplitude σ₁ nach 1,0×10⁵ Schwingspielen und bei σ₂ nach 1,0×10⁶ Schwingspielen durch Ermüdung. Nach 4,0×10⁴ Schwingspielen bei σ₁ wird es bei σ₂ weiter betrieben. Welcher Wert kommt der mit der Miner-Regel (Bruch bei Σn/N = 1) abgeschätzten Restlebensdauer am nächsten?",
  "choices": [
   "ca. 6,0×10⁵ Schwingspiele",
   "ca. 9,6×10⁵ Schwingspiele",
   "ca. 6,0×10⁴ Schwingspiele"
  ],
  "explanation": "Die Schädigung bei σ₁ beträgt n₁/N₁ = 4,0×10⁴/1,0×10⁵ = 0,40, es verbleiben also 1 − 0,40 = 0,60. Bei σ₂ beträgt die Schädigung pro Schwingspiel 1/N₂, die verbleibende Zahl ist somit 0,60×1,0×10⁶ = 6,0×10⁵ Schwingspiele. Ca. 9,6×10⁵ Schwingspiele erhält man, wenn man statt des Schädigungsanteils die Zahl der Schwingspiele selbst von N₂ abzieht; dabei wird übersehen, dass ein Schwingspiel je nach Spannung unterschiedlich stark zählt. Ca. 6,0×10⁴ Schwingspiele ergibt sich, wenn man den verbleibenden Anteil mit der Lebensdauer N₁ bei σ₁ multipliziert. Die Miner-Regel ist einfach, kann aber den Einfluss der Lastreihenfolge nicht abbilden; bekanntermaßen ist die tatsächliche Lebensdauer bei einem Wechsel von hoher zu niedriger Spannung oft kürzer als abgeschätzt."
 },
 "fracture-fatigue-013": {
  "question": "Welche Aussage über die Kurzzeitermüdung (Low Cycle Fatigue; bis zum Bruch etwa 10⁴ Schwingspiele oder weniger) trifft zu?",
  "choices": [
   "Grundlegend ist eine Bewertung mit Spannungen im elastischen Bereich bei konstanter Spannungsamplitude",
   "Wegen der geringen Schwingspielzahl entstehen keine Ermüdungsrisse, und der Bruch ist derselbe duktile Bruch wie bei einer einmaligen Überlast",
   "In jedem Zyklus tritt plastische Dehnung auf, und der Zusammenhang zwischen plastischer Dehnungsamplitude und Lebensdauer folgt dem Coffin-Manson-Gesetz"
  ],
  "explanation": "Bei der Kurzzeitermüdung wiederholt sich in jedem Zyklus eine große plastische Verformung, und nicht die Spannung, sondern die plastische Dehnungsamplitude bestimmt die Lebensdauer. Man bewertet sie daher in Versuchen mit konstanter Dehnungsamplitude und beschreibt den Zusammenhang zwischen der plastischen Dehnungsamplitude Δεp/2 und der Zahl der Lastumkehrungen bis zum Bruch 2Nf durch Δεp/2 = εf′(2Nf)ᶜ (c etwa −0,5 bis −0,7), was im doppeltlogarithmischen Diagramm eine Gerade ergibt. Das ist das Coffin-Manson-Gesetz. Die Bewertung mit Spannungsamplituden im elastischen Bereich ist das Verfahren der Langzeitermüdung (High Cycle Fatigue), bei dem Wöhlerkurven (S-N-Kurven) und das Basquin-Gesetz verwendet werden. Auch bei der Kurzzeitermüdung kommt es über Rissentstehung und Risswachstum zum Bruch; sie ist ein Problem bei Kraftwerksanlagen, die häufig an- und abgefahren werden, und bei Bauteilen unter thermischer Dehnung."
 },
 "fracture-fatigue-014": {
  "question": "Welche Aussage über die Kurve der Ermüdungsrisswachstumsgeschwindigkeit da/dN über der Schwingbreite des Spannungsintensitätsfaktors ΔK im doppeltlogarithmischen Diagramm trifft zu?",
  "choices": [
   "Der mittlere Bereich ist eine Gerade nach dem Paris-Gesetz da/dN = C(ΔK)ᵐ, und unterhalb von ΔK_th wächst der Riss kaum",
   "da/dN ist unabhängig von ΔK konstant und wird nur durch die Risslänge und die Streckgrenze des Werkstoffs bestimmt",
   "Mit zunehmendem ΔK wird die Steigung der Geraden kleiner, und nähert sich der maximale Spannungsintensitätsfaktor dem Wert K_IC, kommt das Risswachstum zum Stillstand"
  ],
  "explanation": "Die Kurve gliedert sich gewöhnlich in drei Bereiche. Im unteren Bereich, in dem sich ΔK dem Schwellenwert ΔK_th nähert, nimmt die Wachstumsgeschwindigkeit stark ab, und unterhalb von ΔK_th wächst der Riss praktisch nicht. Der mittlere Bereich ist im doppeltlogarithmischen Diagramm eine Gerade und lässt sich mit dem Paris-Gesetz da/dN = C(ΔK)ᵐ beschreiben; der Exponent m beträgt bei Metallen etwa 2–4. Im oberen Bereich, in dem sich der maximale Spannungsintensitätsfaktor K_max der Bruchzähigkeit K_IC nähert, steigt die Geschwindigkeit stark an und führt zum instabilen Bruch; die Aussage, das Wachstum komme zum Stillstand, kehrt dies um. ΔK = YΔσ√(πa) hängt sowohl von der Spannungsschwingbreite als auch von der Risslänge ab, sodass die Geschwindigkeit nicht allein durch die Risslänge bestimmt wird."
 },
 "fracture-fatigue-015": {
  "question": "Das Ermüdungsrisswachstum in einem Stahlblech folgt dem Paris-Gesetz da/dN = C(ΔK)ᵐ (C = 1,0×10⁻¹², da/dN in m/Zyklus, ΔK in MPa·√m, m = 4), und es gilt ΔK = Δσ√(πa) (Geometriefaktor 1). Welcher Wert kommt der Zahl der Schwingspiele am nächsten, in denen der Riss bei einer Spannungsschwingbreite Δσ = 200 MPa von 1,0 mm auf 5,0 mm wächst? ΔK liegt in diesem Bereich (ca. 11–25 MPa·√m) deutlich über dem Schwellenwert und im Gültigkeitsbereich des Paris-Gesetzes.",
  "choices": [
   "ca. 2,5×10⁵ Schwingspiele",
   "ca. 5,1×10⁴ Schwingspiele",
   "ca. 6,3×10⁴ Schwingspiele"
  ],
  "explanation": "Für m = 4 gilt da/dN = C(Δσ√π)⁴a²; Trennung der Variablen und Integration ergeben N = (1/a₀ − 1/a_f)/[C(Δσ√π)⁴]. Mit C(Δσ√π)⁴ = 1,0×10⁻¹²×200⁴×π² ≈ 1,58×10⁻² m⁻¹ und 1/a₀ − 1/a_f = 1000 − 200 = 800 m⁻¹ ist N ≈ 800/(1,58×10⁻²) ≈ 5,1×10⁴ Schwingspiele. Ca. 2,5×10⁵ Schwingspiele erhält man, wenn man annimmt, dass die Geschwindigkeit bei der anfänglichen Risslänge von 1,0 mm, 1,58×10⁻⁸ m/Zyklus, bis zum Ende gleich bleibt; dabei wird übersehen, dass ΔK mit wachsendem Riss zunimmt und der Riss sich beschleunigt. Ca. 6,3×10⁴ Schwingspiele lässt den Term 1/a_f weg. Der größte Teil der Lebensdauer entfällt auf die Anfangsphase, in der der Riss noch kurz ist."
 },
 "fracture-fatigue-016": {
  "question": "Die kritische Energiefreisetzungsrate für den Bruch eines Stahls beträgt G_c = 20 kJ/m². Welcher Wert kommt der Bruchzähigkeit K_c am nächsten, wenn die Beziehung für den ebenen Spannungszustand G = K²/E und ein Elastizitätsmodul E = 200 GPa verwendet werden?",
  "choices": [
   "Etwa 89 MPa·√m",
   "Etwa 2,0 MPa·√m",
   "Etwa 63 MPa·√m"
  ],
  "explanation": "K_c = √(EG_c) = √(200×10⁹ × 20×10³) = √(4,0×10¹⁵) ≈ 6,3×10⁷ Pa·√m, also etwa 63 MPa·√m. G ist die Energie, die beim Rissfortschritt um eine Flächeneinheit freigesetzt wird, K die Intensität des Spannungsfelds an der Rissspitze; in der linear-elastischen Bruchmechanik lassen sich beide mit dieser Beziehung ineinander umrechnen. Etwa 89 MPa·√m entsteht durch einen fälschlich eingefügten Faktor 2 wie in G = K²/(2E), etwa 2,0 MPa·√m, wenn kJ/m² nicht in J/m² umgerechnet und mit 20 gerechnet wird. Im ebenen Dehnungszustand gilt G = K²(1 − ν²)/E; mit ν = 0,3 ist das aus demselben G_c bestimmte K etwa 5 % größer. Bei Werkstoffen wie Glas mit einem G_c von einigen J/m² liegt K_c nur bei etwa 1 MPa·√m."
 },
 "fracture-fatigue-017": {
  "question": "Ein Rundstab aus Stahl mit der Wechselfestigkeit σw = 300 MPa hat eine Kerbe mit der Kerbformzahl Kt = 3,0. Die Kerbempfindlichkeit dieses Stahls sei q = (Kf − 1)/(Kt − 1) = 0,80. Welcher Wert kommt der Dauerfestigkeit des gekerbten Stabs (als Nennspannung) σw/Kf am nächsten? Kf ist die Kerbwirkungszahl.",
  "choices": [
   "Etwa 100 MPa",
   "Etwa 115 MPa",
   "Etwa 125 MPa"
  ],
  "explanation": "Kf = 1 + q(Kt − 1) = 1 + 0,80 × 2,0 = 2,6, die Dauerfestigkeit beträgt also 300/2,6 ≈ 115 MPa. Bei Ermüdung fällt die Spannung vom Kerbgrund aus steil ab, und an Rissentstehung und frühem Risswachstum ist die Spannung in einem gewissen Volumen beteiligt; daher ist die tatsächliche Festigkeitsminderung Kf kleiner als der elastische theoretische Wert Kt. q gibt dieses Maß an: 0 bedeutet keinen Einfluss der Kerbe, 1 bedeutet Kf = Kt. Etwa 100 MPa nimmt q = 1 an und teilt durch Kt; das liegt auf der sicheren Seite, ist aber zu niedrig geschätzt. Etwa 125 MPa berechnet Kf als q × Kt = 2,4. q nähert sich bei höherfesten Stählen und bei größeren Kerbgrundradien dem Wert 1, daher ist bei hochfesten Werkstoffen die Kontrolle der Kerbgeometrie besonders wichtig."
 },
 "fracture-fatigue-018": {
  "question": "Bei einem sehr duktilen Stahl breitet sich die plastische Zone an der Rissspitze im Vergleich zu Blechdicke und Risslänge weit aus, sodass der Bruch nicht mit dem linear-elastischen Spannungsintensitätsfaktor K bewertet werden kann. Welche Kombination von Kenngrößen wird dann verwendet?",
  "choices": [
   "Das J-Integral und die Rissspitzenöffnung (CTOD)",
   "Die Kerbformzahl Kt und die Nennspannung am Kerbgrund",
   "Der Koeffizient C und der Exponent m des Paris-Gesetzes für das Ermüdungsrisswachstum"
  ],
  "explanation": "Die Bewertung mit K gilt bei Kleinbereichsfließen, wenn die plastische Zone viel kleiner als Risslänge und Blechdicke ist. Breitet sich die plastische Zone in einem sehr duktilen Werkstoff weit aus, entfällt diese Voraussetzung. Stattdessen werden das J-Integral verwendet, ein Integral entlang eines Wegs um die Rissspitze, das auch in elastisch-plastischen Werkstoffen die Intensität der Verformung an der Rissspitze ausdrückt, sowie die Rissspitzenöffnung (CTOD), die unmittelbar misst, wie weit sich die Rissspitze durch plastische Verformung öffnet. Im linear-elastischen Bereich ist J gleich der Energiefreisetzungsrate G, mit J = K²/E′ (E′ ist E oder E/(1 − ν²)). Die Kerbformzahl ist ein Maß für die elastische Spannung an einer ausgerundeten Kerbe und eignet sich nicht zur Bewertung eines scharfen Risses. Die Konstanten des Paris-Gesetzes beschreiben die Wachstumsgeschwindigkeit von Ermüdungsrissen und sind keine Bruchkriterien."
 },
 "fracture-fatigue-019": {
  "question": "Ein Ermüdungsriss, der bei konstanter Amplitude wächst, erfährt eine einzige große Zugüberlast, danach wird die ursprüngliche Amplitude wiederhergestellt. Welche Aussage über das anschließende Risswachstum trifft zu?",
  "choices": [
   "Die Überlast schärft die Rissspitze und versprödet sie durch Kaltverfestigung, sodass der Riss danach schneller wächst und nicht zur alten Geschwindigkeit zurückkehrt",
   "Von der Überlast bleibt keine Wirkung zurück, und ab dem nächsten Zyklus stellt sich wieder die ursprüngliche Wachstumsgeschwindigkeit ein",
   "In der großen plastischen Zone der Überlast bleiben Druckeigenspannungen zurück, der Riss schließt sich leichter, und das Wachstum verzögert sich eine Zeit lang"
  ],
  "explanation": "Eine Zugüberlast erzeugt an der Rissspitze eine größere plastische Zone als sonst. Bei Entlastung wird diese Zone vom umgebenden elastischen Werkstoff zurückgedrückt und steht unter Druckeigenspannung; wächst der Riss weiter, bleibt der plastisch verformte Werkstoff an den Rissflanken zurück, und der Riss schließt sich leichter (Rissschließen). Dadurch verringert sich die effektive Schwingbreite des Spannungsintensitätsfaktors, und das Wachstum ist verzögert, bis der Riss die plastische Zone der Überlast durchlaufen hat. Dies wird als Überlastverzögerung bezeichnet. Daher beeinflusst unter veränderlicher Belastung die Lastreihenfolge die Lebensdauer, und die Lebensdauer lässt sich nicht einfach durch Aufsummieren der Schädigung je Zyklus abschätzen. Aussagen, dass keine Wirkung zurückbleibt oder das Wachstum danach dauerhaft schneller ist, passen nicht zu dieser Beobachtung. Ist die Überlast jedoch zu groß, kann es auch sofort zum Bruch kommen."
 },
 "fracture-fatigue-020": {
  "question": "Welcher Gedanke liegt richtig zugrunde, wenn ein Druckbehälter oder eine Rohrleitung so ausgelegt wird, dass „Leck-vor-Bruch“ (leak before break) gilt?",
  "choices": [
   "Die Wand wird so dick gemacht, dass selbst ein durchgehender Riss kein Leck verursacht und Fluid und Druck nicht nach außen entweichen",
   "Ein die Wand durchdringender Riss ist kürzer als die kritische Risslänge bei dieser Spannung und kann vor dem instabilen Bruch als Leck erkannt werden",
   "Die Bruchzähigkeit ist niedrig, sodass bei einem Riss sofort das ganze Bauteil bricht und es ausgetauscht werden kann, bevor ein Riss gefunden wird"
  ],
  "explanation": "Ein Riss, der etwa von der Innenoberfläche der Wand aus durch Ermüdung oder Spannungsrisskorrosion wächst, durchdringt schließlich die Wand, und das Fluid tritt aus. Ist die Länge dieses durchgehenden Risses dann deutlich kleiner als die kritische Risslänge, die durch Betriebsspannung und Bruchzähigkeit bestimmt ist, birst der Behälter nicht plötzlich, und es bleibt Zeit, das Leck zu erkennen und den Betrieb zu stoppen. Das ist das Leck-vor-Bruch-Konzept; es ist bei Werkstoffen höherer Bruchzähigkeit und bei niedrigeren Spannungen leichter erfüllt. Es handelt sich nicht um eine Auslegung zur Vermeidung von Lecks, sondern um die Nutzung eines Lecks als sicheres Warnzeichen. Ist die Bruchzähigkeit niedrig und erreicht der Riss die kritische Länge schon vor dem Durchdringen, kommt es vor jedem Leck zum Bersten, was gefährlich ist. Das Konzept wird in Verbindung mit Prüfungen zur Sicherheitsbewertung etwa von Rohrleitungen in kerntechnischen und chemischen Anlagen eingesetzt."
 }
}

File: data/i18n/de/questions/functional-alloys.json
{
"functional-alloys-001": {"question": "Welche Aussage über die thermoelastische martensitische Umwandlung in Formgedächtnislegierungen wie Ti-Ni trifft im Vergleich mit der martensitischen Umwandlung von gehärtetem Kohlenstoffstahl zu?", "choices": ["Da die Umwandlung durch Diffusion von Kohlenstoff oder anderen Atomen abläuft, entsteht bei langsamer wie bei schneller Abkühlung dieselbe Martensitmenge bei derselben Temperatur", "Die thermische Hysterese der Umwandlung ist klein, die Martensitplatten wachsen und schrumpfen mit sinkender und steigender Temperatur, und beim Erwärmen kehrt die Legierung reversibel in die ursprüngliche Mutterphase zurück", "Da Martensit ein viel größeres Volumen als die Mutterphase hat, werden bei jeder Umwandlung viele Versetzungen eingebracht, sodass die Legierung jedes Mal härter und fester wird"], "explanation": "Bei einer thermoelastischen Umwandlung bewegt sich die Grenzfläche zwischen Mutterphase und Martensit leicht und bleibt dabei kohärent, und die mit der Umwandlung verbundene Formänderung wird überwiegend elastisch aufgenommen. Die Umwandlung verläuft daher reversibel mit der Temperatur: Die Martensitplatten wachsen beim Abkühlen und schrumpfen beim Erwärmen, und die thermische Hysterese ist mit einigen zehn Kelvin bei Ti-Ni klein. In gehärtetem Stahl wird die Formänderung durch plastische Verformung aufgenommen, die Grenzflächen werden unbeweglich, und beim Erwärmen kommt es zuerst zur Kohlenstoffausscheidung (Anlassen), sodass der Stahl nicht unmittelbar in den ursprünglichen Austenit zurückkehrt. Beide martensitischen Umwandlungen sind diffusionslos, ohne Diffusion von Atomen; die Aussage, die Umwandlung verlaufe durch Diffusion, ist daher falsch. Eine große Volumenänderung, die ständig Versetzungen einbringt, ist ein Faktor, der die Reversibilität zerstört, und das Gegenteil eines thermoelastischen Merkmals."},
"functional-alloys-002": {"question": "Ein Draht aus einer Ti-Ni-Legierung hat die Umwandlungstemperaturen Mf = 20 °C, Ms = 35 °C, As = 45 °C und Af = 60 °C; die höchste Temperatur, bei der spannungsinduzierter Martensit entstehen kann, Md (oberhalb davon verformt sich der Draht vor der Umwandlung plastisch durch Gleitung), betrage etwa 150 °C. Der Draht wurde bei einer bestimmten Temperatur um einige Prozent gebogen und blieb nach dem Entlasten gebogen; beim anschließenden Erwärmen auf 70 °C wurde er wieder gerade. Bei welcher Temperatur wurde er gebogen?", "choices": ["10 °C", "80 °C", "250 °C"], "explanation": "Bei 10 °C, unterhalb von Mf, besteht der ganze Draht aus Martensit. Beim Biegen verformt er sich, indem sich die Varianten ausrichten, und bleibt nach dem Entlasten gebogen. Beim Erwärmen auf 70 °C, oberhalb von Af (60 °C), wandelt der gesamte Martensit in die Mutterphase zurück, und die ursprüngliche gerade Form stellt sich wieder ein. Das ist der Formgedächtniseffekt. Bei 80 °C, oberhalb von Af und unterhalb von Md, entsteht beim Biegen spannungsinduzierter Martensit, der aber schon beim Entlasten in die Mutterphase zurückwandelt, sodass der Draht gerade wird (Superelastizität) und nicht gebogen bleibt. Bei 250 °C, oberhalb von Md, verformt sich der Draht in der Mutterphase durch Versetzungsgleitung; er bleibt gebogen, erholt sich aber beim Erwärmen nicht. Der Formgedächtniseffekt tritt auf, wenn die Legierung im martensitischen Zustand verformt und dann über Af erwärmt wird."},
"functional-alloys-003": {"question": "Wird eine Formgedächtnislegierung abgekühlt, sodass die Mutterphase in Martensit umwandelt, ändert sich ihre äußere Form kaum. Welche Erklärung dafür, dass sie in diesem Zustand verformt werden kann und beim Erwärmen ihre ursprüngliche Form wiedererlangt, trifft zu?", "choices": ["Im beim Abkühlen entstandenen Martensit sammeln sich Versetzungen in hoher Dichte an; beim Erwärmen verschwinden sie, und mit ihnen verschwindet auch die Verformung", "Durch die Verformung schmilzt ein Teil des Martensits zu Flüssigkeit; beim Erwärmen erstarrt diese an ihrer ursprünglichen Stelle wieder, sodass die ursprüngliche Form entsteht", "Viele Varianten sind so angeordnet, dass sich ihre Formänderungen aufheben, und die Verformung richtet sie aus; beim Erwärmen kehren sie in eine festgelegte Orientierung der Mutterphase zurück"], "explanation": "Wandelt die Mutterphase beim Abkühlen um, entstehen aus einem Kristall der Mutterphase mehrere Arten von Varianten mit unterschiedlichen Habitusebenen. Jede Variante trägt eine Scherformänderung in einer bestimmten Richtung, doch sie ordnen sich so zueinander an, dass sich diese gegenseitig aufheben (Selbstakkommodation), und die Gesamtform ändert sich kaum. Wird in diesem Zustand eine Kraft aufgebracht, bewegen sich Zwillings- und Variantengrenzen, die zur Kraftrichtung passenden Varianten wachsen, und eine Verformung von einigen Prozent läuft ohne Versetzungsgleitung ab. Beim Erwärmen kann jede Variante nur in eine festgelegte Orientierung der geordneten Mutterphase zurückkehren, sodass die ursprüngliche Form zusammen mit dem ursprünglichen Kristall wiederhergestellt wird. Die Erklärung, die Form stelle sich durch das Verschwinden von Versetzungen wieder her, verwechselt dies mit der Erholung; eine Verformung durch Versetzungsgleitung wird durch Erwärmen nicht rückgängig gemacht. In diesem Temperaturbereich entsteht keine Flüssigkeit."},
"functional-alloys-004": {"question": "Welche Aussage über den Unterschied zwischen dem Einweg- und dem Zweiweg-Formgedächtniseffekt von Formgedächtnislegierungen trifft zu?", "choices": ["Der Einwegeffekt stellt beim Erwärmen nur die gespeicherte Form wieder her und ändert sich beim Abkühlen nicht; der Zweiwegeffekt nimmt auch beim Abkühlen eine andere Form an, erfordert aber ein Training", "Beim Einwegeffekt stellt sich die Form beim Erwärmen, beim Zweiwegeffekt beim Entlasten wieder her, und der Zweiweg-Formgedächtniseffekt bezeichnet dasselbe Phänomen wie die Superelastizität", "Der Einwegeffekt lässt sich nur einmal nutzen, der Zweiwegeffekt beliebig oft wiederholen, und beide sind ohne Training schon vorhanden, sobald die Legierung erschmolzen ist"], "explanation": "Der gewöhnliche Formgedächtniseffekt ist ein Einwegeffekt: Ein im martensitischen Zustand verformtes Teil nimmt beim Erwärmen seine gespeicherte Form wieder an, doch beim anschließenden Abkühlen ordnen sich die Varianten erneut so an, dass sie sich aufheben, und die Form ändert sich nicht. Verformt man es erneut, lässt sich der Vorgang beliebig oft wiederholen. Der Zweiweg-Formgedächtniseffekt ist die Eigenschaft, beim Erwärmen spontan eine Hochtemperaturform und beim Abkühlen eine Tieftemperaturform anzunehmen. Er wird durch Training, also wiederholtes Verformen im Martensit und Erwärmen, oder durch Auslagern unter Einspannung erzeugt; dabei entstehen innere Spannungsfelder aus Versetzungen oder Ausscheidungen, sodass sich beim Abkühlen bestimmte Varianten bevorzugt bilden. Die rückgewonnene Dehnung ist kleiner als beim Einwegeffekt und nimmt bei Wiederholung leicht ab, daher werden oft auch Einwegelemente in Kombination mit einer Feder eingesetzt. Die Rückverformung beim Entlasten ist die Superelastizität, ein vom Zweiweg-Formgedächtniseffekt verschiedenes Phänomen."},
"functional-alloys-005": {"question": "In einer Ti-Ni-Legierung mit etwa 50,8 at% Ni sinken die Umwandlungstemperaturen je 0,1 at% mehr Ni um etwa 10 K. In der Nähe dieser Zusammensetzung ändert sich mit 0,1 at% Ni auch der Gehalt in Massen-% um nahezu 0,1. Innerhalb von etwa wie vielen Gramm muss die Abweichung der Ni-Masse beim Erschmelzen von 1 kg Legierung gehalten werden, damit Af innerhalb von ±5 K um den Sollwert liegt?", "choices": ["Etwa 5 g", "Etwa 0,5 g", "Etwa 0,05 g"], "explanation": "Teilt man das Fenster von ±5 K durch die Empfindlichkeit der Umwandlungstemperaturen von 10 K pro 0,1 at%, ergeben sich ±0,05 at% Ni, was in der Nähe dieser Zusammensetzung nahezu ±0,05 Massen-% entspricht. Für 1 kg Legierung sind das 1000 g × 0,0005 = 0,5 g; die Abweichung der Ni-Masse muss also innerhalb von etwa 0,5 g gehalten werden. Etwa 5 g ergibt sich, wenn man 0,05 % als 0,005 (0,5 %) liest und sich um eine Größenordnung vertut, etwa 0,05 g bei einem Fehler um eine Größenordnung in die andere Richtung. Auf der Ni-reichen Seite von Ti-Ni ändert schon ein geringer Unterschied in der Zusammensetzung die Umwandlungstemperaturen stark; daher werden selbst die Verdampfung von Ni beim Schmelzen und der Verlust an Ti, das an Sauerstoff und Kohlenstoff gebunden wird, kontrolliert, und zuletzt werden die Umwandlungstemperaturen des erschmolzenen Werkstoffs gemessen. Auch durch Wärmebehandlung werden die Umwandlungstemperaturen feinjustiert."},
"functional-alloys-006": {"question": "Wird eine Ni-reiche Ti-Ni-Legierung nach dem Lösungsglühen bei 400–500 °C ausgelagert, scheidet sich Ti₃Ni₄ (auch als Ni₄Ti₃ geschrieben) aus, und die Umwandlungstemperaturen steigen. Was ist der Hauptgrund?", "choices": ["Die Ausscheidungen blockieren die Versetzungsbewegung und verfestigen die Matrix; je fester die Matrix, desto kleiner die für die Umwandlung nötige Triebkraft, sodass die Umwandlungstemperaturen steigen", "Um die Ausscheidungen herum wird das Gitter der Matrix verzerrt, der Schmelzpunkt der Matrix sinkt entsprechend der Verzerrung, und die Umwandlungstemperaturen steigen mit", "Es bilden sich Ni-reiche Ausscheidungen, der Ni-Gehalt der verbleibenden Matrix sinkt, und die Ni-empfindlichen Umwandlungstemperaturen steigen"], "explanation": "Ti₃Ni₄ ist eine Verbindung mit höherem Ni-Anteil als die Ti-Ni-Matrix. Scheidet sie sich aus, verlässt das entsprechende Ni die Matrix, und deren Ni-Gehalt sinkt. Auf der Ni-reichen Seite sind die Umwandlungstemperaturen umso höher, je weniger Ni vorhanden ist, sodass das Auslagern sie erhöht. Da sich mit Auslagerungstemperatur und -zeit die Menge der Ausscheidungen ändert, nutzt man dies, um die Umwandlungstemperaturen nach dem Erschmelzen auf den Sollwert einzustellen; bekannt ist auch, dass dabei eine Zwischenphase, die R-Phase, leichter auftritt. Die Ausscheidungen verfestigen die Matrix und verbessern die Stabilität der Superelastizität bei zyklischer Belastung, doch eine festere Matrix bedeutet nicht, dass eine kleinere Triebkraft für die Umwandlung genügt. Auch eine Kette, in der Gitterverzerrung den Schmelzpunkt senkt und die Umwandlungstemperaturen erhöht, erklärt die Änderung nicht."},
"functional-alloys-007": {"question": "Die Temperaturabhängigkeit der für die spannungsinduzierte martensitische Umwandlung nötigen Spannung σ ist durch die Clausius-Clapeyron-Beziehung dσ/dT = ρ·|ΔH|/(T·ε) gegeben (ρ Dichte, ΔH latente Umwandlungswärme pro Masseneinheit, ε Umwandlungsdehnung in Zugrichtung, T absolute Temperatur). Welcher Wert kommt dσ/dT für ρ = 6,45 g/cm³, |ΔH| = 15 J/g, ε = 0,050 und T = 300 K am nächsten?", "choices": ["Etwa 6,5 MPa/K", "Etwa 0,32 MPa/K", "Etwa 72 MPa/K"], "explanation": "Die latente Wärme pro Volumeneinheit beträgt ρ|ΔH| = 6,45 g/cm³ × 15 J/g ≈ 96,8 J/cm³ = 9,68×10⁷ J/m³. Geteilt durch T·ε = 300 × 0,050 = 15 K ergibt sich dσ/dT ≈ 6,45×10⁶ Pa/K ≈ 6,5 MPa/K; J/m³ ist dieselbe Einheit wie Pa. Etwa 0,32 MPa/K ergibt sich, wenn man vergisst, durch die Umwandlungsdehnung zu teilen, etwa 72 MPa/K, wenn man die Temperatur als 27 °C statt als absolute Temperatur einsetzt. Für die Superelastizität von Ti-Ni werden auch aus Messungen häufig Steigungen von etwa 6–7 MPa/K berichtet, sodass ein Temperaturanstieg um 10 K die Plateauspannung um mehr als 60 MPa erhöht. Deshalb unterscheidet sich die Kraft eines bei Körpertemperatur eingesetzten Medizinprodukts deutlich von dem bei Raumtemperatur gemessenen Wert."},
"functional-alloys-008": {"question": "In einer Ti-Ni-Legierung ist die Spannung, bei der die spannungsinduzierte martensitische Umwandlung beginnt, durch σ = 6,5 MPa/K × (T − Ms) mit Ms = −20 °C gegeben. Die Spannung, bei der die Mutterphase durch Gleitung fließt, betrage unabhängig von der Temperatur 500 MPa. Welcher Wert kommt der oberen Temperaturgrenze für Superelastizität (der Temperatur, ab der vor der Umwandlung Gleitung einsetzt) am nächsten?", "choices": ["Etwa 77 °C", "Etwa 57 °C", "Etwa 37 °C"], "explanation": "Die Temperatur, bei der die für die Umwandlung nötige Spannung gleich der Gleitspannung von 500 MPa ist, ergibt sich aus T − Ms = 500/6,5 ≈ 77 K, also T ≈ −20 + 77 = 57 °C. Oberhalb dieser Temperatur fließt die Mutterphase durch Gleitung, bevor die Umwandlung einsetzt, und es bleibt eine bleibende Dehnung zurück, die sich beim Entlasten nicht zurückbildet; Superelastizität muss daher unterhalb dieser Temperatur (nahe Md) genutzt werden. Etwa 77 °C ergibt sich, wenn man den Wert 500/6,5 ohne Abzug von Ms direkt als Temperatur nimmt, etwa 37 °C, wenn man Ms von −20 °C zweimal abzieht. In der Praxis wird die Superelastizität in einem Temperaturbereich oberhalb von Af und deutlich unterhalb dieser Grenze genutzt. Erhöht man die Gleitspannung der Mutterphase durch Ausscheidungen oder Umformung, lässt sich dieser Bereich zu höheren Temperaturen erweitern."},
"functional-alloys-009": {"question": "Welcher Hauptmechanismus, mit dem Mn-Cu-Dämpfungslegierungen Schwingungsenergie aufnehmen und in Wärme umwandeln, trifft zu?", "choices": ["Die Grenzen ferromagnetischer Weiss-Bezirke (Domänenwände) bewegen sich unter Spannung irreversibel, und durch magnetische Hysterese geht Energie verloren", "An den Grenzflächen zwischen in der Matrix verteiltem Lamellengraphit und der Matrix treten Gleiten und Reibung auf, wodurch Energie verloren geht", "Feine Umwandlungszwillingsgrenzen bewegen sich unter Spannung hin und her, und durch den Widerstand gegen ihre Bewegung geht Energie verloren"], "explanation": "In Mn-reichen Mn-Cu-Legierungen wandelt sich die kfz-Mutterphase durch Auslagern oder Abkühlen in eine tetragonale Struktur um, und im Inneren entstehen viele feine Zwillinge. Bei schwingender Beanspruchung bewegen sich die Zwillingsgrenzen je nach Spannungsrichtung hin und her, und Schwingungsenergie wird entsprechend dem Widerstand gegen diese Bewegung in Wärme umgewandelt. Die Dämpfung ist daher im Temperaturbereich, in dem Zwillinge vorhanden sind, groß und wird klein, wenn die Zwillinge oberhalb der Umwandlungstemperatur verschwinden. Die irreversible Bewegung von Domänenwänden ist der Mechanismus des ferromagnetischen Typs wie bei Fe-Cr-Legierungen, die Grenzflächen zwischen Lamellengraphit und Matrix der des Verbundtyps im Gusseisen mit Lamellengraphit; beides sind andere Arten von Dämpfungswerkstoffen. Daneben gibt es einen Versetzungstyp wie bei Mg, bei dem Energie verloren geht, wenn sich Versetzungen von Fremdatomen losreißen und bewegen; je nach Mechanismus unterscheidet sich die Abhängigkeit von Temperatur, Amplitude und Magnetfeld."},
"functional-alloys-010": {"question": "Eine einseitig eingespannte Platte wurde zu freien Schwingungen angeregt, und ihre Amplitude fiel in 10 Perioden auf die Hälfte des Anfangswerts. Unter der Annahme, dass die Amplitude in jeder Periode um dasselbe Verhältnis abnimmt: Welcher Wert kommt dem aus dem logarithmischen Dekrement δ = ln(Aₙ/Aₙ₊₁) bestimmten Anteil der Schwingungsenergie, der pro Periode verloren geht (spezifische Dämpfungskapazität), am nächsten? Die Schwingungsenergie sei proportional zum Quadrat der Amplitude.", "choices": ["Etwa 13 %", "Etwa 6,7 %", "Etwa 5,0 %"], "explanation": "Da sich die Amplitude in 10 Perioden halbiert, ist δ = ln 2/10 ≈ 0,0693. Das Amplitudenverhältnis pro Periode beträgt Aₙ₊₁/Aₙ = e^(−δ) ≈ 0,933, und weil die Energie proportional zum Quadrat der Amplitude ist, bleibt nach einer Periode der Anteil e^(−2δ) ≈ 0,871 der Energie übrig. Der verlorene Anteil ist 1 − 0,871 ≈ 0,13, also etwa 13 %; für kleines δ lässt er sich durch 2δ ≈ 14 % annähern. Etwa 6,7 % verwechselt die relative Abnahme der Amplitude, 1 − e^(−δ), mit dem Energieanteil, etwa 5,0 % teilt einfach die Abnahme der Amplitude (50 %) durch die Zahl der Perioden. Die spezifische Dämpfungskapazität wird so als ΔW/W angegeben; bei gewöhnlichem Stahl liegt sie unter 1 %, während manche Dämpfungslegierungen 10 % übersteigen."},
"functional-alloys-011": {"question": "Welche Aussage über die Eigenschaften ferromagnetischer Dämpfungslegierungen wie Fe-Cr-Legierungen trifft zu?", "choices": ["Je mehr Weiss-Bezirke, desto kleiner die Dämpfung; teilt man die Bezirke durch ein starkes Magnetfeld fein auf, wird die Dämpfung noch größer", "In einem Feld, das stark genug ist, um die Magnetisierung zu sättigen, verschwinden die Domänenwände, sodass die unter Spannung beweglichen Wände fehlen und die Dämpfung stark sinkt", "Die Dämpfung beruht auf Korngrenzengleiten, sodass sie von Magnetfeldern nicht beeinflusst wird und bei höherer Temperatur größer wird, weil sich die Korngrenzen bewegen"], "explanation": "In ferromagnetischen Dämpfungslegierungen bewegt die schwingende Spannung Domänenwände (besonders 90°-Wände) irreversibel; im Spannungs-Dehnungs-Verhalten entsteht eine magnetische Hysterese, und Energie geht entsprechend ihrer Fläche verloren. Sättigt ein starkes Feld die Magnetisierung, wird die ganze Legierung gleichsam zu einem einzigen Weiss-Bezirk, und die Domänenwände verschwinden; damit fehlen die unter Spannung beweglichen Wände, und die Dämpfung sinkt stark. Diese Legierungen lassen sich daher nicht in der Nähe starker Magnete einsetzen. Außerdem erschweren große innere Spannungen, etwa durch Kaltumformung, die Bewegung der Domänenwände, weshalb die Legierungen vor dem Einsatz geglüht werden. Die Aussage, ein Feld teile die Bezirke fein auf, ist das Gegenteil dessen, was geschieht; ein Feld richtet die Bezirke nach sich aus und verringert ihre Zahl. Korngrenzengleiten ist ein anderer, bei hoher Temperatur auftretender Dämpfungsmechanismus und nicht der Hauptmechanismus des ferromagnetischen Typs."},
"functional-alloys-012": {"question": "Die PCT-Kurve (Druck-Zusammensetzungs-Temperatur-Isotherme) einer Wasserstoffspeicherlegierung zeigt einen flachen Bereich (ein Plateau), in dem der Wasserstoffdruck nahezu konstant bleibt, obwohl die Wasserstoffmenge zunimmt. Welche Begründung trifft zu?", "choices": ["Der Wasserstoff wird nur an der Metalloberfläche adsorbiert, ohne ins Innere einzudringen, und der Druck ändert sich nicht, bis die Oberfläche mit Wasserstoff bedeckt ist", "Die Aufnahme von Wasserstoff erhöht die Temperatur der Legierung, und der Temperaturanstieg gleicht den Druckanstieg genau aus, sodass die Kurve scheinbar flach ist", "Im Bereich, in dem eine wasserstoffarme Mischkristallphase und eine Hydridphase nebeneinander vorliegen, legt die Phasenregel bei gegebener Temperatur einen einzigen Gleichgewichtsdruck fest"], "explanation": "Solange wenig Wasserstoff vorhanden ist, löst er sich in den Zwischengitterplätzen des Metallgitters und bildet die α-Phase, und die Wasserstoffmenge nimmt mit dem Druck zu. Oberhalb einer bestimmten Menge beginnt sich die Hydridphase β zu bilden, und drei Phasen liegen nebeneinander vor: α, β und Wasserstoffgas. Mit den zwei Komponenten Metall und Wasserstoff ergibt die Phasenregel F = C − P + 2 = 2 − 3 + 2 = 1; ist die Temperatur festgelegt, ist also auch der Gleichgewichtsdruck festgelegt. Daher bleibt der Druck nahezu konstant, während sich die α-Phase in β umwandelt, und es entsteht das Plateau. Ist alles β, nimmt die Wasserstoffmenge mit dem Druck wieder etwas zu. Durch Adsorption an der Oberfläche allein lassen sich keine Mengen von über 1 % der Legierungsmasse speichern. Eine PCT-Kurve ist eine bei konstanter Temperatur gemessene Isotherme, daher trifft auch die Erklärung, ein Temperaturanstieg gleiche den Druck aus, nicht zu."},
"functional-alloys-013": {"question": "Der Plateaudruck P einer Wasserstoffspeicherlegierung folge der Van-’t-Hoff-Gleichung ln P = ΔH/(RT) − ΔS/R. Die Bildungsenthalpie des Hydrids betrage ΔH = −30 kJ/mol H₂ und der Plateaudruck bei 25 °C 0,20 MPa. Welcher Wert kommt dem Plateaudruck bei 80 °C am nächsten? Es gilt R = 8,314 J/(mol·K).", "choices": ["Etwa 1,3 MPa", "Etwa 0,24 MPa", "Etwa 0,030 MPa"], "explanation": "Die Differenz der Gleichung bei zwei Temperaturen ist ln(P₂/P₁) = (ΔH/R)(1/T₂ − 1/T₁); mit T₁ = 298,15 K und T₂ = 353,15 K ergibt sich ln(P₂/P₁) = (−30000/8,314) × (−5,22×10⁻⁴) ≈ 1,88 und P₂/P₁ ≈ 6,6. Somit ist P₂ ≈ 0,20 × 6,6 ≈ 1,3 MPa. Die Hydridbildung ist exotherm; beim Erwärmen steigt daher der Plateaudruck, und Wasserstoff kann bei hohem Druck abgegeben werden. Etwa 0,24 MPa ergibt sich, wenn man den Gasdruck als proportional zur absoluten Temperatur ansieht, 0,20 × 353/298, etwa 0,030 MPa, wenn man das Vorzeichen von ΔH umkehrt, sodass der Druck sinkt. Für LaNi₅ wird ein ΔH von etwa −30 kJ/mol H₂ berichtet."},
"functional-alloys-014": {"question": "LaNi₅ nimmt Wasserstoff auf und wird zu LaNi₅H₆. Welcher Wert kommt dem Massenanteil des Wasserstoffs an der Masse des Hydrids (Massen-%) am nächsten? Die Atommassen seien La 138,91, Ni 58,69 und H 1,008.", "choices": ["Etwa 2,7 %", "Etwa 1,4 %", "Etwa 7,7 %"], "explanation": "Die Formelmasse von LaNi₅ beträgt 138,91 + 5 × 58,69 = 432,36 und die Masse von sechs Wasserstoffatomen 6 × 1,008 = 6,05, also 6,05/(432,36 + 6,05) ≈ 0,0138, etwa 1,4 %. Etwa 2,7 % zählt H₆ als sechs Wasserstoffmoleküle (12 H-Atome), etwa 7,7 % entspricht dem Wasserstoffanteil von MgH₂, 2,016/(24,31 + 2,016). LaNi₅ kann pro Volumen eine mit flüssigem Wasserstoff vergleichbare Menge speichern, besteht aber aus schweren Elementen, sodass die Menge pro Masse klein ist; es eignet sich daher für stationäre Speicher und für die negativen Elektroden von Nickel-Metallhydrid-Batterien. Mg speichert pro Masse viel mehr, doch sein Hydrid ist zu stabil, und um Wasserstoff bei etwa 1 atm freizusetzen, ist eine hohe Temperatur von etwa 300 °C nötig."},
"functional-alloys-015": {"question": "Einkristalle magnetischer Formgedächtnislegierungen auf Ni₂MnGa-Basis erzeugen große Dehnungen von einigen Prozent, wenn im martensitischen Zustand lediglich ein Magnetfeld angelegt wird. Welcher Mechanismus trifft zu?", "choices": ["Das Feld wandelt die Mutterphase in Martensit um, und die Volumenänderung bei der Umwandlung tritt unmittelbar als Dehnung von einigen Prozent auf", "Bei der Drehung der Magnetisierung im Feld ist die Magnetostriktion durch geringe Änderungen der Atomabstände mehr als 100-mal größer als bei anderen Legierungen", "Die magnetokristalline Anisotropie ist groß, und Zwillingsgrenzen bewegen sich so, dass die leichte Achse zum Feld ausgerichtet wird"], "explanation": "Tetragonaler Martensit in Legierungen auf Ni₂MnGa-Basis hat eine große magnetokristalline Anisotropie, und die Magnetisierung bevorzugt stark eine bestimmte Kristallachse. Legt man ein Feld an, haben Varianten, deren Achse nahe der Feldrichtung liegt, eine niedrigere Energie, sodass sich bewegliche Zwillingsgrenzen verschieben und diese Varianten wachsen. Der Unterschied der Längen der tetragonalen Achsen wird unmittelbar zur Formänderung, und in Einkristallen wurden Dehnungen von etwa 6 % erreicht. Der Unterschied zum gewöhnlichen Formgedächtniseffekt besteht darin, dass das Feld die Mutterphase nicht in Martensit umwandelt, sondern die Orientierungen der Varianten austauscht, während der Werkstoff martensitisch bleibt. Magnetostriktion ist die Gitterdehnung, die die Drehung der Magnetisierung begleitet; sie liegt bei Fe und Ni in der Größenordnung von 10⁻⁵ und selbst bei Legierungen mit Riesenmagnetostriktion nur bei etwa 10⁻³, weit unter einigen Prozent."},
"functional-alloys-016": {"question": "Welche Aussage über Formgedächtnislegierungen vom Typ Fe-Mn-Si trifft zu?", "choices": ["Spannung erzeugt in der kfz-Mutterphase hdp-ε-Martensit, der sich beim Erwärmen zurückwandelt, sodass die Form zurückkehrt; billig, aber mit höchstens einigen Prozent rückstellbarer Dehnung, etwa für Rohrkupplungen", "Spannung erzeugt in der kfz-Mutterphase krz-α′-Martensit; die thermische Hysterese beträgt nur einige K, sodass sie sich für empfindlich auf Temperatur ansprechende Sensoren und Aktoren eignen", "Wie bei Ti-Ni wandelt sich die B2-Mutterphase thermoelastisch in B19′-Martensit um, sodass sie bei Raumtemperatur einige Prozent Superelastizität zeigen und für medizinische Führungsdrähte dienen"], "explanation": "Bei Fe-Mn-Si-Legierungen bewegen sich bei der Verformung des kfz-Austenits Shockley-Partialversetzungen regelmäßig, und es entsteht hdp-ε-Martensit mit geänderter Stapelfolge. Beim Erwärmen bewegen sich die Partialversetzungen zurück, die Mutterphase wird wiederhergestellt, und die Form kehrt zurück. Da die Legierungen auf Eisen basieren, billig und gut verarbeitbar sind, werden sie für Verbindungselemente wie Rohrkupplungen verwendet; die rückstellbare Dehnung beträgt jedoch höchstens einige Prozent, die Umwandlung ist nicht thermoelastisch, und die thermische Hysterese ist groß. Entsteht krz-α′-Martensit, kehrt die Form beim Erwärmen nicht zurück; deshalb wird Mn zugesetzt, um seine Bildung zu unterdrücken, und Si, um die Umwandlung in ε und die Formrückstellung zu fördern. Die thermoelastische Umwandlung von B2 in B19′ und die Superelastizität sind Merkmale von Ti-Ni."},
"functional-alloys-017": {"question": "Kupferbasis-Formgedächtnislegierungen wie Cu-Al-Ni und Cu-Zn-Al sind billiger als Ti-Ni, reißen als Vielkristalle bei wiederholtem Einsatz aber leicht. Welche Aussage über den Hauptgrund trifft zu?", "choices": ["Die Umwandlungsdehnung ist mit etwa 0,1 % so klein, dass für einen Formgedächtniseffekt große Spannungen nötig sind und die Mutterphase ermüdet", "Wegen des hohen Kupfergehalts ist der elektrische Widerstand sehr hoch, sodass Widerstandserwärmung sie bis zum örtlichen Schmelzen erhitzt und sie an den Korngrenzen reißen", "Die Mutterphase ist stark elastisch anisotrop und grobkörnig, sodass die Umwandlungsdehnung von Korn zu Korn stark verschieden ist und Spannungen an den Korngrenzen zum Reißen führen"], "explanation": "Die Mutterphase von Kupferbasis-Formgedächtnislegierungen ist eine geordnete, auf dem kubisch-raumzentrierten Gitter beruhende Phase, die β-Phase; ihr Elastizitätsmodul hängt stark von der Richtung ab (große elastische Anisotropie), und ihre Körner werden leicht grob. Da die Umwandlungsdehnung von der Kristallorientierung bestimmt wird, passen die Verformungen benachbarter Körner unterschiedlicher Orientierung nicht zusammen, an den Korngrenzen konzentrieren sich große Spannungen, und es kommt zu interkristallinen Rissen. Als Abhilfe werden die Körner durch Zusätze wie B, Ti oder Zr gefeint, oder es werden Einkristalle bzw. Gefüge mit ausgerichteter Orientierung verwendet. Die Umwandlungsdehnung beträgt einige Prozent, nicht etwa 0,1 %. Kupferbasislegierungen haben im Gegenteil einen niedrigen elektrischen Widerstand, und dass sie sich schlecht durch Stromdurchgang erwärmen lassen, gilt als Nachteil."},
"functional-alloys-018": {"question": "Bei Ti-Ni-Legierungen, die nach dem Kaltumformen bei geeigneter Temperatur wärmebehandelt wurden, kann sich die B2-Mutterphase beim Abkühlen vor der Bildung von B19′-Martensit in eine rhomboedrische R-Phase umwandeln. Welche Aussage über die R-Phasen-Umwandlung trifft zu?", "choices": ["Die thermische Hysterese ist mit höchstens einigen K klein und die Umwandlungsdehnung mit etwa 1 % oder weniger gering; sie eignet sich für wiederholt arbeitende temperaturgesteuerte Elemente", "Die thermische Hysterese ist mit einigen zehn K groß und die Umwandlungsdehnung mit etwa 8 % groß; sie eignet sich für Rohrkupplungen, die nur einmal fest verspannt werden", "Die R-Phase bezeichnet die Ti₃Ni₄-Ausscheidungen selbst; sie wandelt sich nicht um, sondern härtet die Mutterphase und hebt den Formgedächtniseffekt auf"], "explanation": "Bei der R-Phasen-Umwandlung wird das kubische Gitter der B2-Mutterphase entlang einer Raumdiagonalen geringfügig gestreckt und rhomboedrisch. Da die Gitteränderung klein ist, beträgt die Umwandlungsdehnung etwa 1 % oder weniger, und auch die thermische Hysterese ist mit einigen K klein. Wegen der kleinen Dehnung degradiert sie bei Wiederholung kaum und arbeitet in einem engen Temperaturbereich genau; sie wird daher für Elemente wie temperaturabhängig öffnende und schließende Ventile genutzt. Versetzungsstrukturen aus der Wärmebehandlung nach dem Kaltumformen und Ti₃Ni₄-Ausscheidungen aus dem Auslagern Ni-reicher Legierungen behindern die Umwandlung in B19′, sodass die R-Phase leicht zuerst auftritt. Eine Hysterese von einigen zehn K und große Dehnungen kennzeichnen die Umwandlung in B19′. Die R-Phase ist keine Ausscheidung, sondern eine durch Umwandlung der Mutterphase entstehende Phase."},
"functional-alloys-019": {"question": "Ein Ti-Ni-Draht mit 0,50 mm Durchmesser und 100 mm Länge trägt ein angehängtes Gewicht und wird erwärmt, sodass er sich durch den Formgedächtniseffekt verkürzt. Die Spannung im Draht sei konstant 200 MPa und die Verkürzungsdehnung 4,0 %. Welcher Wert kommt der beim Anheben des Gewichts verrichteten Arbeit am nächsten? Änderungen der Querschnittsfläche werden vernachlässigt.", "choices": ["Etwa 0,63 J", "Etwa 0,079 J", "Etwa 0,16 J"], "explanation": "Die Querschnittsfläche beträgt π × (0,25×10⁻³)² ≈ 1,96×10⁻⁷ m², die Gewichtskraft also 200×10⁶ × 1,96×10⁻⁷ ≈ 39 N. Der Hub beträgt 100 mm × 0,040 = 4,0 mm, und die Arbeit ist 39 × 4,0×10⁻³ ≈ 0,16 J. Das entspricht σε = 8 MJ/m³ je Volumeneinheit, multipliziert mit dem Drahtvolumen. Etwa 0,63 J ergibt sich, wenn man den Durchmesser als Radius nimmt und damit die Fläche viermal zu groß ansetzt. Etwa 0,079 J enthält einen Faktor 1/2 wie bei der elastischen Energie einer Feder; da die Gewichtskraft während der gesamten Verkürzung konstant ist, entfällt jedoch der Faktor 1/2. Formgedächtnislegierungen leisten viel Arbeit je Volumen und eignen sich für kleine, leichte Aktoren, doch Erwärmen und Abkühlen brauchen Zeit, sodass sie für schnelle Bewegungen wenig geeignet sind."},
"functional-alloys-020": {"question": "In den PCT-Kurven von Wasserstoffspeicherlegierungen liegt der Plateaudruck bei der Aufnahme von Wasserstoff auch bei gleicher Temperatur höher als bei der Abgabe (Hysterese). Welche Aussage über den Hauptgrund trifft zu?", "choices": ["Nur bei der Aufnahme müssen Wasserstoffmoleküle an der Oberfläche in Atome dissoziieren, während der Wasserstoff bei der Abgabe als Atome austreten kann", "Das Hydrid weitet das Gitter stark auf; zusätzliche Arbeit für Fehlpassungsdehnung und plastische Verformung verschiebt die Gleichgewichte von Aufnahme und Abgabe gegeneinander", "Während der Messung sinkt die Temperatur, sodass der Plateaudruck bei der Abgabe nach der Van-’t-Hoff-Gleichung niedriger erscheint"], "explanation": "Wird eine Wasserstoffspeicherlegierung zum Hydrid, weitet sich das Gitter stark auf; bei LaNi₅ nimmt das Volumen um etwa 25 % zu. Wenn sich das Hydrid in der Mischkristallphase bildet und umgekehrt wieder in den Mischkristall zurückwandelt, ist zusätzliche Energie für elastische Dehnungen und plastische Verformung infolge des Volumenunterschieds der beiden Phasen nötig; bei der Aufnahme ist daher ein höherer, bei der Abgabe ein niedrigerer Druck erforderlich, und die beiden Plateaudrücke fallen auseinander. Das wiederholte Ausdehnen und Schrumpfen lässt die Teilchen außerdem zerbrechen und zu feinem Pulver zerfallen (Dekrepitation). Auch bei der Abgabe rekombinieren die Wasserstoffatome an der Oberfläche zu Molekülen, bevor sie austreten; die Erklärung, die Dissoziation sei nur bei der Aufnahme nötig, ist daher falsch. Die Hysterese tritt auch bei Messungen mit konstant gehaltener Temperatur auf."}
}
