Repository: tatuyaochi-blip/matsci-quiz

# 材料科学教室 Materials Science Room

材料科学を3択問題で学ぶ学習サイト。扱う範囲: 結晶構造・欠陥と拡散・機械的性質から、状態図と熱処理、セラミックス・高分子・電子材料、薄膜とSEM・TEM・XRDなどの材料分析。

姉妹サイト「半導体教室」(semiconroom.com、リポジトリ semicon-quiz)と同じエンジンで作っている。HTML/CSS/JavaScript だけで、`src/` と `data/` から `tools/build.js` で `docs/` を生成する。公開は GitHub Actions(`.github/workflows/pages.yml`)が main への push のたびにビルドして GitHub Pages に出す。`docs/` はコミットしない。

## サイトごとの設定

- `config.json` の `siteName`・`brand`(分野名やトップの見出しなど、UI文言の `{{brand_xxx}}` を埋める)・`icon`(アイコンの色と図柄)
- `noindex: true` の間は全ページに noindex を付ける(確認用の公開)。独自ドメインで一般公開するときに `baseUrl`・`cname` を設定し、`noindex` を外す
- 色は `src/css/style.css` の `--accent` など。保存の名前の頭は `src/js/store.js` の `NS`

File: data/i18n/de/questions/heat-treatment.json
{
 "heat-treatment-001": {
  "question": "Welche Aussage über die martensitische Umwandlung in Stahl trifft zu?",
  "choices": [
   "Sie läuft langsam ab, wobei Kohlenstoffatome über große Entfernungen diffundieren und an den Austenitkorngrenzen Zementit ausscheiden",
   "Sie ist eine diffusionslose Scherumwandlung, bei der mit Kohlenstoff übersättigter tetragonal-raumzentrierter (trz) Martensit entsteht",
   "Je langsamer die Abkühlung, desto mehr Zeit haben die Kohlenstoffatome zum Diffundieren und Umordnen, sodass mehr Martensit entsteht"
  ],
  "explanation": "Wird Austenit schneller als mit der kritischen Abkühlgeschwindigkeit abgeschreckt, bleibt dem Kohlenstoff keine Zeit zur Diffusion; es kommt zu einer scherenden Umwandlung, bei der sich die Atome kollektiv um kleine Beträge verschieben, und es entsteht tetragonal-raumzentrierter (trz) Martensit mit übersättigt gelöstem Kohlenstoff. Da der Kohlenstoff das Gitter in Richtung der c-Achse verzerrt, ist das Gefüge sehr hart und spröde. Die Umwandlung beginnt bei der Ms-Temperatur, schreitet mit sinkender Temperatur fort und hängt kaum von der Haltezeit ab. Ein Zerfall in Ferrit und Zementit unter Diffusion des Kohlenstoffs führt zu Perlit und Bainit, und es ist auch der Perlit, der sich umso leichter bildet, je langsamer abgekühlt wird."
 },
 "heat-treatment-002": {
  "question": "Welche Aussage beschreibt den Unterschied zwischen dem isothermen ZTU-Schaubild (TTT-Diagramm) und dem kontinuierlichen ZTU-Schaubild (CCT-Diagramm) richtig?",
  "choices": [
   "Das isotherme ZTU-Schaubild zeigt die Umwandlung nach Abschrecken auf eine feste Temperatur und Halten, das kontinuierliche die Umwandlung bei stetiger Abkühlung",
   "Das isotherme ZTU-Schaubild zeigt die Umwandlung bei stetiger Abkühlung, das kontinuierliche die Umwandlung beim Halten auf einer festen Temperatur",
   "Beide enthalten dasselbe, nur sind die senkrechte und die waagerechte Achse vertauscht"
  ],
  "explanation": "Das isotherme ZTU-Schaubild zeigt Beginn und Ende der Umwandlung, wenn austenitisierter Stahl so schnell, dass keine Umwandlung eintritt, auf eine bestimmte Temperatur abgeschreckt und dort gehalten wird; man nutzt es zur Auslegung isothermer Behandlungen wie des Zwischenstufenvergütens (Austempering). Sinkt die Temperatur wie beim realen Härten stetig, verwendet man das kontinuierliche ZTU-Schaubild; dessen Linie für den Umwandlungsbeginn ist gegenüber dem isothermen Schaubild zu längeren Zeiten und tieferen Temperaturen verschoben. Die Aussage, die dem isothermen Schaubild die stetige Abkühlung und dem kontinuierlichen das isotherme Halten zuordnet, vertauscht die beiden Definitionen. Beide sind eigenständige Schaubilder mit der Temperatur auf der senkrechten und der Zeit (logarithmisch) auf der waagerechten Achse; kühlt man so schnell ab, dass die Nase nicht erreicht wird, entsteht Martensit."
 },
 "heat-treatment-003": {
  "question": "Die Zugabe von Legierungselementen wie Mn, Cr und Mo verbessert die Einhärtbarkeit von Stahl. Welche Begründung ist richtig?",
  "choices": [
   "Die Nase im isothermen ZTU-Schaubild verschiebt sich zu kürzeren Zeiten, der Austenit wandelt schneller um, und der Stahl lässt sich leichter härten",
   "Die Nase im isothermen ZTU-Schaubild verschiebt sich zu längeren Zeiten, sodass auch bei langsamer Abkühlung leicht Martensit entsteht",
   "Die Ms-Temperatur steigt, sodass sich Martensit schon früh während der Abkühlung zu bilden beginnt"
  ],
  "explanation": "Die Einhärtbarkeit ist die Tiefe, bis zu der beim Härten Martensit entsteht (wie leicht der Stahl durchhärtet). Legierungselemente wie Mn, Cr und Mo verzögern die Perlit- und die Bainitumwandlung des Austenits und verschieben die Nase im isothermen und im kontinuierlichen ZTU-Schaubild zu längeren Zeiten. Dadurch sinkt die kritische Abkühlgeschwindigkeit, sodass Martensit auch im Kern dicker Bauteile oder bei langsamerer Abkühlung wie dem Abschrecken in Öl leicht entsteht. Verschiebt sich die Nase zu kürzeren Zeiten, lässt sich der Stahl umgekehrt schwerer härten. Die meisten Legierungselemente senken die Ms-Temperatur eher, sodass dies nicht der Grund für die bessere Einhärtbarkeit ist. Die Einhärtbarkeit wird mit dem Jominy-Versuch (Stirnabschreckversuch) bestimmt."
 },
 "heat-treatment-004": {
  "question": "Wozu dient das Anlassen von gehärtetem Stahl in erster Linie?",
  "choices": [
   "Um den Martensit noch härter zu machen und die Verschleißbeständigkeit zu erhöhen",
   "Um den Restaustenit zu vermehren, das Gefüge zu stabilisieren und Maßänderungen zu verhindern",
   "Um bei etwas geringerer Härte die Zähigkeit wiederherzustellen und innere Spannungen abzubauen"
  ],
  "explanation": "Martensit im abgeschreckten Zustand ist hart, aber sehr spröde und weist große innere Spannungen auf. Beim Anlassen, dem erneuten Erwärmen auf eine Temperatur unterhalb der A1-Temperatur (727 °C), scheidet sich der übersättigte Kohlenstoff als feine Carbide aus, und die inneren Spannungen bauen sich ab; die Härte sinkt, doch die Zähigkeit wird deutlich wiederhergestellt. Je höher die Anlasstemperatur, desto weicher und zäher wird das Gefüge; für Werkzeuge wendet man ein Anlassen bei niedriger Temperatur an, für Maschinenteile ein Anlassen bei hoher Temperatur (Vergüten). Eine Härtezunahme beim Anlassen beschränkt sich auf die Sekundärhärtung mancher legierter Stähle und ist nicht der allgemeine Zweck. Der Restaustenit wird beim Anlassen eher zersetzt; ihn zu vermehren, ist nicht das Ziel."
 },
 "heat-treatment-005": {
  "question": "Die Streckgrenze eines Stahls folgt der Hall-Petch-Beziehung σy = σ₀ + k/√d mit σ₀ = 70 MPa und k = 0,74 MPa·√m. Welcher Wert kommt der Streckgrenze bei einer mittleren Korngröße d = 25 µm am nächsten?",
  "choices": [
   "ca. 75 MPa",
   "ca. 148 MPa",
   "ca. 218 MPa"
  ],
  "explanation": "In m umgerechnet ist d = 25×10⁻⁶ m und √d = 5,0×10⁻³ √m, also k/√d = 0,74/(5,0×10⁻³) = 148 MPa. Damit ist σy = 70 + 148 = 218 MPa. Ca. 75 MPa entsteht, wenn man die Korngröße in mm belässt und mit d = 0,025 rechnet; dann passen die Einheiten von k (MPa·√m) und der Korngröße nicht zusammen. Ca. 148 MPa ist nur der Beitrag der Korngrenzenverfestigung; σ₀ wurde nicht addiert. Die Kornfeinung ist eines der wenigen Verfestigungsverfahren, die Festigkeit und Zähigkeit zugleich erhöhen, und wird etwa beim thermomechanischen Walzen von Stahl genutzt. Wird die Korngröße bis in den Nanometerbereich verkleinert, kann die Beziehung ihre Gültigkeit verlieren."
 },
 "heat-treatment-006": {
  "question": "Die Streckgrenze eines Metalls betrug bei einer mittleren Korngröße von 100 µm 150 MPa und bei 25 µm 250 MPa. Welcher Wert kommt der Streckgrenze bei einer Korngröße von 4 µm am nächsten, wenn die Hall-Petch-Beziehung σy = σ₀ + k/√d gilt?",
  "choices": [
   "ca. 278 MPa",
   "ca. 550 MPa",
   "ca. 950 MPa"
  ],
  "explanation": "Rechnet man die Korngrößen in m um und bildet 1/√d, erhält man für d = 100 µm 100, für 25 µm 200 und für 4 µm 500 (jeweils in 1/√m). Aus den beiden Messpunkten folgen k = (250 − 150)/(200 − 100) = 1,0 MPa·√m und σ₀ = 150 − 1,0 × 100 = 50 MPa; bei 4 µm ist somit σy = 50 + 1,0 × 500 = 550 MPa. Ca. 950 MPa entsteht, wenn man annimmt, die Streckgrenze hänge linear von 1/d ab, und eine Gerade durch die beiden Punkte legt; ca. 278 MPa ist eine Extrapolation, als ändere sich die Streckgrenze linear mit der Korngröße d. Die Verfestigung ist umgekehrt proportional zur Wurzel der Korngröße; jede Verkleinerung der Korngröße auf 1/4 verdoppelt daher den Beitrag der Korngrenzen."
 },
 "heat-treatment-007": {
  "question": "Welche Reihenfolge der Schritte bei der Ausscheidungshärtung einer Al-Cu-Legierung (Duralumin-Typ) ist richtig?",
  "choices": [
   "Lösungsglühen → Abschrecken → Auslagern",
   "Auslagern → Lösungsglühen → langsames Abkühlen",
   "Abschrecken → Lösungsglühen → Glühen"
  ],
  "explanation": "Zunächst wird die Legierung beim Lösungsglühen oberhalb der Löslichkeitsgrenze gehalten, damit sich das Cu löst, und durch Abschrecken wird der übersättigte Mischkristall bis auf Raumtemperatur erhalten. Hält man ihn anschließend bei Raumtemperatur (Kaltauslagern) oder bei etwa 100–200 °C (Warmauslagern), bilden sich feine, mit der Matrix kohärente oder teilkohärente Ausscheidungen wie GP-Zonen, θ″- und θ′-Phase, die die Versetzungsbewegung behindern und die Festigkeit erhöhen. Wird zu lange ausgelagert, vergröbert die stabile θ-Phase (Al₂Cu), und die Festigkeit sinkt; man spricht von Überalterung. Kühlt man nach dem Lösungsglühen langsam ab, scheiden sich grobe Gleichgewichtsphasen aus, die nicht zur Verfestigung beitragen; das Abschrecken ist daher unverzichtbar."
 },
 "heat-treatment-008": {
  "question": "Welche der folgenden Aluminiumlegierungen lässt sich nicht durch eine Wärmebehandlung mit Ausscheidungshärtung verfestigen (ist also nicht aushärtbar)?",
  "choices": [
   "2000er-Serie (Al-Cu)",
   "5000er-Serie (Al-Mg)",
   "6000er-Serie (Al-Mg-Si)"
  ],
  "explanation": "Die 5000er-Serie (Al-Mg) umfasst nicht aushärtbare Legierungen, die ihre Festigkeit durch Mischkristallverfestigung mit Mg und durch Kaltverfestigung beim Kaltumformen erhalten; sie sind sehr korrosionsbeständig und gut schweißbar und werden für Schiffe und Tanks verwendet. Die 2000er-Serie (Al-Cu), deren bekanntester Vertreter Duralumin ist, ist aushärtbar und wird durch Al-Cu-Ausscheidungen verfestigt. Auch die 6000er-Serie (Al-Mg-Si) ist aushärtbar, und zwar durch Mg-Si-Ausscheidungen; sie wird häufig für Strangpressprofile verwendet. Daneben ist die 7000er-Serie (Al-Zn-Mg) die festeste aushärtbare Gruppe, während die 1000er-Serie (Reinaluminium) und die 3000er-Serie (Al-Mn) nicht aushärtbar sind. Man sollte anhand des Legierungssystems beurteilen können, ob die Verfestigung auf Ausscheidungen oder auf Kaltverfestigung beruht."
 },
 "heat-treatment-009": {
  "question": "Welche Aussage über die Mischkristallverfestigung durch Substitutionsatome trifft zu?",
  "choices": [
   "Je größer der Größenunterschied zwischen gelösten Atomen und Wirtsatomen, desto stärker ist das Gitter gestört und desto leichter bewegen sich Versetzungen, sodass die Verfestigung gering ist",
   "Mit steigender Konzentration der gelösten Atome sinkt die Festigkeit im Allgemeinen und die Duktilität steigt, sodass die Legierung weicher als das reine Metall wird",
   "Das Verzerrungsfeld des Gitters um die gelösten Atome tritt mit Versetzungen in Wechselwirkung und behindert deren Bewegung"
  ],
  "explanation": "Gelöste Atome unterscheiden sich von den Atomen der Matrix in Größe und Elastizitätsmodul und erzeugen daher um sich herum ein Verzerrungsfeld im Gitter. Dieses Verzerrungsfeld tritt mit dem Verzerrungsfeld der Versetzungen in Wechselwirkung und hält sie fest, sodass zur Bewegung der Versetzungen eine größere Spannung nötig ist. Das ist die Mischkristallverfestigung; sie ist umso stärker, je größer der Unterschied der Atomgröße (Größeneffekt) und des Elastizitätsmoduls ist. Innerhalb der Löslichkeitsgrenze steigt mit der Konzentration der gelösten Atome im Allgemeinen die Festigkeit, während die Duktilität etwas sinkt. Typische Beispiele für die Mischkristallverfestigung sind Messing (Cu-Zn), Al-Mg-Legierungen sowie Si und Mn in Stahl."
 },
 "heat-treatment-010": {
  "question": "Ein Kupferdraht mit 10,0 mm Durchmesser wird auf 8,0 mm Durchmesser gezogen. Wie groß ist der Kaltumformgrad (Querschnittsabnahme)?",
  "choices": [
   "36 %",
   "20 %",
   "56 %"
  ],
  "explanation": "Der Kaltumformgrad ist die relative Abnahme der Querschnittsfläche, %CW = (A₀ − A_d)/A₀ × 100. Da die Fläche proportional zum Quadrat des Durchmessers ist, gilt %CW = (10,0² − 8,0²)/10,0² × 100 = (100 − 64)/100 × 100 = 36 %. Der Wert 20 % ist fälschlich die Abnahme des Durchmessers, (10,0 − 8,0)/10,0, und 56 % entsteht durch Division durch die Querschnittsfläche nach dem Ziehen ((100 − 64)/64 ≈ 0,56). Je höher der Umformgrad, desto größer wird die Versetzungsdichte und desto stärker die Kaltverfestigung: Die Festigkeit steigt, die Duktilität sinkt. Der Umformgrad beeinflusst auch die Rekristallisationstemperatur und die Korngröße nach der Rekristallisation."
 },
 "heat-treatment-011": {
  "question": "Welche Aussage über die Rekristallisation beim Erwärmen eines kaltverformten Metalls trifft zu?",
  "choices": [
   "Es entstehen neue, nahezu verzerrungsfreie Körner; die Festigkeit sinkt, und die Duktilität wird wiederhergestellt",
   "Je höher der Umformgrad, desto höher ist die Rekristallisationstemperatur",
   "Nach Abschluss der Rekristallisation wachsen die Körner auch bei weiterem Erwärmen nicht mehr"
  ],
  "explanation": "Erwärmt man ein kaltverformtes Metall, setzt zunächst die Erholung ein, bei der sich Versetzungen umordnen und innere Spannungen abnehmen; bei höheren Temperaturen folgt die Rekristallisation, bei der, angetrieben von der gespeicherten Verformungsenergie, neue, nahezu verzerrungsfreie Körner entstehen und wachsen. Da die Versetzungsdichte stark sinkt, nehmen Festigkeit und Härte ab, und die Duktilität wird wiederhergestellt. Je höher der Umformgrad, desto größer ist die gespeicherte Energie und desto niedriger die Rekristallisationstemperatur. Als Richtwert liegt die Rekristallisationstemperatur beim 0,3- bis 0,5-Fachen der Schmelztemperatur (als absolute Temperatur), sie hängt aber von Umformgrad und Reinheit ab. Wird nach der Rekristallisation weiter erwärmt, schreitet das Kornwachstum fort, um die Korngrenzenenergie zu verringern."
 },
 "heat-treatment-012": {
  "question": "Eine Aluminiumlegierung erreicht beim Auslagern bei 190 °C nach 10 Stunden ihre Höchsthärte. Welcher Wert kommt der Zeit bis zum Erreichen der Höchsthärte bei 160 °C am nächsten, wenn die Auslagerungsgeschwindigkeit einem Arrhenius-Ansatz mit einer Aktivierungsenergie von 120 kJ/mol folgt? Es gilt R = 8,314 J/(mol·K).",
  "choices": [
   "ca. 1,2 Stunden",
   "ca. 12 Stunden",
   "ca. 87 Stunden"
  ],
  "explanation": "Ist die Reaktionsgeschwindigkeit proportional zu exp(−Q/RT), so gilt für die Zeit bis zum Erreichen desselben Zustands t ∝ exp(Q/RT). Mit T₁ = 463 K und T₂ = 433 K ergibt sich t₂ = t₁ × exp[(Q/R)(1/T₂ − 1/T₁)] = 10 × exp(14433 × 1,495×10⁻⁴) = 10 × exp(2,16) ≈ 87 Stunden. Ca. 1,2 Stunden kehrt das Vorzeichen des Exponenten um: Die Zeit wird kürzer, obwohl die Temperatur gesenkt wurde. Ca. 12 Stunden beruht auf der falschen Annahme, die Zeit sei umgekehrt proportional zur Temperatur in °C. Dass die Zeit bei nur 30 °C Unterschied auf etwa das Neunfache steigt, liegt an der starken Temperaturabhängigkeit des Arrhenius-Ansatzes."
 },
 "heat-treatment-013": {
  "question": "Welche Aussage über das Normalglühen von Stahl trifft zu?",
  "choices": [
   "Der Stahl wird ins Austenitgebiet erwärmt und dann an ruhender Luft abgekühlt, sodass ein feines, gleichmäßiges Gefüge aus Ferrit und Perlit entsteht",
   "Der Stahl wird ins Austenitgebiet erwärmt und dann in Wasser oder Öl abgeschreckt, sodass er vollständig in harten, spröden Martensit übergeht",
   "Der Stahl wird ins Austenitgebiet erwärmt und dann im Ofen langsam abgekühlt, sodass das weichste, am besten zerspan- und umformbare Gefüge entsteht"
  ],
  "explanation": "Beim Normalglühen wird der Stahl auf etwa 30–50 °C über den A3-Punkt (bei übereutektoidem Stahl über den Acm-Punkt) ins Austenitgebiet erwärmt, um gleichmäßigen Austenit zu erhalten, und anschließend an ruhender Luft abgekühlt. Grobe oder ungleichmäßige Gefüge aus dem Schmieden oder Gießen werden so in ein feinkörniges Standardgefüge aus Ferrit und Perlit überführt. Die Abkühlung ist schneller als beim Glühen mit Ofenabkühlung, daher wird der Perlit feiner, und Festigkeit und Zähigkeit sind etwas höher. Das Abschrecken in Wasser oder Öl zur Martensitbildung ist das Härten. Langsames Abkühlen im Ofen zum Weichmachen ist das Vollglühen, das vor dem Zerspanen oder Kaltumformen durchgeführt wird."
 },
 "heat-treatment-014": {
  "question": "Was wird mit dem Stirnabschreckversuch nach Jominy an Stahl untersucht?",
  "choices": [
   "Gehärtete Proben werden bei verschiedenen Temperaturen angelassen und ihre Härte gemessen, um zu vergleichen, wie leicht sie beim Anlassen erweichen",
   "Ein Eindringkörper wird in die Oberfläche einer gehärteten Probe gedrückt, und aus der Eindringtiefe wird der Anteil an Restaustenit bestimmt",
   "Ein erwärmter Rundstab wird nur an einer Stirnseite mit Wasser abgeschreckt, und die Einhärtbarkeit wird anhand der Härte in Abhängigkeit vom Stirnabstand verglichen"
  ],
  "explanation": "Beim Jominy-Versuch wird ein austenitisierter Rundstab (Durchmesser etwa 25 mm) nur an einer Stirnseite von unten mit einem Wasserstrahl abgekühlt. Die Abkühlgeschwindigkeit nimmt mit dem Abstand von der abgeschreckten Stirnfläche ab; misst man die Härte in verschiedenen Abständen, erhält man in einer einzigen Kurve den Zusammenhang zwischen Abkühlgeschwindigkeit und Neigung zur Martensitbildung. Bei legierten Stählen mit hoher Einhärtbarkeit fällt die Härte auch weit von der Stirnfläche entfernt kaum ab. Die Härte an der Stirnfläche wird hauptsächlich vom Kohlenstoffgehalt bestimmt, während sich die Einhärtbarkeit in dem Abstand zeigt, ab dem die Härte abzufallen beginnt. Die Erweichung beim Anlassen wird mit Versuchen bei verschiedenen Anlasstemperaturen untersucht, und der Anteil an Restaustenit wird etwa mit Röntgenbeugung gemessen."
 },
 "heat-treatment-015": {
  "question": "Die Ms-Temperatur eines Stahls beträgt 220 °C. Der Volumenanteil des beim Härten gebildeten Martensits folge der Koistinen-Marburger-Gleichung f = 1 − exp[−0,011(Ms − T)] (Temperaturen in °C). Welcher Wert kommt dem Anteil an Restaustenit nach dem Abschrecken auf 20 °C am nächsten?",
  "choices": [
   "ca. 0 %",
   "ca. 11 %",
   "ca. 89 %"
  ],
  "explanation": "Mit Ms − T = 220 − 20 = 200 beträgt der Martensitanteil f = 1 − exp(−0,011 × 200) = 1 − exp(−2,2) ≈ 1 − 0,111 = 0,889. Der Restaustenit ist der verbleibende Anteil von etwa 11 %. Ca. 89 % verwechselt den Martensitanteil mit dem Restaustenit. Ca. 0 % nimmt an, dass sich alles umwandelt, sobald der Stahl unter Ms abgekühlt ist; tatsächlich wird die Martensitmenge nicht durch die Haltezeit bestimmt, sondern dadurch, wie weit unter Ms abgekühlt wird. Mehr Kohlenstoff oder Legierungselemente senken Ms und erhöhen den Restaustenit bei Raumtemperatur. Restaustenit kann sich im Betrieb umwandeln und die Abmessungen ändern; er wird daher durch Tiefkühlen unter 0 °C verringert."
 },
 "heat-treatment-016": {
  "question": "Welche Aussage über das Zwischenstufenvergüten (Austempering) von Stahl trifft zu?",
  "choices": [
   "Der Stahl wird in einem Salzbad knapp oberhalb der Ms-Temperatur abgeschreckt, bis innen und außen dieselbe Temperatur herrscht, vor Beginn der Umwandlung herausgenommen und an Luft zu Martensit abgekühlt",
   "Der Stahl wird in einem Salzbad unterhalb der Nase und oberhalb der Ms-Temperatur abgeschreckt und dort gehalten, bis die Umwandlung zu Bainit abgeschlossen ist",
   "Der Stahl wird über die A1-Temperatur erwärmt und im Ofen langsam abgekühlt, sodass grober Perlit und der weichste Zustand entstehen"
  ],
  "explanation": "Beim Zwischenstufenvergüten wird austenitisierter Stahl in einem Salzbad o. Ä. auf eine Temperatur unterhalb der Nase des isothermen ZTU-Schaubilds und oberhalb der Ms-Temperatur abgeschreckt und bei dieser Temperatur gehalten, bis die isotherme Umwandlung zu Bainit abgeschlossen ist. Da kein Martensit entsteht, sind Härterisse und Verzug gering, und die Zähigkeit kann die eines vergüteten Stahls gleicher Härte übertreffen; angewendet wird es bei Federn, dünnen Teilen und ausferritischem Gusseisen mit Kugelgraphit. Das Herausnehmen vor Beginn der Umwandlung und Abkühlen an Luft zu Martensit ist das Warmbadhärten (Martempering, Marquenching). Die Ofenabkühlung zu grobem Perlit ist das Vollglühen."
 },
 "heat-treatment-017": {
  "question": "Was ist der Hauptzweck des Weichglühens (Glühen auf kugeligen Zementit), das bei Wälzlagerstählen (kohlenstoffreichen Chromstählen) und Werkzeugstählen vor dem Härten durchgeführt wird?",
  "choices": [
   "Lamellarer oder netzförmiger Zementit wird körnig eingeformt, sodass der Stahl weicher und leichter zerspan- und kaltumformbar wird",
   "Lamellarer Perlit wird weiter verfeinert und die Härte erhöht, sodass der Stahl auch ohne Härten verwendet werden kann",
   "Der gesamte Zementit wird im Austenit gelöst, und der Austenit bleibt bis Raumtemperatur erhalten"
  ],
  "explanation": "Beim Weichglühen wird Stahl lange knapp unterhalb der A1-Temperatur oder um A1 herum gehalten oder zwischen diesen Temperaturen wiederholt erwärmt und abgekühlt, sodass der lamellare Zementit des Perlits und das Korngrenzennetz aus Zementit in übereutektoiden Stählen in körnige (kugelige) Teilchen mit geringerer Oberflächenenergie übergehen. Die Zementitteilchen sind in einer Ferritmatrix verteilt; dadurch sinkt die Härte, Zerspanbarkeit und Kaltumformbarkeit verbessern sich, und es entsteht eine gute Ausgangsstruktur für ein gleichmäßiges Härtungsgefüge. Die Verfeinerung des Perlits ist der Zweck des Normalglühens und ersetzt das Härten nicht. Auch ist es keine Behandlung, die Austenit bis Raumtemperatur erhält."
 },
 "heat-treatment-018": {
  "question": "Was bestimmt hauptsächlich die Härte von Martensit im abgeschreckten Zustand? Der Stahl sei so schnell abgekühlt worden, dass er vollständig martensitisch ist.",
  "choices": [
   "Der Gehalt an Legierungselementen wie Mn, Cr und Mo; je mehr die Einhärtbarkeit steigernde Elemente, desto härter",
   "Die Abkühlgeschwindigkeit; auch oberhalb der kritischen Abkühlgeschwindigkeit wird er umso härter, je schneller abgekühlt wird",
   "Der Kohlenstoffgehalt; je mehr Kohlenstoff übersättigt gelöst ist, desto härter"
  ],
  "explanation": "Die Härte des Martensits wird hauptsächlich durch die Menge des übersättigt gelösten Kohlenstoffs bestimmt. Der Kohlenstoff verzerrt das Gitter und behindert die Versetzungsbewegung stark, sodass die Härte mit dem Kohlenstoffgehalt deutlich steigt; oberhalb von etwa 0,6–0,7 % nimmt jedoch der weiche Restaustenit zu, sodass die Härte des abgeschreckten Stahls nicht weiter steigt. Legierungselemente wie Mn, Cr und Mo erhöhen die Einhärtbarkeit (die Einhärtungstiefe), haben aber wenig Einfluss auf die Härte eines vollständig martensitischen Gefüges. Ist die kritische Abkühlgeschwindigkeit überschritten, entsteht Martensit; schnelleres Abkühlen ändert die Härte daher kaum und erhöht nur das Risiko von Härterissen und Verzug."
 },
 "heat-treatment-019": {
  "question": "Die isotherme Umwandlung von Austenit zu Perlit in einem Stahl folge der Avrami-Gleichung f = 1 − exp(−ktⁿ) (f umgewandelter Anteil) mit n = 3. Bei einer bestimmten Temperatur dauert es 100 s, bis 50 % umgewandelt sind. Welcher Wert kommt der Zeit bis zur Umwandlung von 90 % am nächsten?",
  "choices": [
   "Etwa 149 s",
   "Etwa 180 s",
   "Etwa 332 s"
  ],
  "explanation": "Für f = 0,5 gilt kt₅₀ⁿ = ln 2, für f = 0,9 gilt kt₉₀ⁿ = ln 10; t₉₀/t₅₀ ist also (ln 10/ln 2) hoch 1/n. (2,303/0,693) = 3,32 hoch 1/3 ergibt etwa 1,49, also t₉₀ ≈ 149 s. Etwa 332 s vergisst die Potenz 1/n, und etwa 180 s nimmt an, dass die Zeit proportional zum umgewandelten Anteil ist. Nach der Avrami-Gleichung überlagern sich Keimbildung und Wachstum, und die Umwandlung verläuft S-förmig: anfangs langsam, in der Mitte schnell und am Ende wieder langsam. Beginn- und Endlinie im isothermen ZTU-Schaubild verbinden bei jeder Temperatur die Zeiten für z. B. 1 % und 99 % Umwandlung."
 },
 "heat-treatment-020": {
  "question": "Wie ändert sich beim Induktionshärten von Stahl die Tiefe der gehärteten Schicht, wenn die Frequenz des Induktionsstroms erhöht wird?",
  "choices": [
   "Die Wirbelströme fließen leichter bis zum Kern, daher wird die gehärtete Schicht tiefer",
   "Der Skineffekt konzentriert den Strom an der Oberfläche, daher wird die gehärtete Schicht flacher",
   "Die Frequenz ändert nur die Erwärmungsgeschwindigkeit und hat keinen Einfluss auf die Tiefe der gehärteten Schicht"
  ],
  "explanation": "Beim induktiven Erwärmen erzeugt das magnetische Wechselfeld einer Spule Wirbelströme im Stahl, deren Joulesche Wärme ihn erwärmt. Durch den Skineffekt konzentriert sich der Wechselstrom nahe der Oberfläche, und die Tiefe, in der er fließt (Eindringtiefe), ist umgekehrt proportional zur Quadratwurzel der Frequenz; je höher die Frequenz, desto stärker konzentriert sich die Erwärmung auf die Oberfläche und desto flacher ist die gehärtete Schicht. Für flache Härteschichten werden daher hohe, für tiefe niedrige Frequenzen gewählt. Da nur die Oberfläche rasch erwärmt und zu Martensit abgeschreckt wird, bleibt der Kern zäh, und an der Oberfläche verbleiben Druckeigenspannungen, die die Dauerfestigkeit erhöhen. Die Aussage, die Frequenz habe keinen Einfluss auf die Tiefe, ist falsch."
 },
 "heat-treatment-021": {
  "question": "Wird erwärmter Stahl in Wasser oder Öl abgeschreckt, ändert sich die Abkühlung der Oberfläche in Stufen. Welche Beschreibung trifft zu?",
  "choices": [
   "Zuerst hemmt eine Dampfhaut die Wärmeabfuhr und die Abkühlung ist langsam; nach ihrem Aufreißen ist sie beim heftigen Sieden am schnellsten, zuletzt langsam durch Konvektion",
   "Unmittelbar nach dem Eintauchen ist die Abkühlung am schnellsten, danach sinkt die Abkühlrate mit kleiner werdendem Temperaturunterschied stetig im gleichen Verhältnis",
   "Anfangs ergibt heftiges Sieden die schnellste Abkühlung; nahe der Badtemperatur bedeckt eine Dampfhaut die Oberfläche, und die Abkühlung endet langsam durch sie"
  ],
  "explanation": "Taucht heißer Stahl in das Abschreckmittel, verdampft die Flüssigkeit an der Oberfläche schlagartig und bildet eine Dampfhaut. Dampf leitet Wärme schlecht, daher ist die Abkühlung in dieser Dampfhautphase überraschend langsam. Kühlt die Oberfläche ab, kann die Dampfhaut nicht mehr aufrechterhalten werden und bricht zusammen; die Flüssigkeit berührt die Oberfläche direkt und siedet heftig, und die Verdampfungswärme ergibt die schnellste Abkühlung. Sinkt die Temperatur in die Nähe des Siedepunkts des Abschreckmittels, hört das Sieden auf, und es folgt eine langsame Abkühlung durch Konvektion. Aussagen, die Abkühlung sei direkt nach dem Eintauchen am schnellsten oder eine Dampfhaut bilde sich nach dem Sieden, passen nicht zu dieser Abfolge. Örtlich verbleibende Dampfhaut verursacht Weichfleckigkeit, daher wird das Teil oder das Abschreckmittel bewegt, um die Dampfhaut früh aufzubrechen."
 },
 "heat-treatment-022": {
  "question": "Werden Rundstäbe aus demselben unlegierten Stahl unter gleichen Bedingungen in Wasser abgeschreckt, ist die Härte in der Mitte umso niedriger, je größer der Durchmesser ist. Welche Erklärung dieses Masseneinflusses trifft zu?",
  "choices": [
   "In dickeren Stäben seigert der Kohlenstoff zur Mitte hin, sodass der Martensit in der Mitte weniger Kohlenstoff enthält und weicher ist",
   "In dickeren Stäben kühlt die Oberfläche langsamer ab, sodass die Mitte vor der Oberfläche zu Martensit wird und dadurch weicher ausfällt",
   "In dickeren Stäben kühlt die Mitte langsamer ab, erreicht die kritische Abkühlgeschwindigkeit nicht und bildet Perlit oder Bainit"
  ],
  "explanation": "Beim Abschrecken entweicht die Wärme über die Oberfläche, daher kühlt die Mitte langsamer ab als die Oberfläche, und der Unterschied wächst mit dem Durchmesser. Unterschreitet die Abkühlgeschwindigkeit in der Mitte die kritische Abkühlgeschwindigkeit, die nötig ist, um an der Nase des kontinuierlichen ZTU-Schaubilds vorbeizukommen, bildet sich statt Martensit Perlit oder Bainit, und die Härte sinkt. Das ist der Masseneinfluss. Legierte Stähle mit Zusätzen wie Mn, Cr und Mo für eine höhere Einhärtbarkeit haben niedrigere kritische Abkühlgeschwindigkeiten, sodass auch dicke Teile bis zur Mitte durchhärten und der Masseneinfluss kleiner ist. Die Stabdicke verändert die Kohlenstoffverteilung nicht. Die Mitte kühlt nie vor der Oberfläche ab, daher ist auch die Aussage falsch, die Mitte werde zuerst martensitisch."
 },
 "heat-treatment-023": {
  "question": "Nach dem Anlassen können Stähle wie Ni-Cr-Stähle einen starken Abfall der Kerbschlagarbeit erleiden, wenn sie langsam durch den Bereich um 500 °C abgekühlt oder lange darin gehalten werden (Anlasssprödigkeit). Welche Kombination aus Hauptursache und Abhilfe trifft zu?",
  "choices": [
   "Martensit wandelt in diesem Bereich wieder in Austenit um; Abhilfe schafft ein Anlassen oberhalb der Temperatur A₁",
   "Verunreinigungen wie P und Sb seigern an die ehemaligen Austenitkorngrenzen und schwächen sie; Abhilfe schaffen schnelles Abkühlen nach dem Anlassen und Mo-Zusatz",
   "Die beim Anlassen ausgeschiedenen Karbide lösen sich hier wieder ganz auf und die Härte kehrt zurück; Abhilfe schafft eine kürzere Anlassdauer"
  ],
  "explanation": "Diese Anlasssprödigkeit tritt auf, wenn der Stahl nach dem Anlassen langsam den Bereich um 500 °C (etwa 375–575 °C) durchläuft oder darin gehalten wird, sodass sich Verunreinigungen wie P, Sb und Sn an den Korngrenzen des vor dem Härten vorhandenen Austenits (den ehemaligen Austenitkorngrenzen) anreichern und dort die Bindung schwächen. Der Bruch verläuft interkristallin, und die Übergangstemperatur vom duktilen zum spröden Verhalten steigt. Abhilfen sind ein geringerer Gehalt an Verunreinigungen, schnelles Abkühlen nach dem Anlassen (etwa in Wasser), um den Bereich rasch zu durchlaufen, und ein kleiner Zusatz von Mo, der die Wirkung der Seigerung unterdrückt. Anlassen unterhalb von A₁ wandelt Martensit nicht in Austenit zurück, und Erwärmen über A₁ würde das Härtungsgefüge selbst zerstören. Einen Mechanismus, bei dem sich Karbide auflösen und die Härte zurückkehrt, gibt es nicht."
 },
 "heat-treatment-024": {
  "question": "Welche Aussage über den Zusammenhang zwischen der Morphologie des Martensits in Stahl und dem Kohlenstoffgehalt trifft zu?",
  "choices": [
   "Unabhängig vom Kohlenstoffgehalt besteht Martensit stets aus parallel gestapelten dünnen Platten mit gleicher innerer Struktur",
   "Kohlenstoffarme Stähle bilden Linsen-(Platten-)martensit, kohlenstoffreiche Lattenmartensit, und je höher der C-Gehalt, desto zäher",
   "Kohlenstoffarme Stähle bilden lange dünne Latten, kohlenstoffreiche Linsen-(Platten-)martensit, der feine innere Zwillinge enthält"
  ],
  "explanation": "Stähle mit wenig Kohlenstoff (etwa 0,6 % oder weniger) bilden Lattenmartensit, in dem sich lange, dünne Latten parallel zu Paketen ordnen; das Innere hat eine hohe Versetzungsdichte, und die Zähigkeit ist vergleichsweise gut. Stähle mit mehr Kohlenstoff (etwa 1 % oder mehr) bilden Linsen- oder Plattenmartensit, in dem linsenförmige Platten unter Winkeln zueinander entstehen und feine Umwandlungszwillinge enthalten. Er ist hart, aber spröde, und wo Platten aufeinandertreffen, können Mikrorisse entstehen. Bei mittleren Kohlenstoffgehalten liegt ein Gemisch vor. Aussagen, die die Morphologien bei niedrigem und hohem Kohlenstoffgehalt vertauschen oder die Morphologie für unabhängig vom Kohlenstoff erklären, sind falsch. Auch das Absinken der Ms-Temperatur mit dem Kohlenstoffgehalt hängt mit diesem Wechsel der Morphologie zusammen."
 },
 "heat-treatment-025": {
  "question": "Die Ms-Temperatur eines Stahls wird mit der Gleichung von Andrews Ms(°C) = 539 − 423C − 30,4Mn − 17,7Ni − 12,1Cr − 7,5Mo (Elementsymbole in Massen-%) abgeschätzt. Welcher Wert kommt der Ms-Temperatur eines Cr-Mo-Stahls mit 0,40 % C, 0,70 % Mn, 1,0 % Cr, 0,20 % Mo und 0 % Ni am nächsten?",
  "choices": [
   "Etwa 335 °C",
   "Etwa 370 °C",
   "Etwa 504 °C"
  ],
  "explanation": "Die Terme sind 423 × 0,40 = 169,2, 30,4 × 0,70 ≈ 21,3, 12,1 × 1,0 = 12,1 und 7,5 × 0,20 = 1,5, also Ms ≈ 539 − 169,2 − 21,3 − 12,1 − 1,5 ≈ 335 °C. Etwa 370 °C zieht nur den Kohlenstoffterm ab, etwa 504 °C lässt den Kohlenstoffterm weg. Wie die Koeffizienten zeigen, senkt Kohlenstoff die Ms-Temperatur am stärksten, und auch alle hier aufgeführten Legierungselemente senken sie. Je niedriger Ms ist, desto mehr Restaustenit bleibt beim Abschrecken auf Raumtemperatur unumgewandelt zurück. Die Gleichung ist empirisch und an Stählen eines begrenzten Zusammensetzungsbereichs angepasst; für hochlegierte Stähle ist sie nur ein grober Anhaltswert."
 }
}
