Repository: tatuyaochi-blip/matsci-quiz

# 材料科学教室 Materials Science Room

材料科学を3択問題で学ぶ学習サイト。扱う範囲: 結晶構造・欠陥と拡散・機械的性質から、状態図と熱処理、セラミックス・高分子・電子材料、薄膜とSEM・TEM・XRDなどの材料分析。

姉妹サイト「半導体教室」(semiconroom.com、リポジトリ semicon-quiz)と同じエンジンで作っている。HTML/CSS/JavaScript だけで、`src/` と `data/` から `tools/build.js` で `docs/` を生成する。公開は GitHub Actions(`.github/workflows/pages.yml`)が main への push のたびにビルドして GitHub Pages に出す。`docs/` はコミットしない。

## サイトごとの設定

- `config.json` の `siteName`・`brand`(分野名やトップの見出しなど、UI文言の `{{brand_xxx}}` を埋める)・`icon`(アイコンの色と図柄)
- `noindex: true` の間は全ページに noindex を付ける(確認用の公開)。独自ドメインで一般公開するときに `baseUrl`・`cname` を設定し、`noindex` を外す
- 色は `src/css/style.css` の `--accent` など。保存の名前の頭は `src/js/store.js` の `NS`

File: data/i18n/de/questions/nanomaterials.json
{
"nanomaterials-001": {"question": "Kugelförmige TiO₂-Nanopartikel mit 20 nm Durchmesser (Dichte 4,0 g/cm³) seien alle gleich groß und vollständig vereinzelt dispergiert. Welcher Wert kommt der Oberfläche je 1 g Pulver (spezifische Oberfläche) am nächsten?", "choices": ["Etwa 37,5 m²/g", "Etwa 75 m²/g", "Etwa 150 m²/g"], "explanation": "Teilt man die Oberfläche einer Kugel, πd², durch ihre Masse ρπd³/6, erhält man die spezifische Oberfläche je Masse S = 6/(ρd). Mit ρ = 4,0 g/cm³ = 4,0×10⁶ g/m³ und d = 20×10⁻⁹ m ergibt sich S = 6/(4,0×10⁶ × 20×10⁻⁹) = 6/0,080 = 75 m²/g. Etwa 150 m²/g erhält man, wenn für d der Radius von 10 nm eingesetzt wird, etwa 37,5 m²/g, wenn in die mit dem Radius geschriebene Form S = 3/(ρr) für r der Durchmesser von 20 nm eingesetzt wird. Die spezifische Oberfläche ist umgekehrt proportional zur Partikelgröße; halbiert sich die Partikelgröße, verdoppelt sie sich. In realen Pulvern berühren sich die Partikel und agglomerieren, sodass die Messwerte meist kleiner sind als dieser berechnete Wert."},
"nanomaterials-002": {"question": "Nanopartikel aus Metallen wie Gold oder Zinn schmelzen bei einer niedrigeren Temperatur als das kompakte Metall, wenn die Partikelgröße auf wenige nm sinkt. Was ist die Hauptursache dieser Schmelzpunkterniedrigung?", "choices": ["Der Anteil der Oberflächenatome steigt, die Oberflächenenergie hebt die freie Energie des Festkörpers an, und die Flüssigkeit wird schon bei tieferer Temperatur stabil", "Bei wenigen nm weitet der Quantengrößeneffekt die Bandlücke auf, die Metallbindung wird schwächer, die Atome werden beweglicher, und das Partikel schmilzt", "Je kleiner das Partikel, desto größer die Schmelzwärme je Atom, sodass schon wenig Wärme das Schmelzen von der Oberfläche bis ins Innere auf einmal vorantreibt"], "explanation": "Die Atome an der Oberfläche haben einen Teil ihrer Bindungen verloren, sodass zur freien Energie des Partikels ein Term der Oberflächenenergie hinzukommt. Je kleiner das Partikel, desto größer ist der Anteil der Oberflächenatome und desto stärker wird die freie Energie des Festkörpers angehoben; dadurch sinkt die Temperatur, bei der die freien Energien von Festkörper und Flüssigkeit gleich sind, also der Schmelzpunkt (Gibbs-Thomson-Effekt). Berücksichtigt man die Grenzflächenenergie zwischen Festkörper und Flüssigkeit, ist die Schmelzpunkterniedrigung näherungsweise umgekehrt proportional zur Partikelgröße. Der Quantengrößeneffekt betrifft die Energieniveaus der Elektronen und ist nicht die Hauptursache der Schmelzpunkterniedrigung bei Metallen. Außerdem wird die Schmelzwärme bei Nanopartikeln eher kleiner; die Begründung, eine größere Schmelzwärme erleichtere das Schmelzen, ist also verkehrt herum."},
"nanomaterials-003": {"question": "Der Schmelzpunkt kugelförmiger Metallnanopartikel lasse sich mit dem Durchmesser d durch Tm(d) = Tm∞(1 − β/d) annähern. Der Schmelzpunkt von kompaktem Gold sei Tm∞ = 1337 K, und für β werde als angenommener Modellwert 1,0 nm gesetzt. Welcher Wert kommt dem Schmelzpunkt eines Goldnanopartikels mit 5,0 nm Durchmesser am nächsten?", "choices": ["Etwa 802 K", "Etwa 1604 K", "Etwa 1070 K"], "explanation": "Mit β/d = 1,0/5,0 = 0,20 ist Tm(d) = 1337 × (1 − 0,20) = 1337 × 0,80 ≈ 1070 K (etwa 796 °C). Das Partikel schmilzt also bei einer um etwa 270 K niedrigeren Temperatur als kompaktes Gold. Etwa 802 K erhält man, wenn für d der Radius von 2,5 nm eingesetzt und mit 1 − 0,40 gerechnet wird; etwa 1604 K entsteht mit dem umgekehrten Vorzeichen (1 + β/d), wonach der Schmelzpunkt bei Nanopartikeln steigen würde. Die Formel ist eine Näherung, die daraus folgt, dass der Beitrag der Oberflächenenergie umgekehrt proportional zur Partikelgröße ist; β = 1,0 nm ist ein für diese Aufgabe angenommener Wert. Das tatsächliche β hängt vom Metall, von der Partikelform und vom umgebenden Material ab, und wenn die Partikelgröße bis auf etwa 2 nm sinkt, wird auch die Näherung grob, sodass gemessene Schmelzpunkte davon abweichen können."},
"nanomaterials-004": {"question": "Die elektronischen Eigenschaften einer einwandigen Kohlenstoffnanoröhre werden durch die chiralen Indizes (n, m) bestimmt, die angeben, in welcher Richtung das Graphen aufgerollt ist: Ist n − m ein Vielfaches von 3, ist die Röhre metallisch, andernfalls halbleitend. Welche der folgenden Röhren ist metallisch?", "choices": ["Armchair-Typ (6, 6)", "Zickzack-Typ (10, 0)", "Chiraler Typ (7, 5)"], "explanation": "Eine einwandige Kohlenstoffnanoröhre ist ein Zylinder, der entsteht, wenn eine einzelne Lage Graphen so aufgerollt wird, dass der chirale Vektor Ch = na₁ + ma₂ zum Umfang wird. Ob die Röhre metallisch oder halbleitend ist, hängt davon ab, ob Wellenzahlen durch den K-Punkt, an dem sich die Bänder des Graphens berühren, in Umfangsrichtung der Röhre erlaubt sind; die Bedingung dafür lautet, dass n − m ein Vielfaches von 3 ist. Für (6, 6) ist n − m = 0, die Röhre ist also metallisch; Armchair-Röhren mit n = m sind alle metallisch. Für (10, 0) ist n − m = 10, für (7, 5) ist n − m = 2; beides sind keine Vielfachen von 3, diese Röhren sind also halbleitend. Zickzack-Röhren (m = 0) sind nur dann metallisch, wenn n ein Vielfaches von 3 ist. Bei zufällig gewählten chiralen Indizes ist etwa ein Drittel der Röhren metallisch und etwa zwei Drittel halbleitend."},
"nanomaterials-005": {"question": "Der Durchmesser einer einwandigen Kohlenstoffnanoröhre ist mit der Gitterkonstante von Graphen a = 0,246 nm durch d = a√(n² + nm + m²)/π gegeben. Welcher Wert kommt dem Durchmesser einer Nanoröhre mit den chiralen Indizes (10, 10) am nächsten?", "choices": ["Etwa 0,78 nm", "Etwa 1,36 nm", "Etwa 4,26 nm"], "explanation": "Es ist n² + nm + m² = 100 + 100 + 100 = 300 und damit √300 ≈ 17,32. Die Länge des chiralen Vektors (der Umfang) beträgt 0,246 × 17,32 ≈ 4,26 nm; geteilt durch π ergibt sich der Durchmesser d ≈ 1,36 nm. Etwa 4,26 nm entsteht, wenn die Division durch π vergessen und der Umfang als Durchmesser genommen wird. Etwa 0,78 nm erhält man, wenn statt der Gitterkonstante a = 0,246 nm die C–C-Bindungslänge 0,142 nm eingesetzt wird; dabei wird der Zusammenhang a = √3 × 0,142 nm verwechselt. (10, 10) ist eine Armchair-Röhre und daher metallisch. Die Durchmesser einwandiger Kohlenstoffnanoröhren liegen meist bei etwa 1 bis 2 nm."},
"nanomaterials-006": {"question": "Welche Aussage über Struktur und Eigenschaften von Graphen trifft zu?", "choices": ["Eine einatomige Lage aus tetraedrisch über sp³-Bindungen verknüpften Kohlenstoffatomen, die wie Diamant ein elektrisch nichtleitender Isolator ist", "Eine einatomige Lage aus sp²-gebundenen Kohlenstoffatomen in Sechsecken, die aber wegen des Quantengrößeneffekts ein Halbleiter mit großer Bandlücke von 1 eV oder mehr ist", "Eine einatomige Lage aus sp²-gebundenen Kohlenstoffatomen in Sechsecken (Wabenstruktur) mit nahezu verschwindender Bandlücke und sehr hoher Elektronenbeweglichkeit in der Ebene"], "explanation": "Graphen ist eine einzelne Lage, die man aus Graphit herauslöst; darin bilden die Kohlenstoffatome durch starke kovalente Bindungen über sp²-Hybridorbitale ein wabenförmiges Netz aus Sechsecken. Leitungs- und Valenzband berühren sich nur punktförmig an den K- und K′-Punkten der Brillouin-Zone (Dirac-Kegel); daher zeigt Graphen halbmetallisches Verhalten mit nahezu verschwindender Bandlücke, und die Ladungsträgerbeweglichkeit ist auch bei Raumtemperatur sehr hoch. Da die sp²-Bindungen in der Ebene äußerst stark sind, erreichen auch Festigkeit, Elastizitätsmodul und Wärmeleitfähigkeit in der Ebene hohe Werte. Tetraedrische sp³-Bindungen, die zu einem Isolator führen, kennzeichnen den Diamanten. Sauberes einlagiges Graphen besitzt außerdem keine Bandlücke in der Größenordnung von 1 eV; um eine Lücke zu öffnen, sind besondere Maßnahmen nötig, etwa schmale Nanobänder herzustellen oder an zweilagiges Graphen ein senkrechtes elektrisches Feld anzulegen."},
"nanomaterials-007": {"question": "Für einen CdSe-Quantenpunkt (Bandlücke des kompakten Materials 1,74 eV) werde ein einfaches Modell angenommen, in dem der Energiezuwachs durch den Einschluss umgekehrt proportional zum Quadrat des Radius R ist; bei R = 3,0 nm betrage er 0,30 eV. Welcher Wert kommt der effektiven Bandlücke eines Quantenpunkts mit R = 2,0 nm am nächsten? Die Coulomb-Wechselwirkung zwischen Elektron und Loch wird vernachlässigt.", "choices": ["Etwa 2,19 eV", "Etwa 2,42 eV", "Etwa 2,75 eV"], "explanation": "Die Einschlussenergie ist proportional zu 1/R²; beim Übergang von R = 3,0 nm auf 2,0 nm wächst sie um den Faktor (3,0/2,0)² = 2,25 auf 0,30 × 2,25 = 0,675 eV. Die effektive Bandlücke beträgt 1,74 + 0,675 ≈ 2,42 eV, als Richtwert für die Emissionswellenlänge ergibt sich 1240/2,42 ≈ 513 nm (grün). Bei R = 3,0 nm sind es 2,04 eV (etwa 608 nm, orange bis rot); je kleiner der Quantenpunkt, desto kürzer die Wellenlänge. Etwa 2,19 eV ergibt sich bei Proportionalität zu 1/R, etwa 2,75 eV bei Proportionalität zu 1/R³. In realen Quantenpunkten gilt die Näherung der effektiven Masse bei kleinen Partikelgrößen nur noch eingeschränkt (Nichtparabolizität der Bänder), und die Einschlussenergie wächst meist schwächer als mit 1/R²; der berechnete Wert ist daher nur ein Richtwert."},
"nanomaterials-008": {"question": "Herstellungsverfahren für Nanomaterialien werden in Top-down-Verfahren, bei denen größeres Material zerkleinert wird, und Bottom-up-Verfahren, bei denen Atome oder Moleküle zusammengefügt werden, eingeteilt. Welches der folgenden Verfahren ist ein Bottom-up-Verfahren?", "choices": ["Pulver wird lange in einer Kugelmühle gemahlen, bis durch die Stöße der Partikel untereinander nanoskalige Partikel entstehen", "Eine dünne Schicht wird entlang eines fotolithografisch erzeugten Musters geätzt und so bis auf Nanometermaße abgetragen", "In Lösung werden Metallsalze reduziert oder Vorstufen thermisch zersetzt, und durch Keimbildung und Wachstum entstehen Nanopartikel"], "explanation": "Die Reduktion oder thermische Zersetzung in Lösung (chemische Flüssigphasensynthese) ist ein Bottom-up-Verfahren: Atome und Moleküle lagern sich zu Keimen zusammen, die zu Partikeln wachsen. Auch das Sol-Gel-Verfahren, die Kondensation aus der Gasphase und das Wachstum von Kohlenstoffnanoröhren durch CVD zählen zu den Bottom-up-Verfahren. Das Mahlen in der Kugelmühle ist ein Top-down-Verfahren, bei dem große Partikel mechanisch zerkleinert werden; es kommt mit einfachen Anlagen aus und eignet sich für große Mengen, führt aber leicht zu einer breiten Größenverteilung, zu Verunreinigungen aus den Mahlkörpern und zu eingebrachten Gitterverzerrungen. Auch Lithografie und Ätzen sind Top-down-Verfahren, die nicht benötigte Teile aus einer größeren Schicht entfernen; ihr Vorteil ist, dass Form und Lage genau festgelegt werden können. Bottom-up-Verfahren erlauben es eher, Größe und Form bis auf die atomare Ebene einheitlich zu machen, haben aber Schwierigkeiten bei der Massenfertigung und bei der Steuerung der Anordnung."},
"nanomaterials-009": {"question": "Warum lassen sich mit dem Hot-Injection-Verfahren (bei dem die Vorstufen auf einmal in ein heißes Lösungsmittel eingespritzt werden) leicht Nanopartikel einheitlicher Größe (monodisperse Nanopartikel) erhalten?", "choices": ["Weil sich die Keimbildung unmittelbar nach dem Einspritzen auf kurze Zeit konzentriert und danach die Übersättigung sinkt, sodass keine neuen Keime entstehen und nur noch Wachstum abläuft", "Weil sich bei langsamer Zugabe der Vorstufen und lang anhaltender Keimbildung die Größen der zu verschiedenen Zeiten entstandenen Keime ausmitteln und angleichen", "Weil bei langem Halten auf hoher Temperatur die Ostwald-Reifung fortschreitet und die kleinen Partikel die großen einholen, sodass die Verteilung schmaler wird"], "explanation": "Wie monodisperse Partikel entstehen, erklärt das Modell von LaMer. Werden die Vorstufen auf einmal in das heiße Lösungsmittel gegeben, übersteigt die Monomerkonzentration die kritische Übersättigung für die Keimbildung, und in kurzer Zeit bilden sich gleichzeitig viele Keime (Burst-Keimbildung). Sobald Keime entstanden sind, werden Monomere verbraucht und die Konzentration fällt unter den kritischen Wert; danach bilden sich keine neuen Keime, und die vorhandenen Keime wachsen gleichmäßig weiter, sodass die Partikelgrößen einheitlich werden. Hält die Keimbildung lange an, unterscheiden sich früh und spät entstandene Keime in der Größe, und die Verteilung wird eher breiter. Bei der Ostwald-Reifung lösen sich kleine Partikel auf, während große weiterwachsen; die kleinen holen also nicht auf, und wenn sie in einer Phase mit Monomermangel abläuft, wird die Verteilung in der Regel breiter."},
"nanomaterials-010": {"question": "Welche Maßnahme ist geeignet, um zu verhindern, dass in Wasser dispergierte Oxidnanopartikel agglomerieren und sich absetzen?", "choices": ["Den pH-Wert auf den isoelektrischen Punkt der Partikel einstellen, damit die Oberflächenladung null wird und sich die Partikel elektrisch nicht anziehen", "Den pH-Wert deutlich abseits des isoelektrischen Punkts einstellen, damit sich die Oberfläche auflädt und das Zeta-Potential betragsmäßig groß wird", "Reichlich Elektrolyt wie Natriumchlorid zugeben, damit die Ionenstärke steigt und die elektrische Doppelschicht dicker wird"], "explanation": "Nanopartikel haben eine große spezifische Oberfläche und haften durch Van-der-Waals-Anziehung leicht aneinander, sodass sie zur Agglomeration neigen. Oxidpartikel in Wasser laden sich auf, weil die Hydroxylgruppen an der Oberfläche je nach pH-Wert Protonen aufnehmen oder abgeben, und bilden um sich eine elektrische Doppelschicht. Wird der pH-Wert vom isoelektrischen Punkt weg verschoben, sodass das Zeta-Potential betragsmäßig groß wird (als Richtwert einige zehn mV oder mehr), überwiegt die elektrostatische Abstoßung zwischen den Partikeln die Anziehung, und die Dispersion wird stabil (DLVO-Theorie). Am isoelektrischen Punkt ist die Oberflächenladung nahezu null; die Abstoßung entfällt, und die Partikel agglomerieren am stärksten. Wird viel Elektrolyt zugegeben, wird die elektrische Doppelschicht dünn zusammengedrückt und die Reichweite der Abstoßung kürzer, sodass die Agglomeration eher fortschreitet. Auch die sterische Abstoßung durch adsorbierte polymere Dispergiermittel ist ein häufig genutztes Verfahren."},
"nanomaterials-011": {"question": "Welche Aussage beschreibt das Prinzip der BET-Methode zur Messung der spezifischen Oberfläche von Pulvern richtig?", "choices": ["Bei etwa 77 K wird die adsorbierte Stickstoffmenge bei verschiedenen Drücken gemessen, mit der BET-Gleichung die Monoschichtkapazität bestimmt und in eine Oberfläche umgerechnet", "Aus der Halbwertsbreite der XRD-Reflexe wird mit der Scherrer-Gleichung die Kristallitgröße bestimmt und unter Annahme kugelförmiger Partikel in eine Oberfläche umgerechnet", "Das Pulver wird in einer Flüssigkeit dispergiert, die Streuung von Laserlicht gemessen und aus der Größenverteilung unter Annahme von Kugeln die Oberfläche berechnet"], "explanation": "Bei der BET-Methode wird ein Gas wie Stickstoff bei der Temperatur von flüssigem Stickstoff (etwa 77 K) physikalisch am Pulver adsorbiert und die adsorbierte Menge bei verschiedenen Relativdrücken gemessen. Die BET-Gleichung, die die Mehrschichtadsorption beschreibt, wird üblicherweise an die Daten im Relativdruckbereich von etwa 0,05 bis 0,3 angepasst; daraus ergibt sich die Monoschichtkapazität vm, die mit dem Platzbedarf eines Stickstoffmoleküls (etwa 0,162 nm²) multipliziert die Oberfläche liefert. Kennzeichnend ist, dass die tatsächliche Oberfläche einschließlich der Innenflächen offener Poren erfasst wird, in die die Gasmoleküle eindringen können. Aus der Halbwertsbreite im XRD erhält man mit der Scherrer-Gleichung die Kristallitgröße, nicht die Oberfläche der Partikel selbst. Die Laserbeugung bzw. -streuung liefert die Größenverteilung der Partikel (einschließlich Agglomeraten), bildet aber Oberflächenrauheit und Poren nicht ab."},
"nanomaterials-012": {"question": "Bei einem Aluminiumoxid-Nanopulver betrug der im TEM beobachtete Durchmesser der Primärpartikel etwa 30 nm, und auch die aus der BET-Oberfläche unter Annahme von Kugeln berechnete Partikelgröße lag bei etwa 30 nm. Die mittlere Partikelgröße, die nach dem Dispergieren in Wasser mit dynamischer Lichtstreuung gemessen wurde, betrug dagegen etwa 400 nm. Welche Deutung dieses Ergebnisses ist am zutreffendsten?", "choices": ["Die Partikel enthalten viele geschlossene Poren, sodass die BET-Methode die Oberfläche zu groß misst und die BET-Partikelgröße zu klein ausfällt", "Jedes Partikel ist ein Einkristall von etwa 400 nm, und TEM und BET-Methode erfassen beide nur die Rauheit der Oberfläche", "Die Primärpartikel sind etwa 30 nm groß, bewegen sich in der Flüssigkeit aber als Agglomerate (Sekundärpartikel) von etwa 400 nm aus vielen Primärpartikeln"], "explanation": "Die BET-Methode erfasst die Oberfläche, die Gasmoleküle erreichen können; auch wenn sich die Primärpartikel nur punktförmig berühren und zusammenlagern, wird ihre Oberfläche nahezu vollständig gemessen. Da der Primärpartikeldurchmesser aus dem TEM und die BET-Partikelgröße (d = 6/(ρS)) übereinstimmen, sind die Primärpartikel etwa 30 nm groß und enthalten vermutlich auch kaum innere Poren. Die dynamische Lichtstreuung misst dagegen die Größe der Partikelverbände, die sich in der Flüssigkeit gemeinsam bewegen; der Wert von etwa 400 nm gibt also die Größe der Sekundärpartikel aus agglomerierten Primärpartikeln wieder. In geschlossene Poren kann kein Gas eindringen; sie können also nicht der Grund dafür sein, dass die BET-Methode die Oberfläche zu groß misst. Da im TEM Primärpartikel zu sehen sind, passt auch die Deutung als Einkristalle von 400 nm nicht. Werden die Agglomerate mit Dispergiermitteln oder Ultraschall aufgebrochen, wird die Partikelgröße in der Flüssigkeit kleiner."},
"nanomaterials-013": {"question": "In einem kugelförmigen Metall-Nanopartikel mit 2,0 nm Durchmesser werden die Atome in einer 0,25 nm dicken Schale an der Oberfläche (als eine Atomlage angenommen) als Oberflächenatome gezählt. Welcher Wert kommt dem Anteil der Oberflächenatome an allen Atomen am nächsten, wenn die Atome gleichmäßig im Partikel verteilt sind?", "choices": ["ca. 25 %", "ca. 58 %", "ca. 42 %"], "explanation": "Ohne die Oberflächenschale hat die innere Kugel einen Durchmesser von 2,0 − 2 × 0,25 = 1,5 nm. Die Zahl der Atome ist proportional zum Volumen, daher beträgt der Anteil der inneren Atome (1,5/2,0)³ = 0,75³ ≈ 0,42 und der Anteil der Oberflächenatome der Rest, 1 − 0,42 ≈ 0,58, also etwa 58 %. Ca. 42 % verwechselt den Anteil der inneren Atome mit dem der Oberflächenatome. Ca. 25 % verwendet das Dickenverhältnis 2 × 0,25/2,0 als Längenverhältnis und lässt außer Acht, dass das Volumen mit der dritten Potenz des Durchmessers skaliert. Bei Größen von wenigen nm liegt mehr als die Hälfte der Atome an der Oberfläche, sodass die Oberflächenenergie und die niedrige Koordinationszahl der Oberflächenatome Eigenschaften wie den Schmelzpunkt und die katalytische Aktivität stark beeinflussen."},
"nanomaterials-014": {"question": "Warum erscheint eine Dispersion von Gold-Nanopartikeln mit etwa 20 nm Durchmesser in Wasser rot, anders als kompaktes Gold?", "choices": ["Durch Quantengrößeneffekte öffnet sich im Gold eine Bandlücke, und es emittiert stark rotes Licht der entsprechenden Energie", "Die Teilchenoberflächen oxidieren zu einer roten Goldoxidschicht, und die Farbe dieser Schicht wird als Farbe der Flüssigkeit wahrgenommen", "Durch lokalisierte Oberflächenplasmonenresonanz, bei der Leitungselektronen in Resonanz mit dem Licht kollektiv schwingen, wird grünes Licht (etwa 520 nm) stark absorbiert"], "explanation": "In Gold-Nanopartikeln werden die Leitungselektronen vom elektrischen Feld des Lichts angetrieben und schwingen kollektiv; bei einer bestimmten Wellenlänge tritt Resonanz auf, bei der Licht stark absorbiert und gestreut wird. Das ist die lokalisierte Oberflächenplasmonenresonanz; bei kugelförmigen Goldpartikeln wird grünes Licht um 520 nm absorbiert, sodass das durchgelassene Licht in der Komplementärfarbe Rot erscheint. Die Resonanzwellenlänge hängt von Größe und Form der Partikel und vom Brechungsindex der Umgebung ab, daher färbt sich die Flüssigkeit violett oder blau, wenn die Partikel agglomerieren. In einem Metallpartikel von 20 nm Durchmesser können die Elektronenniveaus als kontinuierlich gelten, und es öffnet sich keine Bandlücke, die zu Emission führt. Gold ist ein oxidationsbeständiges Edelmetall und bildet keine Oxidschicht auf der Oberfläche. Der Effekt wurde bereits für die rote Farbe mittelalterlicher Buntglasfenster genutzt."},
"nanomaterials-015": {"question": "Welches Merkmal der sterischen Stabilisierung, bei der ein auf den Nanopartikeloberflächen adsorbiertes polymeres Dispergiermittel die Agglomeration verhindert, trifft zu?", "choices": ["Überlappen sich die Polymerketten an den Oberflächen, entsteht eine Abstoßung, sodass die Dispersion auch bei hoher Ionenstärke oder in nichtwässrigen Lösungsmitteln erhalten bleibt", "Sie erhöht die Oberflächenladung der Partikel und verstärkt so die elektrostatische Abstoßung, weshalb ihre Wirkung bei Zugabe eines Elektrolyten rasch verloren geht", "Eine einzelne Polymerkette adsorbiert an mehreren Partikeln und verbrückt sie zu einem Netzwerk, das die Partikel samt Agglomeraten am Absinken hindert"], "explanation": "Bei der sterischen Stabilisierung ragen die an den Partikeloberflächen adsorbierten Polymerketten in das Lösungsmittel hinein. Nähern sich zwei Partikel und überlappen ihre Polymerschichten, haben die Ketten weniger Bewegungsspielraum, ihre Entropie sinkt, und die örtliche Polymerkonzentration steigt; dadurch entsteht eine Abstoßung, die die Partikel auseinanderdrückt. Diese Abstoßung hängt nicht von der Oberflächenladung ab und wirkt daher, anders als die elektrostatische Stabilisierung, auch in salzreichen Flüssigkeiten und in organischen Lösungsmitteln, in denen sich kaum elektrische Doppelschichten bilden. Die Abstoßung über die Oberflächenladung beschreibt die elektrostatische Stabilisierung, und gerade diese wird durch Elektrolyte geschwächt. Eine Kette, die mehrere Partikel verbindet, ist Brückenflockung; sie tritt auf, wenn zu wenig Polymer vorhanden ist, und verursacht Agglomeration statt Dispergierung."},
"nanomaterials-016": {"question": "Im Inneren eines kugelförmigen Metall-Nanoteilchens mit 10 nm Durchmesser erzeugt die Oberflächenspannung einen Laplace-Druck ΔP = 2γ/r (r ist der Radius). Welcher Wert kommt ΔP am nächsten, wenn γ = 1,5 N/m ist?", "choices": ["Etwa 300 MPa", "Etwa 1,2 GPa", "Etwa 600 MPa"], "explanation": "Der Radius ist r = 5,0 nm, also ΔP = 2 × 1,5/(5,0×10⁻⁹) = 6,0×10⁸ Pa, etwa 600 MPa. Etwa 300 MPa ergibt sich, wenn man den Durchmesser von 10 nm statt des Radius einsetzt. Etwa 1,2 GPa ergibt sich mit ΔP = 4γ/r; das ist die Formel für den Film einer Seifenblase mit zwei Oberflächen, innen und außen. Eine gekrümmte Oberfläche drückt das Innere zusammen, sodass der Innendruck mit abnehmendem Radius wächst und bei Teilchen von einigen Nanometern einige hundert MPa bis in den GPa-Bereich erreicht. Deshalb wird bei kleinen Teilchen etwa von Gold mitunter eine etwas kleinere Gitterkonstante als im massiven Material gemessen. Der Druck durch die Oberflächenkrümmung hängt auch damit zusammen, dass kleinere Teilchen eine höhere Löslichkeit und einen höheren Dampfdruck haben."},
"nanomaterials-017": {"question": "Ein Fulleren ist ein Molekül, in dem jedes Kohlenstoffatom an drei andere gebunden ist und das einen geschlossenen Käfig nur aus Fünf- und Sechsringen bildet. Wie viele Sechsringe hat C₈₄ nach dem eulerschen Polyedersatz (Ecken − Kanten + Flächen = 2)?", "choices": ["44", "32", "42"], "explanation": "Die 84 Atome sind die Ecken; von jedem Atom gehen drei Bindungen aus, und jede Bindung teilen sich zwei Atome, also gibt es 84 × 3/2 = 126 Kanten. Nach dem eulerschen Satz ergeben sich 2 − 84 + 126 = 44 Flächen. Mit p Fünfringen und h Sechsringen gilt, da jede Kante zu zwei Flächen gehört, 5p + 6h = 2 × 126 = 252, und mit p + h = 44 folgt p = 12 und h = 32. 44 ist die Gesamtzahl der Flächen einschließlich der Fünfringe, 42 setzt die halbe Atomzahl als Zahl der Sechsringe an. Die Rechnung zeigt, dass ein Käfig jeder Größe genau 12 Fünfringe und, mit der Atomzahl n, n/2 − 10 Sechsringe hat; C₆₀ hat 20."},
"nanomaterials-018": {"question": "Wird ein CdSe-Quantenpunkt mit einer dünnen ZnS-Schale zu einer Kern-Schale-Struktur umhüllt, steigen Lumineszenzausbeute und Stabilität stark an. Welche Aussage über den Hauptgrund trifft zu?", "choices": ["Das ZnS mit größerer Bandlücke sättigt freie Bindungen an der Oberfläche ab und schließt Elektronen und Löcher im Kern ein, sodass nichtstrahlende Rekombination über Oberflächenzustände abnimmt", "Die ZnS-Schale vergrößert das ganze Teilchen, sodass der Quanteneinschluss schwächer und die Bandlücke breiter wird und energiereicheres Licht stark emittiert wird", "ZnS hat eine kleinere Bandlücke als CdSe, sodass angeregte Elektronen und Löcher in die Schale wandern und dort unter starker Emission rekombinieren"], "explanation": "In einem Nanoteilchen liegt ein großer Teil der Atome an der Oberfläche, und freie Bindungen (Dangling Bonds) an der Oberfläche erzeugen Zustände in der Bandlücke. Werden angeregte Elektronen oder Löcher in diesen Zuständen eingefangen, kommt es zu nichtstrahlender Rekombination, bei der die Energie statt in Licht in Wärme umgesetzt wird, und die Lumineszenzausbeute sinkt. Wird der Punkt mit ZnS umhüllt, dessen Bandlücke mit etwa 3,7 eV größer ist als die von CdSe (etwa 1,7 eV), werden die Oberflächenbindungen abgesättigt, und zugleich werden Elektronen und Löcher im CdSe-Kern eingeschlossen und von der Oberfläche ferngehalten; dadurch steigt die Ausbeute, und auch die Oxidationsbeständigkeit nimmt zu. Ein schwächerer Einschluss verengt die Bandlücke; die Aussage, sie werde breiter, ist also falsch (durch die Schale verschiebt sich die Emission leicht zu längeren Wellenlängen). Auch die Aussage, ZnS habe die kleinere Bandlücke, ist verkehrt herum."},
"nanomaterials-019": {"question": "Die Kornfeinung eines Metalls erhöht seine Festigkeit; bei nanokristallinen Metallen mit Korngrößen unterhalb einiger zehn Nanometer flacht der Festigkeitsgewinn jedoch Berichten zufolge ab, und unterhalb von etwa 10 nm nimmt die Festigkeit sogar ab (inverser Hall-Petch-Effekt). Welche Aussage über den Hauptgrund trifft zu?", "choices": ["Je kleiner die Körner, desto mehr Versetzungen sammeln sich darin an, sodass die Kaltverfestigung zu weit geht und das Metall versprödet und vor dem Fließen bei niedriger Spannung bricht", "Je kleiner die Körner, desto stärker senkt die Oberflächenenergie den Schmelzpunkt, sodass die Körner schon bei Raumtemperatur schmelzen und sich wie eine Flüssigkeit verformen", "Versetzungen können sich in den Körnern nicht mehr aufstauen, und Gleiten und Rotation an den Korngrenzen, die einen großen Teil des Volumens ausmachen, tragen die Verformung"], "explanation": "Die Hall-Petch-Beziehung beruht auf der Vorstellung, dass die Spannung an der Spitze eines Versetzungsaufstaus vor einer Korngrenze im Nachbarkorn Gleiten auslöst. Unterhalb einer Korngröße von einigen zehn Nanometern können sich in den Körnern kaum noch Versetzungsquellen und Aufstaus bilden, und dieser Mechanismus wirkt nicht mehr. Stattdessen liegt bei einer Korngröße von 10 nm mehr als ein Zehntel der Atome in oder nahe Korngrenzen, sodass korngrenzengetragene Verformung wie Korngrenzengleiten, Kornrotation und Emission von Versetzungen aus Korngrenzen überwiegt; eine weitere Feinung lässt die Festigkeit dann stagnieren oder sinken. Ursache ist, dass sich Versetzungen in den Körnern kaum ansammeln; die Erklärung mit zu vielen Versetzungen ist also verkehrt herum. Die Schmelzpunkterniedrigung ist eine Eigenschaft isolierter Nanoteilchen; die Körner eines dichten Vielkristalls schmelzen bei Raumtemperatur nicht."},
"nanomaterials-020": {"question": "Schichtförmiges MoS₂ leuchtet als dicker Kristall kaum, nach dem Ablösen einer einzelnen Lage (Monolage) aber stark. Welche Aussage über den Grund trifft zu?", "choices": ["Eine Monolage hat eine Bandlücke von nahezu null und wird wie Graphen metallisch, und ihre Leitungselektronen emittieren Licht", "Durch den Einschluss ändert sich die Bandstruktur, und aus dem indirekten Halbleiter (etwa 1,3 eV) wird ein direkter (etwa 1,9 eV)", "Eine Monolage hat keine Defekte zwischen den Schichten, sodass bei weiterhin indirekter Bandlücke weniger nichtstrahlende Rekombination auftritt und die Ausbeute steigt"], "explanation": "MoS₂ ist ein Kristall aus Lagen, in denen jeweils eine Mo-Atomlage zwischen zwei S-Atomlagen liegt und die durch Van-der-Waals-Kräfte gestapelt sind. Der dicke Kristall ist ein indirekter Halbleiter mit einer Bandlücke von etwa 1,3 eV; da an der Lichtemission Phononen beteiligt sein müssen, leuchtet er kaum. Mit abnehmender Lagenzahl steigt die Energie der indirekten Bandkanten, die von der Wechselwirkung zwischen den Lagen beeinflusst werden, und in der Monolage wird die direkte Lücke (etwa 1,9 eV) die kleinere; das Material wird zum direkten Halbleiter. Die Lumineszenzausbeute der Monolage steigt daher um Größenordnungen. Die Bandlücke einer Monolage wird nicht null; anders als Graphen bleibt sie ein Halbleiter. Eine bloße Verringerung von Defekten würde die schwache Emission, die von der indirekten Bandlücke herrührt, nicht beseitigen."},
"nanomaterials-021": {"question": "Welcher Wert kommt der Anzahl der Atome in einem kugelförmigen Gold-Nanopartikel mit 5,0 nm Durchmesser am nächsten? Die Dichte von Gold sei 19,3 g/cm³, die molare Masse 196,97 g/mol und die Avogadro-Konstante 6,02×10²³ mol⁻¹; das Teilchen sei mit der Dichte des massiven Werkstoffs gefüllt.", "choices": ["Etwa 920", "Etwa 3900", "Etwa 31 000"], "explanation": "Das Volumen ist (π/6)d³ = (π/6) × (5,0×10⁻⁷ cm)³ ≈ 6,54×10⁻²⁰ cm³ und die Masse 6,54×10⁻²⁰ × 19,3 ≈ 1,26×10⁻¹⁸ g. Die Anzahl der Atome beträgt 1,26×10⁻¹⁸/196,97 × 6,02×10²³ ≈ 3,9×10³, also etwa 3900. Etwa 31 000 setzt den Durchmesser von 5,0 nm als Radius in (4/3)πr³ ein und ist achtmal zu groß. Etwa 920 nimmt als Volumen nur die dritte Potenz des Radius von 2,5 nm und vergisst den Faktor 4π/3. In einem Teilchen aus einigen tausend Atomen machen die Oberflächenatome etwa 20–30 % aus, und die Eigenschaften hängen stark von der Oberfläche ab. Das Zählen der Atome macht anschaulich, dass Nanopartikel zwischen massiven Festkörpern und Molekülen stehen."},
"nanomaterials-022": {"question": "Poren in porösen Werkstoffen werden nach der IUPAC-Klassifikation anhand ihrer Weite (ihres Durchmessers) in drei Klassen eingeteilt. Welche Kombination trifft zu?", "choices": ["Mikroporen sind enger als 2 nm, Mesoporen 2–50 nm weit und Makroporen weiter als 50 nm", "Mikroporen sind enger als 1 µm, Mesoporen 1–50 µm weit und Makroporen weiter als 50 µm", "Mikroporen sind enger als 0,2 nm, Mesoporen 0,2–2 nm weit und Makroporen weiter als 2 nm"], "explanation": "Nach der IUPAC-Klassifikation sind Poren mit weniger als 2 nm Weite Mikroporen, solche von 2–50 nm Mesoporen und solche über 50 nm Makroporen. Die meisten Poren in Zeolithen und Aktivkohle sind Mikroporen, während mesoporöses Siliziumdioxid, das mit Tensiden als Templat hergestellt wird, Mesoporen besitzt. In einer Stickstoff-Adsorptionsisotherme füllen sich Mikroporen schlagartig bei niedrigem Druck, und Mesoporen zeigen durch Kapillarkondensation eine Hysterese; so lässt sich neben der spezifischen Oberfläche nach BET auch die Porengrößenverteilung abschätzen. Die Vorsilbe „Mikro“ bedeutet nicht Mikrometer, daher ist eine Einteilung in µm falsch. 0,2 nm entspricht nur etwa der Größe eines einzelnen Atoms und ist als Grenze zwischen Porenklassen viel zu klein."},
"nanomaterials-023": {"question": "Bei der Herstellung von Graphen auf Metallfolien durch chemische Gasphasenabscheidung (CVD) entsteht auf Kupferfolie leicht einlagiges Graphen, während sich auf Nickel die Lagenzahl schwer einstellen lässt. Welche Aussage erklärt diesen Unterschied zutreffend?", "choices": ["Kupfer löst viel Kohlenstoff und scheidet ihn beim Abkühlen langsam aus, während auf Nickel die Oberflächenreaktion nie stoppt und sich Lagen immer weiter stapeln", "Das Kupfergitter passt genau zu Graphen, sodass es darauf epitaktisch wächst, während das Nickelgitter stark von dem des Graphens abweicht", "Kupfer löst kaum Kohlenstoff, das Wachstum läuft nur an der Oberfläche und stoppt nach deren Bedeckung; Nickel löst Kohlenstoff, der beim Abkühlen ausfällt"], "explanation": "Die Kohlenstofflöslichkeit von Kupfer ist auch bei hoher Temperatur äußerst gering; Kohlenstoff aus der Zersetzung von Methan oder ähnlichen Gasen bildet daher nur an der Oberfläche Graphen, und sobald die Oberfläche mit einer Lage bedeckt ist, ist das katalytisch wirkende Kupfer verdeckt und das Wachstum kommt nahezu zum Stillstand. Dieses selbstbegrenzende Verhalten liefert großflächiges einlagiges Graphen. Nickel löst bei hoher Temperatur beträchtliche Mengen Kohlenstoff; beim Abkühlen scheidet sich der gelöste Kohlenstoff an der Oberfläche aus, in Mengen, die von der Abkühlgeschwindigkeit und vom Ort abhängen, sodass sich die Lagenzahl schwer einstellen lässt. Die Aussage mit vertauschten Rollen von Kupfer und Nickel ist falsch. Was die Gitterfehlpassung angeht, passt gerade die (111)-Fläche des Nickels besser zu Graphen; sie erklärt den Unterschied in der Lagenzahl also nicht."},
"nanomaterials-024": {"question": "Welche Aussage beschreibt den VLS-Mechanismus (Gas-Flüssig-Fest) zutreffend, bei dem Silizium-Nanodrähte aus einem Quellgas wie Silan mit feinen Goldpartikeln als Katalysator gezüchtet werden?", "choices": ["Ein flüssiger Au-Si-Eutektikumstropfen nimmt Si aus dem Gas bis zur Übersättigung auf, und Si scheidet sich an der Grenzfläche unter dem Tropfen ab, sodass der Draht wächst", "Silizium diffundiert im festen Zustand über die Oberfläche des Goldpartikels und bedeckt es, und das Teilchen wächst als Kugel, während diese Schale wie Jahresringe dicker wird", "Silizium aus dem Gas erstarrt direkt auf dem Substrat, und das Goldpartikel bleibt lediglich am Fuß des Drahtes, ohne Einfluss auf dessen Durchmesser"], "explanation": "Gold und Silizium bilden ein Eutektikum bei etwa 363 °C, weit unter beiden Schmelzpunkten; bei der Wachstumstemperatur werden die Goldpartikel daher zu Si-haltigen Flüssigkeitstropfen. Jeder Tropfen zersetzt das Gas an seiner Oberfläche und nimmt Si auf, und das übersättigte Si scheidet sich an der Grenzfläche zwischen Tropfen und Festkörper ab, sodass der Draht in einer Richtung wächst und den Tropfen an seiner Spitze trägt. Der Drahtdurchmesser wird im Wesentlichen durch die Tropfengröße bestimmt und lässt sich daher über die Größe der Goldpartikel steuern. Würde Silizium das Teilchen im festen Zustand bedecken, entstünde kein Draht. Die Aussage, das Gold bleibe am Fuß und beeinflusse den Durchmesser nicht, ist ebenfalls falsch; nach dem Wachstum sitzt an der Spitze ein Goldpartikel."},
"nanomaterials-025": {"question": "Die theoretische spezifische Oberfläche von Graphen soll aus der Struktur abgeschätzt werden. Die Elementarzelle des hexagonalen Graphengitters ist eine Raute mit der Seitenlänge a = 0,246 nm und der Fläche (√3/2)a²; sie enthält zwei Kohlenstoffatome. Welcher Wert kommt der spezifischen Oberfläche am nächsten, wenn die molare Masse von Kohlenstoff 12,01 g/mol und die Avogadro-Konstante 6,02×10²³ mol⁻¹ beträgt und beide Seiten als Oberfläche gezählt werden?", "choices": ["Etwa 1310 m²/g", "Etwa 2630 m²/g", "Etwa 5260 m²/g"], "explanation": "Die Fläche der Elementarzelle beträgt (√3/2) × (0,246 nm)² ≈ 0,0524 nm², also 0,0262 nm² je Atom. Ein Gramm Kohlenstoff enthält 6,02×10²³/12,01 ≈ 5,01×10²² Atome, daher bedeckt eine Seite 5,01×10²² × 0,0262×10⁻¹⁸ m² ≈ 1310 m²/g, und beide Seiten ergeben etwa 2630 m²/g. Etwa 1310 m²/g zählt nur eine Seite, und etwa 5260 m²/g nimmt ein Atom je Elementarzelle an und zählt beide Seiten. Reale Graphenpulver stapeln sich wieder und agglomerieren, sodass BET-Messungen gewöhnlich spezifische Oberflächen weit unter dem theoretischen Wert ergeben."}
}
