Repository: tatuyaochi-blip/matsci-quiz

# 材料科学教室 Materials Science Room

材料科学を3択問題で学ぶ学習サイト。扱う範囲: 結晶構造・欠陥と拡散・機械的性質から、状態図と熱処理、セラミックス・高分子・電子材料、薄膜とSEM・TEM・XRDなどの材料分析。

姉妹サイト「半導体教室」(semiconroom.com、リポジトリ semicon-quiz)と同じエンジンで作っている。HTML/CSS/JavaScript だけで、`src/` と `data/` から `tools/build.js` で `docs/` を生成する。公開は GitHub Actions(`.github/workflows/pages.yml`)が main への push のたびにビルドして GitHub Pages に出す。`docs/` はコミットしない。

## サイトごとの設定

- `config.json` の `siteName`・`brand`(分野名やトップの見出しなど、UI文言の `{{brand_xxx}}` を埋める)・`icon`(アイコンの色と図柄)
- `noindex: true` の間は全ページに noindex を付ける(確認用の公開)。独自ドメインで一般公開するときに `baseUrl`・`cname` を設定し、`noindex` を外す
- 色は `src/css/style.css` の `--accent` など。保存の名前の頭は `src/js/store.js` の `NS`

File: data/i18n/de/questions/phase-diagram.json
{
"phase-diagram-001": {"question": "Wie groß ist bei konstantem Druck die Zahl der Freiheitsgrade im eutektischen Punkt eines binären Systems (dem Punkt, an dem die Schmelze und zwei feste Phasen koexistieren)?", "choices": ["0", "1", "2"], "explanation": "Die Gibbssche Phasenregel lautet F = C − P + 2; für kondensierte Systeme bei konstantem Druck verwendet man F = C − P + 1. Im eutektischen Punkt eines binären Systems (C = 2) koexistieren die drei Phasen Schmelze L, α und β (P = 3), also ist F = 2 − 3 + 1 = 0: Es ist ein nonvarianter Punkt, an dem die Temperatur und die Zusammensetzungen aller Phasen festliegen. Eine Legierung eutektischer Zusammensetzung erstarrt daher bei konstanter Temperatur, und in der Abkühlkurve erscheint ein Haltepunkt. 1 ergibt sich, wenn F = C − P + 2, das den Druck als Variable mitzählt, auf ein Zustandsdiagramm bei konstantem Druck angewendet wird. 2 ist die Zahl der Freiheitsgrade in einem Einphasengebiet (P = 1), in dem sich Temperatur und Zusammensetzung unabhängig voneinander ändern lassen."},
"phase-diagram-002": {"question": "Welches binäre System ist ein typisches Beispiel für ein Zustandsdiagramm mit vollständiger Mischbarkeit im flüssigen wie im festen Zustand über alle Zusammensetzungen?", "choices": ["Das Pb-Sn-System", "Das Cu-Ni-System", "Das Fe-C-System"], "explanation": "Cu und Ni haben beide eine kfz-Struktur, ihre Atomradien unterscheiden sich nur um etwa 2 %, und auch Elektronegativität und Wertigkeit sind ähnlich. Damit erfüllen sie die Hume-Rothery-Regeln und bilden über alle Zusammensetzungen Substitutionsmischkristalle. Das Zustandsdiagramm zeigt vollständige Mischbarkeit mit einem linsenförmigen Zweiphasengebiet, das von den beiden Kurven Liquiduslinie und Soliduslinie eingeschlossen wird. Im Pb-Sn-System ist die Löslichkeit im festen Zustand begrenzt; es ist ein typisches eutektisches System mit dem eutektischen Punkt bei 183 °C. Im Fe-C-System wird der Kohlenstoff auf Zwischengitterplätzen eingelagert und ist nur wenig löslich; das Zustandsdiagramm ist kompliziert und enthält eutektische, eutektoide und peritektische Reaktionen."},
"phase-diagram-003": {"question": "Eine Legierung des Cu-Ni-Systems mit 35 Massen-% Ni wird bei einer Temperatur gehalten, bei der zwei Phasen koexistieren: Schmelze (31,5 Massen-% Ni) und feste Phase α (42,5 Massen-% Ni). Welcher Wert kommt dem Massenanteil der Schmelze am nächsten?", "choices": ["Etwa 0,32", "Etwa 0,68", "Etwa 0,82"], "explanation": "Nach dem Hebelgesetz erhält man den Anteil einer Phase, indem man den Abstand von der Legierungszusammensetzung bis zur Zusammensetzung der gegenüberliegenden Phase durch die Gesamtlänge der Konode teilt. Der Anteil der Schmelze ist W_L = (Cα − C₀)/(Cα − C_L) = (42,5 − 35)/(42,5 − 31,5) = 7,5/11,0 ≈ 0,68. Etwa 0,32 entsteht, wenn der Abstand auf derselben Seite genommen wird, (35 − 31,5)/11,0; das ist der Anteil von α. Etwa 0,82 ist das Verhältnis der Zusammensetzungen von Legierung und fester Phase, 35/42,5, und hat mit dem Hebelgesetz nichts zu tun. Die Anteile der beiden Phasen ergeben zusammen stets 1; hat man einen bestimmt, kann man damit gegenprüfen."},
"phase-diagram-004": {"question": "Im Pb-Sn-System seien die eutektische Temperatur 183 °C und die eutektische Zusammensetzung 61,9 Massen-% Sn; bei dieser Temperatur habe die α-Phase 18,3 Massen-% Sn und die β-Phase 97,8 Massen-% Sn. Eine Legierung mit 30 Massen-% Sn wird im Gleichgewicht bis knapp unter die eutektische Temperatur abgekühlt. Welcher Wert kommt dem Massenanteil des Eutektikums am Gefüge am nächsten?", "choices": ["Etwa 0,27", "Etwa 0,73", "Etwa 0,15"], "explanation": "Das Eutektikum entsteht aus der Schmelze (61,9 Massen-% Sn), die knapp oberhalb der eutektischen Temperatur noch vorhanden war und sich durch die eutektische Reaktion vollständig umwandelt. Man wendet daher das Hebelgesetz im Gebiet α + L knapp oberhalb der eutektischen Temperatur an: W_Eutektikum = W_L = (30 − 18,3)/(61,9 − 18,3) = 11,7/43,6 ≈ 0,27. Etwa 0,73 ist der Anteil des übrigen primären α; dabei wurde der Abstand auf der falschen Seite genommen. Etwa 0,15 ist der Anteil der gesamten β-Phase knapp unterhalb der eutektischen Temperatur, (30 − 18,3)/(97,8 − 18,3). Die β-Phase liegt zwar vollständig im Eutektikum, das Eutektikum enthält aber auch α, sodass die beiden Werte nicht übereinstimmen. Entscheidend bei solchen Aufgaben ist, Gefügebestandteile (Primärkristalle, Eutektikum) und Phasen (α, β) auseinanderzuhalten."},
"phase-diagram-005": {"question": "Welche Gleichung beschreibt die peritektische Reaktion? Angegeben ist jeweils die Richtung beim Abkühlen.", "choices": ["L → α + β", "γ → α + β", "L + α → β"], "explanation": "Die peritektische Reaktion ist die Reaktion L + α → β, bei der beim Abkühlen die Schmelze L mit der zuvor ausgeschiedenen festen Phase α zu einer anderen festen Phase β reagiert. Daher rührt der Name: Die neue β-Phase bildet sich so, dass sie die α-Körner umhüllt. Im Fe-C-System läuft bei etwa 1495 °C δ + L → γ ab; auch in den Systemen Cu-Zn und Cu-Sn kommt die Reaktion häufig vor. L → α + β ist die eutektische Reaktion, bei der aus der Schmelze gleichzeitig zwei feste Phasen entstehen, γ → α + β die eutektoide Reaktion, bei der aus einer festen Phase zwei feste Phasen entstehen (etwa γ → α + Fe₃C im Fe-C-System). Bei der peritektischen Reaktion umhüllt das entstandene β das α und behindert die Diffusion; bei realer Erstarrung läuft die Reaktion daher nicht vollständig ab, und häufig bleibt α zurück."},
"phase-diagram-006": {"question": "Welche Aussage über den eutektoiden Punkt im Zustandsdiagramm Fe-Fe₃C trifft zu?", "choices": ["Bei etwa 0,76 Massen-% C und 727 °C läuft γ → α + Fe₃C ab, und es entsteht Perlit", "Bei etwa 4,3 Massen-% C und 1147 °C läuft L → γ + Fe₃C ab, und es entsteht lamellarer Perlit", "Bei etwa 0,022 Massen-% C und 912 °C läuft γ → α ab, und es entsteht Bainit"], "explanation": "Der eutektoide Punkt des Systems Fe-Fe₃C liegt bei etwa 0,76 Massen-% C und 727 °C; dort wandelt sich Austenit (γ) in Perlit um, ein lamellares Gefüge aus Ferrit (α) und Zementit (Fe₃C). Die Reaktion bei etwa 4,3 Massen-% C und 1147 °C ist die eutektische Reaktion unter Beteiligung der Schmelze; dabei entsteht Ledeburit, nicht Perlit. 0,022 Massen-% C ist die maximale Löslichkeit von Kohlenstoff in α bei 727 °C, und 912 °C ist die Temperatur der γ → α-Umwandlung von reinem Eisen. Bainit erscheint im Gleichgewichtsdiagramm nicht; es ist ein Nichtgleichgewichtsgefüge, das aus unterkühltem Austenit in einem mittleren Temperaturbereich entsteht. Stähle mit weniger Kohlenstoff als die eutektoide Zusammensetzung heißen untereutektoide Stähle, solche mit mehr Kohlenstoff übereutektoide Stähle."},
"phase-diagram-007": {"question": "Ein untereutektoider Stahl mit 0,40 Massen-% C wird im Gleichgewicht bis knapp unter 727 °C abgekühlt. Welcher Wert kommt dem Massenanteil des voreutektoiden Ferrits am nächsten? Die eutektoide Zusammensetzung sei 0,76 Massen-% C, der Kohlenstoffgehalt des Ferrits bei 727 °C 0,022 Massen-% C und der des Zementits 6,70 Massen-% C.", "choices": ["Etwa 0,51", "Etwa 0,94", "Etwa 0,49"], "explanation": "Voreutektoider Ferrit ist der Ferrit, der sich bereits knapp oberhalb von 727 °C im Gebiet α + γ gebildet hat; der restliche Austenit wandelt sich vollständig in Perlit um. Nach dem Hebelgesetz ist W_α,voreutektoid = (0,76 − 0,40)/(0,76 − 0,022) = 0,36/0,738 ≈ 0,49. Etwa 0,51 ist der Anteil des übrigen Perlits; dabei wurde der Abstand auf der falschen Seite genommen. Etwa 0,94 ist der Anteil des gesamten Ferrits im Zweiphasengebiet α + Fe₃C, (6,70 − 0,40)/(6,70 − 0,022), der auch den Ferrit im Perlit einschließt. Das Flächenverhältnis von voreutektoidem Ferrit und Perlit im Schliffbild ist ein Anhaltspunkt, um den Kohlenstoffgehalt eines untereutektoiden Stahls abzuschätzen."},
"phase-diagram-008": {"question": "Ein übereutektoider Stahl mit 1,2 Massen-% C wird aus dem Austenitgebiet langsam abgekühlt. Welches Gefüge liegt bei Raumtemperatur vor?", "choices": ["Voreutektoider Ferrit und Perlit", "Voreutektoider Zementit und Perlit", "Nur Perlit"], "explanation": "Bei einem übereutektoiden Stahl, der mehr Kohlenstoff enthält als die eutektoide Zusammensetzung von 0,76 Massen-% C, scheidet sich beim Überschreiten der Acm-Linie während des Abkühlens zunächst voreutektoider Zementit netzartig an den Austenitkorngrenzen aus. Bei 727 °C wandelt sich der restliche Austenit (etwa 0,76 Massen-% C) durch die eutektoide Reaktion in Perlit um, sodass das Gefüge bei Raumtemperatur aus voreutektoidem Zementit und Perlit besteht. Voreutektoider Ferrit und Perlit bilden das Gefüge untereutektoider Stähle, reiner Perlit das eines eutektoiden Stahls. Netzartiger Zementit an den Korngrenzen macht den Stahl spröde; bei Werkzeugstählen und ähnlichen Stählen wird der Zementit deshalb durch Weichglühen kugelig eingeformt."},
"phase-diagram-009": {"question": "Was ist der Hauptgrund dafür, dass die maximale Löslichkeit von Kohlenstoff in γ-Eisen (etwa 2,14 Massen-%) viel größer ist als in α-Eisen (etwa 0,022 Massen-%)?", "choices": ["γ-Eisen hat eine geringere Packungsdichte als das krz-α-Eisen, sodass das Gesamtvolumen der Lücken größer ist", "In γ-Eisen wird Kohlenstoff nicht auf Zwischengitterplätzen eingelagert, sondern ersetzt Eisenatome", "Die Lücken auf den Oktaederplätzen des kfz-γ-Eisens sind größer als jede Lücke im krz-Gitter"], "explanation": "Kohlenstoff lagert sich auf Zwischengitterplätzen des Eisens ein. Eine Kugel in einer Oktaederlücke des kfz-γ-Eisens kann einen Radius von etwa dem 0,41-Fachen des Eisenatomradius haben, im krz-α-Eisen dagegen selbst in der größten Lücke, der Tetraederlücke, nur etwa das 0,29-Fache und in der Oktaederlücke nur etwa das 0,15-Fache. γ-Eisen kann Kohlenstoff daher mit geringerer Verzerrung aufnehmen. Die Packungsdichte ist im kfz-Gitter mit etwa 0,74 höher, und das Gesamtvolumen der Lücken ist im krz-Gitter mit seiner geringeren Packungsdichte (etwa 0,68) sogar größer; die Begründung über die Packungsdichte ist also verkehrt herum. Entscheidend ist, dass sich das Lückenvolumen im krz-Gitter auf viele kleine Lücken verteilt. Kohlenstoff wird nicht substituiert, sondern auf Zwischengitterplätzen eingelagert."},
"phase-diagram-010": {"question": "Eine Legierung des Cu-Ni-Systems wird im Temperaturbereich, in dem Schmelze und feste Phase koexistieren, unter Einhaltung des Gleichgewichts abgekühlt. Wie ändern sich dabei die Zusammensetzungen von Schmelze und fester Phase?", "choices": ["Beide verschieben sich zur Ni-reicheren Seite", "Beide verschieben sich zur Ni-ärmeren Seite (Cu-Seite)", "Die feste Phase verschiebt sich zur Ni-reicheren Seite, die Schmelze zur Cu-Seite"], "explanation": "Im Zweiphasengebiet entsprechen die Zusammensetzungen der Phasen den Enden der Konode bei der jeweiligen Temperatur: Die Schmelze liegt auf der Liquiduslinie, die feste Phase auf der Soliduslinie. Im Cu-Ni-System liegen Liquidus- und Soliduslinie umso höher, je näher man dem höher schmelzenden Ni (etwa 1455 °C) kommt; beim Absenken der Temperatur wandern daher beide Enden der Konode zur Seite des niedriger schmelzenden Cu (etwa 1085 °C). Mit fortschreitender Abkühlung nimmt also in fester Phase und Schmelze der Ni-Gehalt ab, während die Menge der festen Phase zunimmt. Die Vorstellung, die feste Phase wandere zur Ni-Seite, ist ein Missverständnis, das daher rührt, dass die zuerst ausgeschiedene feste Phase Ni-reich ist. Die Gesamtzusammensetzung der Legierung bleibt gleich, was auch dazu passt, dass nach dem Hebelgesetz der Anteil der festen Phase zunimmt."},
"phase-diagram-011": {"question": "Eine Cu-Ni-Legierung wird wie beim realen Gießen schnell abgekühlt und erstarrt. Welche Aussage über die Zusammensetzung im Kern der Dendriten trifft zu?", "choices": ["Sie ist Ni-reicher als die mittlere Zusammensetzung der Legierung", "Sie ist Cu-reicher als die mittlere Zusammensetzung, nach außen hin wird es Ni-reicher", "Da die Diffusion im Festkörper schnell genug ist, entspricht sie stets der mittleren Zusammensetzung"], "explanation": "Die zu Beginn der Erstarrung ausgeschiedene feste Phase hat die Zusammensetzung des Konodenendes auf der Hochtemperaturseite und ist daher Ni-reich. Bei schneller Abkühlung kommt die Diffusion im Festkörper nicht nach; nach außen hin lagern sich die später erstarrenden, Cu-reicheren Schichten an, und es bleibt eine Seigerung zurück, bei der sich die Zusammensetzung vom Dendritenkern nach außen ändert (Kristallseigerung, Zonenmischkristalle). Der Kern ist daher Ni-reicher als die mittlere Zusammensetzung. Die Diffusion im Festkörper ist viel langsamer als in der Schmelze, sodass sich nicht unbedingt die Gleichgewichtszusammensetzung einstellt. Die zuletzt erstarrten Bereiche haben einen niedrigeren Schmelzpunkt und können beim Wiedererwärmen örtlich aufschmelzen; durch Diffusionsglühen (Homogenisierungsglühen) wird die Seigerung verringert."},
"phase-diagram-012": {"question": "Das Al-Si-System habe einen eutektischen Punkt bei 577 °C und 12,6 Massen-% Si; die Löslichkeitsgrenze von Si in der α(Al)-Phase betrage bei dieser Temperatur 1,65 Massen-%, und die Si-Phase sei nahezu reines Si (100 Massen-%). Eine übereutektische Legierung mit 18 Massen-% Si wird im Gleichgewicht bis knapp über die eutektische Temperatur abgekühlt. Welcher Wert kommt dem Massenanteil des primären Si am nächsten?", "choices": ["Etwa 5,4 %", "Etwa 16,6 %", "Etwa 6,2 %"], "explanation": "Knapp oberhalb der eutektischen Temperatur koexistieren primäres Si und Schmelze eutektischer Zusammensetzung (12,6 Massen-% Si). Nach dem Hebelgesetz ist W_Si,primär = (18 − 12,6)/(100 − 12,6) = 5,4/87,4 ≈ 0,062, also etwa 6,2 %. Etwa 5,4 % entsteht, wenn die Differenz 18 − 12,6 direkt als Prozentwert genommen und nicht durch die Länge der Konode geteilt wird. Etwa 16,6 % ist der Anteil der gesamten Si-Phase knapp unterhalb der eutektischen Temperatur, (18 − 1,65)/(100 − 1,65), der auch das Si im Eutektikum einschließt. In übereutektischen Al-Si-Legierungen sorgt das harte primäre Si für Verschleißbeständigkeit, weshalb sie etwa für Kolben verwendet werden; das primäre Si wird dabei durch eine Behandlung verfeinert."},
"phase-diagram-013": {"question": "Eine binäre Legierung wird bei konstantem Druck aus der Schmelze abgekühlt und der Temperatur-Zeit-Verlauf (Abkühlkurve) aufgezeichnet. In welchem Fall bleibt die Temperatur während der Erstarrung konstant (die Kurve verläuft waagerecht)?", "choices": ["Während eine Legierung eines Systems mit vollständiger Mischbarkeit von der Liquidus- bis zur Soliduslinie erstarrt", "Während eine Legierung eutektischer Zusammensetzung erstarrt", "Während in einer untereutektischen Legierung die Primärkristalle ausgeschieden werden"], "explanation": "Bei konstantem Druck lautet die Phasenregel für ein binäres System F = C − P + 1. In einer Legierung eutektischer Zusammensetzung schreitet die Erstarrung fort, während drei Phasen, die Schmelze und zwei feste Phasen, koexistieren; damit ist F = 2 − 3 + 1 = 0, und die Temperatur bleibt bis zum Ende der Erstarrung konstant (wie bei einem reinen Metall). In einer Legierung mit vollständiger Mischbarkeit oder bei der Ausscheidung der Primärkristalle in einer untereutektischen Legierung koexistieren zwei Phasen, Schmelze und feste Phase; damit ist F = 1, und die Erstarrung schreitet bei sinkender Temperatur fort, während sich die Phasenzusammensetzungen ändern. Die Abkühlkurve verläuft dann nicht waagerecht, sondern wegen der latenten Erstarrungswärme flacher. In einer untereutektischen Legierung folgt auf diesen flacheren Abschnitt ein waagerechter Abschnitt bei der eutektischen Temperatur, sodass sich Liquidustemperatur und eutektische Temperatur aus der Abkühlkurve ablesen lassen."},
"phase-diagram-014": {"question": "Wie wird in einem binären Zustandsdiagramm eine intermetallische Verbindung mit festem Zusammensetzungsverhältnis wie Mg₂Si dargestellt?", "choices": ["Eine Verbindung fast ohne Löslichkeitsbereich erscheint als senkrechte Linie bei ihrer Zusammensetzung, beiderseits davon liegen Zweiphasengebiete", "Eine Verbindung ist keine einzelne Phase, sondern ein feines Gemenge der beiden Komponentenmetalle und erscheint daher nicht im Zustandsdiagramm", "Eine Verbindung schmilzt stets bei niedrigerer Temperatur als beide Komponentenmetalle und erscheint daher wie ein eutektischer Punkt als einzelner Punkt"], "explanation": "Eine intermetallische Verbindung ist eine einzelne Phase mit einer anderen Kristallstruktur als die ihrer Komponentenmetalle. Eine Verbindung fast ohne Homogenitätsbereich wird als senkrechte Linie bei ihrer Zusammensetzung gezeichnet (für Mg₂Si ein Atomzahlverhältnis von Mg zu Si von 2:1), beiderseits flankiert von Zweiphasengebieten, in denen die Verbindung mit der jeweils benachbarten Phase koexistiert. Eine Verbindung wie Mg₂Si, die oberhalb der Schmelztemperatur von Mg ohne Änderung der Zusammensetzung schmilzt (kongruentes Schmelzen), teilt das Diagramm bei ihrer Zusammensetzung, sodass es sich als zwei eutektische Diagramme, Mg-Mg₂Si und Mg₂Si-Si, lesen lässt. Manche intermediären Phasen haben einen merklichen Homogenitätsbereich und erscheinen als Einphasengebiete endlicher Breite. Die Aussagen, die Verbindung sei ein feines Gemenge oder sie schmelze stets bei niedrigerer Temperatur, sind falsch."},
"phase-diagram-015": {"question": "Ein übereutektoider Stahl mit 1,2 Massen-% C wird im Gleichgewicht bis knapp unter 727 °C abgekühlt. Welcher Wert kommt dem gesamten Massenanteil an Zementit, also voreutektoidem Zementit und Zementit im Perlit zusammen, am nächsten? Der Kohlenstoffgehalt bei 727 °C sei 0,022 Massen-% C für Ferrit und 6,70 Massen-% C für Zementit, die eutektoide Zusammensetzung 0,76 Massen-% C.", "choices": ["ca. 7,4 %", "ca. 82 %", "ca. 18 %"], "explanation": "Knapp unter 727 °C liegen als Phasen nur Ferrit und Zementit vor; das Hebelgesetz wird daher zwischen deren Zusammensetzungen angewandt: W_Fe₃C = (1,2 − 0,022)/(6,70 − 0,022) = 1,178/6,678 ≈ 0,176, etwa 18 %. Ca. 7,4 % ist nur der Anteil des voreutektoiden Zementits, knapp über 727 °C zwischen Austenit und Zementit als (1,2 − 0,76)/(6,70 − 0,76) ≈ 0,074 berechnet. Zementit ist auch im Perlit enthalten, daher ist der Gesamtanteil größer. Ca. 82 % entspricht dem Ferritanteil 1 − 0,176. Ob nach dem Anteil einer Phase oder eines Gefügebestandteils wie voreutektoider Phase oder Perlit gefragt ist, entscheidet, welche Zusammensetzungen als Enden der Konode verwendet werden."},
"phase-diagram-016": {"question": "In einem binären System bei konstantem Druck gibt es eine nonvariante Reaktion L₁ → α + L₂, bei der sich eine Schmelze L₁ bestimmter Zusammensetzung beim Abkühlen in eine feste Phase α und eine zweite Schmelze L₂ anderer Zusammensetzung aufspaltet. Welche Kombination aus Name und Merkmal dieser Reaktion trifft zu?", "choices": ["Peritektische Reaktion, bei der eine neue feste Phase entsteht, indem die Schmelze die zuerst auskristallisierte feste Phase umhüllt", "Monotektische Reaktion, die in Systemen mit einem Bereich auftritt, in dem sich die Schmelzen nicht mischen (Mischungslücke im flüssigen Zustand)", "Eutektische Reaktion, bei der ein feines Gefüge aus zwei festen Phasen in Lamellen- oder Stäbchenform entsteht"], "explanation": "L₁ → α + L₂ ist eine monotektische Reaktion. Sie tritt in Systemen auf, deren zwei Komponenten selbst im flüssigen Zustand nicht bei allen Zusammensetzungen mischbar sind und sich in zwei Schmelzen trennen (Mischungslücke im flüssigen Zustand), und zwar am unteren Ende dieses Bereichs. Ein typisches Beispiel ist das System Cu-Pb: Beim Erstarren entsteht ein Gefüge mit in Kupfer verteiltem Blei, das für Lagerlegierungen genutzt wird. Da drei Phasen koexistieren, ist sie wie die eutektische und die peritektische Reaktion bei konstantem Druck eine nonvariante Reaktion mit null Freiheitsgraden. Die peritektische Reaktion ist L + α → β, bei der Schmelze und feste Phase zu einer anderen festen Phase reagieren. Die eutektische Reaktion ist L → α + β, bei der beide entstehenden Phasen fest sind."},
"phase-diagram-017": {"question": "Welche Kombination aus der Zahl der Freiheitsgrade und ihrer Bedeutung trifft für eine Legierung im Zweiphasengebiet α + L eines binären Systems bei konstantem Druck zu?", "choices": ["Ein Freiheitsgrad: Ist die Temperatur festgelegt, sind die Zusammensetzungen von α und der Schmelze jeweils eindeutig bestimmt", "Zwei Freiheitsgrade: Auch bei festgelegter Temperatur ändert sich die Zusammensetzung jeder Phase mit der Gesamtzusammensetzung der Legierung", "Null Freiheitsgrade: α und die Schmelze können nur bei einer einzigen bestimmten Temperatur koexistieren"], "explanation": "Die Phasenregel für ein binäres System bei konstantem Druck lautet F = C − P + 1; im Zweiphasengebiet ist F = 2 − 2 + 1 = 1. Es kann nur eine Variable frei gewählt werden; ist die Temperatur festgelegt, liegt die Zusammensetzung von α auf der Soliduslinie und die der Schmelze auf der Liquiduslinie fest. Deshalb geben die Enden der Konode die Zusammensetzungen der Phasen an; ändert man bei gleicher Temperatur die Gesamtzusammensetzung der Legierung, ändern sich nur die Mengen der Phasen (die Anteile nach dem Hebelgesetz). Null Freiheitsgrade mit Beschränkung auf eine Temperatur gelten für nonvariante Punkte wie den eutektischen Punkt, an dem drei Phasen koexistieren. Zwei Freiheitsgrade gelten in Einphasengebieten."},
"phase-diagram-018": {"question": "Welcher Wert kommt der eutektoiden Zusammensetzung des Fe-C-Systems, 0,76 Massen-% C, umgerechnet in Atomprozent am nächsten? Die Atommassen seien 12,01 für C und 55,85 für Fe.", "choices": ["Etwa 0,16 Atom-%", "Etwa 0,76 Atom-%", "Etwa 3,4 Atom-%"], "explanation": "Für 100 g Legierung sind 0,76/12,01 ≈ 0,0633 mol C und 99,24/55,85 ≈ 1,777 mol Fe enthalten; der Stoffmengenanteil von C ist also 0,0633/(0,0633 + 1,777) ≈ 0,0344, etwa 3,4 Atom-%. Kohlenstoff ist viel leichter als Eisen, sodass dieselbe Masse mehr Atome enthält und der Wert in Atom-% mehr als das Vierfache des Werts in Massen-% beträgt. Etwa 0,16 Atom-% multipliziert fälschlich mit dem umgekehrten Verhältnis der Atommassen (0,76 × 12,01/55,85), und etwa 0,76 Atom-% vergisst die Umrechnung. Zustandsdiagramme werden sowohl in Massen-% als auch in Atom-% gezeichnet; prüfen Sie daher vor dem Ablesen, welche Skala verwendet wird."},
"phase-diagram-019": {"question": "Für das Fe-C-System gibt es zwei Zustandsdiagramme, das Fe-Fe₃C-Diagramm und das Fe-Graphit-Diagramm. Welche Aussage über ihre Beziehung trifft zu?", "choices": ["Fe₃C ist die stabilere Phase, und Graphit ist eine metastabile Phase, die nur bei Zusatz von Si auftritt", "Fe₃C ist metastabil und das wahre stabile Gleichgewicht ist Fe-Graphit, doch in Stählen bildet sich Graphit nur schwer", "Es handelt sich um dasselbe Diagramm; der Unterschied liegt nur darin, ob der Kohlenstoffgehalt in Massen-% oder Atom-% angegeben ist"], "explanation": "Thermodynamisch stabil ist Graphit, Fe₃C ist metastabil. Für Keimbildung und Wachstum von Graphit muss Kohlenstoff jedoch über große Entfernungen diffundieren; beim Abkühlen gewöhnlicher Stähle entsteht daher zuerst Fe₃C, und in der Praxis wird mit dem Fe-Fe₃C-Diagramm gearbeitet. Si fördert die Graphitbildung, sodass in Gusseisen mit hohem Si-Gehalt Graphit nach dem Fe-Graphit-Diagramm auskristallisiert. Hält man einen kohlenstoffreichen Stahl lange bei hoher Temperatur, kann der Zementit zu Graphit zerfallen (Graphitisierung) – ein Zeichen dafür, dass Fe₃C metastabil ist. Die beiden Diagramme unterscheiden sich auch geringfügig in den eutektischen und eutektoiden Temperaturen und Zusammensetzungen; es geht nicht um einen Unterschied der Einheiten."},
"phase-diagram-020": {"question": "Im System Al-Cu erreicht die Löslichkeit von Cu in Al bei 548 °C ihr Maximum von etwa 5,65 Massen-% und nimmt mit sinkender Temperatur ab, bis sie nahe Raumtemperatur sehr gering ist. Welche Bedingung für den Cu-Gehalt einer Legierung, die durch Lösungsglühen, Abschrecken und Auslagern ausscheidungsgehärtet wird, trifft zu?", "choices": ["Je näher er an der eutektischen Zusammensetzung (etwa 33 Massen-% Cu) liegt, desto mehr Ausscheidungen bilden sich beim Auslagern und desto stärker die Härtung", "Je weiter er über der maximalen Löslichkeit liegt, desto stärker die Härtung, weil sich beim Lösungsglühen das gesamte Cu löst", "Er liegt unterhalb der maximalen Löslichkeit und oberhalb der Löslichkeit bei der Auslagerungstemperatur"], "explanation": "Für die Ausscheidungshärtung ist eine Zusammensetzung nötig, die sich bei hoher Temperatur in einen einphasigen Mischkristall überführen lässt (Lösungsglühen) und bei tiefer Temperatur die Löslichkeitsgrenze überschreitet, also übersättigt ist. Im System Al-Cu lässt sich ein Cu-Gehalt unterhalb der maximalen Löslichkeit von etwa 5,65 Massen-% durch Lösungsglühen vollständig lösen, und liegt er oberhalb der Löslichkeit bei der Auslagerungstemperatur, scheidet sich das übersättigte Cu fein aus. Deshalb enthalten technische Legierungen der 2000er-Serie einige Prozent Cu. Cu oberhalb der maximalen Löslichkeit löst sich auch beim Lösungsglühen nicht vollständig und bleibt als grobes Al₂Cu zurück, das die Zähigkeit senkt. Eine Legierung mit eutektischer Zusammensetzung besteht überwiegend aus Eutektikum und lässt sich durch Lösungsglühen auch nicht in einen Mischkristall überführen."},
"phase-diagram-021": {"question": "Im System Pb-Sn (eutektische Temperatur 183 °C, Löslichkeit von Sn in α bei dieser Temperatur 18,3 Massen-%) wird eine Legierung mit 10 Massen-% Sn langsam aus der Schmelze abgekühlt. Die Löslichkeit in α nehme mit sinkender Temperatur ab und liege bei Raumtemperatur deutlich unter 10 Massen-% Sn. Welche Aussage über das Gefüge bei Raumtemperatur trifft zu?", "choices": ["Ein Gemisch aus primärem α und Eutektikum, das aus der bis zur eutektischen Temperatur verbliebenen Schmelze entsteht", "Zunächst ganz α; nach Überschreiten der Löslichkeitsgrenze scheidet sich β im Inneren der α-Körner und an ihren Korngrenzen aus", "Ganz α-Mischkristall, der bis Raumtemperatur unverändert bleibt und ein einphasiges α-Gefüge ergibt"], "explanation": "Da 10 Massen-% Sn unter der Löslichkeit von 18,3 Massen-% in α bei der eutektischen Temperatur liegen, durchläuft die Legierung das Gebiet zwischen Liquidus- und Soliduslinie und erstarrt vollständig zu α-Mischkristall. Bis zur eutektischen Temperatur bleibt keine Schmelze übrig, daher bildet sich kein Eutektikum. Bei weiterer Abkühlung sinkt die Löslichkeit in α mit der Temperatur; sobald die Legierung die Löslichkeitslinie (Solvuslinie) überschreitet, ist sie an Sn übersättigt, und β scheidet sich im Inneren der α-Körner und an ihren Korngrenzen aus. Das Gefüge bei Raumtemperatur besteht daher aus in α verteiltem β und ist nicht einphasig. Primäres α mit Eutektikum entsteht in untereutektischen Legierungen mit 18,3–61,9 Massen-% Sn. Eine mit der Temperatur abnehmende Löslichkeit ist dasselbe Prinzip, das bei der Ausscheidungshärtung genutzt wird."},
"phase-diagram-022": {"question": "Für Lote und Gusslegierungen werden häufig eutektische oder naheutektische Zusammensetzungen gewählt. Welche Aussage über den Grund trifft zu?", "choices": ["Sie schmelzen bei der niedrigsten Temperatur des Systems und erstarren bei einer festen Temperatur, ohne Erstarrungsintervall, und fließen daher gut", "Bei eutektischer Zusammensetzung wachsen Primärkristalle bei der Erstarrung groß, und die groben Körner ergeben höchste Festigkeit und Duktilität", "Eine eutektische Legierung schmilzt bei derselben Temperatur wie das höher schmelzende Element, sodass ihre Verbindungen auch heiß nutzbar sind"], "explanation": "Eine Legierung eutektischer Zusammensetzung erstarrt im eutektischen Punkt, in dem Liquidus- und Soliduslinie zusammentreffen; sie erstarrt also bei der niedrigsten Temperatur des Systems und wie ein reines Metall bei einer einzigen Temperatur. Da es kein Temperaturintervall gibt, in dem Fest und Flüssig als breiiges Gemisch vorliegen, fließt die Schmelze gut und füllt Spalte und jeden Winkel einer Form, und Warmrisse sowie Seigerungen bei der Erstarrung sind weniger wahrscheinlich. Im System Sn-Pb schmilzt die eutektische Zusammensetzung mit 61,9 Massen-% Sn bei 183 °C und wird seit Langem als Lot verwendet. Bei eutektischer Zusammensetzung bilden sich keine Primärkristalle, sondern ein feines Eutektikum aus zwei festen Phasen; die Aussage über grobe Primärkristalle ist daher falsch. Das Eutektikum schmilzt tiefer als beide Komponenten, daher ist auch die Aussage falsch, es schmelze wie das höher schmelzende Metall."},
"phase-diagram-023": {"question": "Ein langsam abgekühlter untereutektoider Stahl zeigt unter dem Mikroskop einen Flächenanteil an Perlit von 25 %. Der Flächenanteil werde dem Massenanteil gleichgesetzt; die eutektoide Zusammensetzung bei 727 °C sei 0,76 Massen-% C, der Kohlenstoffgehalt des Ferrits 0,022 Massen-% C und der des Zementits 6,70 Massen-% C. Welcher Wert kommt dem Kohlenstoffgehalt dieses Stahls am nächsten?", "choices": ["Etwa 1,7 Massen-% C", "Etwa 0,58 Massen-% C", "Etwa 0,21 Massen-% C"], "explanation": "Knapp oberhalb von 727 °C liegen voreutektoider Ferrit (0,022 Massen-% C) und Austenit (0,76 Massen-% C), der später zu Perlit wird, nebeneinander vor. Der Perlitanteil ist W_P = (C₀ − 0,022)/(0,76 − 0,022), also C₀ = 0,022 + 0,25 × 0,738 ≈ 0,21 Massen-% C. Etwa 0,58 Massen-% C vertauscht die Anteile von Perlit und Ferrit und verwendet 0,75. Etwa 1,7 Massen-% C wendet die Konode zwischen Ferrit und Zementit an und verwechselt damit den Gefügebestandteil Perlit mit der Phase Zementit. Da Ferrit und Perlit nahezu dieselbe Dichte haben, ist diese Abschätzung des Kohlenstoffgehalts aus Flächenanteilen eine gängige Faustregel bei der Gefügeuntersuchung von Stählen."},
"phase-diagram-024": {"question": "Umwandlungstemperaturen von Stahl werden mit Symbolen wie Ac₃ und Ar₃ bezeichnet. Welche Aussage über ihren Zusammenhang mit der im Zustandsdiagramm eingetragenen Gleichgewichts-Umwandlungstemperatur A₃ trifft zu?", "choices": ["Ac₃ beim Erwärmen liegt über dem Gleichgewichtswert A₃ und Ar₃ beim Abkühlen darunter; der Abstand wächst mit schnellerem Erwärmen oder Abkühlen", "Ac₃ beim Erwärmen liegt unter dem Gleichgewichtswert A₃ und Ar₃ beim Abkühlen darüber, sodass die Umwandlung vor Erreichen der Gleichgewichtstemperatur eintritt", "Ac₃ und Ar₃ sind stets gleich dem Gleichgewichtswert A₃; c bezeichnet Werte für kohlenstoffreiche, r Werte für kohlenstoffarme Stähle"], "explanation": "c und r stammen von den französischen Wörtern für Erwärmen (chauffage) und Abkühlen (refroidissement). Eine Umwandlung benötigt eine Abweichung von der Gleichgewichtstemperatur, die eine Triebkraft erzeugt, und Keimbildung sowie Kohlenstoffdiffusion brauchen Zeit; daher wird die Umwandlung beim Erwärmen oberhalb und beim Abkühlen unterhalb des Gleichgewichtswerts A₃ beobachtet. Folglich gilt Ac₃ > A₃ > Ar₃, und entsprechend für A₁. Je schneller erwärmt oder abgekühlt wird, desto stärker verzögert sich die Umwandlung und desto größer ist der Abstand. Die Aussage, die Umwandlung beginne vor der Gleichgewichtstemperatur, kehrt die Richtungen von Überhitzung und Unterkühlung um. Da die Linien im Zustandsdiagramm Gleichgewichtswerte sind, wird bei der Festlegung der Erwärmungstemperatur für eine Wärmebehandlung auch die Verschiebung durch die Erwärmungsgeschwindigkeit berücksichtigt."},
"phase-diagram-025": {"question": "Betrachtet wird ein isothermer Schnitt bei einer Temperatur durch ein ternäres Zustandsdiagramm bei konstantem Druck. Welche Aussage über eine Legierung innerhalb eines dreieckigen Gebiets, in dem drei Phasen koexistieren (Dreiphasendreieck), trifft zu?", "choices": ["Nach Festlegung der Temperatur bleibt ein Freiheitsgrad, sodass sich die Zusammensetzungen der drei Phasen mit der Legierungszusammensetzung stetig verschieben", "Mit festgelegter Temperatur bleibt kein Freiheitsgrad: Die Phasenzusammensetzungen sind die Ecken des Dreiecks, und mit der Legierungszusammensetzung ändern sich nur die Phasenanteile", "Drei Phasen koexistieren nur in nonvarianten Punkten, daher erscheint im isothermen Schnitt kein Dreieck, und die drei Phasen treffen sich in einem Punkt"], "explanation": "Bei konstantem Druck lautet die Phasenregel F = C − P + 1; für drei koexistierende Phasen in einem ternären System (C = 3) ist F = 3 − 3 + 1 = 1. Die Festlegung der Temperatur verbraucht diesen Freiheitsgrad, sodass die Zusammensetzungen der drei Phasen bei dieser Temperatur festliegen und im isothermen Schnitt als die drei Ecken eines Dreiecks erscheinen. Jede Legierung innerhalb des Dreiecks zerfällt in dieselben drei Phasen; mit der Legierungszusammensetzung ändern sich nur deren Mengenanteile, die sich aus der Schwerpunktbeziehung im Dreieck (einer Erweiterung des Hebelgesetzes) ergeben. Weil die Dreiphasenkoexistenz in einem ternären System einen Temperaturbereich umfasst, treten in isothermen Schnitten dreieckige Gebiete auf. Das darf nicht mit einem binären System verwechselt werden, in dem die Dreiphasenkoexistenz ein nonvarianter Punkt ist."}
}
