Repository: tatuyaochi-blip/matsci-quiz

# 材料科学教室 Materials Science Room

材料科学を3択問題で学ぶ学習サイト。扱う範囲: 結晶構造・欠陥と拡散・機械的性質から、状態図と熱処理、セラミックス・高分子・電子材料、薄膜とSEM・TEM・XRDなどの材料分析。

姉妹サイト「半導体教室」(semiconroom.com、リポジトリ semicon-quiz)と同じエンジンで作っている。HTML/CSS/JavaScript だけで、`src/` と `data/` から `tools/build.js` で `docs/` を生成する。公開は GitHub Actions(`.github/workflows/pages.yml`)が main への push のたびにビルドして GitHub Pages に出す。`docs/` はコミットしない。

## サイトごとの設定

- `config.json` の `siteName`・`brand`(分野名やトップの見出しなど、UI文言の `{{brand_xxx}}` を埋める)・`icon`(アイコンの色と図柄)
- `noindex: true` の間は全ページに noindex を付ける(確認用の公開)。独自ドメインで一般公開するときに `baseUrl`・`cname` を設定し、`noindex` を外す
- 色は `src/css/style.css` の `--accent` など。保存の名前の頭は `src/js/store.js` の `NS`

File: data/i18n/de/questions/thin-films.json
{
"thin-films-001": {"question": "Welche Aussage über die Oberflächenenergie von Metallkristallen trifft zu?", "choices": ["Oberflächenatome verlieren einen Teil ihrer Bindungen, daher ist die Oberflächenenergie positiv und im Allgemeinen bei dicht gepackten, niedrig indizierten Ebenen kleiner", "Oberflächenatome haben weniger Nachbarn, sind dadurch freier beweglich und stabiler als Atome im Inneren, daher ist die Oberflächenenergie negativ", "Da die Metallbindung ungerichtet ist, hängt auch die Zahl der gebrochenen Bindungen nicht von der Ebene ab, und die Oberflächenenergie ist von der Kristallorientierung unabhängig"], "explanation": "Wird ein Kristall getrennt und eine Oberfläche erzeugt, verlieren die Oberflächenatome einen Teil ihrer Bindungen zu den Nachbaratomen. Ihre Energie steigt entsprechend, sodass die Oberflächenenergie, die zusätzliche Energie je Flächeneinheit, positiv ist. Auch wenn die Metallbindung ungerichtet ist, hängt die Zahl der gebrochenen Bindungen von der Ebene ab: Bei dicht gepackten Ebenen wie den {111}-Ebenen im kfz-Gitter gibt es wenige Bindungen senkrecht zur Ebene, sodass die Oberflächenenergie klein ist. Deshalb treten an der Gleichgewichtsform von Kristallen und an gewachsenen Partikeln bevorzugt niedrig indizierte, dichtest gepackte Ebenen auf. Je stärker die Bindung und je höher der Schmelzpunkt eines Metalls, desto größer ist die Oberflächenenergie; sie beträgt bei Wolfram etwa 3 J/m² und bei Aluminium etwa 1 J/m²."},
"thin-films-002": {"question": "Bei der homogenen Keimbildung sei die Änderung der freien Energie bei der Bildung eines kugelförmigen Keims mit dem Radius r durch ΔG = (4/3)πr³ΔGv + 4πr²γ gegeben. Welcher Wert kommt bei einer Grenzflächenenergie γ = 0,10 J/m² und einer Änderung der freien Energie je Volumeneinheit ΔGv = −2,0×10⁸ J/m³ dem kritischen Keimradius r* am nächsten?", "choices": ["Etwa 0,5 nm", "Etwa 2,0 nm", "Etwa 1,0 nm"], "explanation": "Als kritischer Keimradius ergibt sich durch Ableiten von ΔG nach r und Nullsetzen r* = −2γ/ΔGv; hier ist r* = 2 × 0,10/(2,0×10⁸) = 1,0×10⁻⁹ m = 1,0 nm. Etwa 0,5 nm ist der Wert −γ/ΔGv ohne den Faktor 2, etwa 2,0 nm entsteht, wenn der Durchmesser des kritischen Keims (2r*) mit dem Radius verwechselt wird. Keimvorstufen (Embryonen), die kleiner als r* sind, senken ihre Energie durch Schrumpfen und verschwinden leicht; nur Keime, die r* überschreiten, wachsen weiter. Je größer die Unterkühlung, desto größer ist |ΔGv| und desto kleiner r*; auch die Keimbildungsbarriere ΔG* = 16πγ³/(3ΔGv²) sinkt stark, und die Keimbildung wird erleichtert."},
"thin-films-003": {"question": "Bei der heterogenen Keimbildung beträgt die zur Bildung eines kritischen Keims nötige Energie mit dem Kontaktwinkel θ zwischen Keim und Substrat das f(θ) = (2 + cosθ)(1 − cosθ)²/4-Fache des Wertes bei homogener Keimbildung. Welcher Wert kommt f(θ) für θ = 60° am nächsten?", "choices": ["Etwa 0,16", "Etwa 0,63", "1,0 (wie bei homogener Keimbildung)"], "explanation": "Mit cos60° = 0,5 ist f = (2 + 0,5)(1 − 0,5)²/4 = 2,5 × 0,25/4 ≈ 0,16. Die Keimbildungsbarriere sinkt also auf etwa 16 % des Wertes bei homogener Keimbildung, und auf Substraten, Gefäßwänden oder Einschlüssen bilden sich Keime sehr viel leichter. Etwa 0,63 entsteht, wenn am Ende die Division durch 4 vergessen wird. Bei θ = 90° (halbkugelförmiger Keim) ist f = 0,50; die Barriere beträgt dann genau die Hälfte des Wertes bei homogener Keimbildung. Je näher θ bei 0 liegt (gute Benetzung), desto näher liegt f bei 0, und bei θ = 180° (keine Benetzung) ist f = 1, also wie bei homogener Keimbildung. Das Impfen zur Kornfeinung beim Gießen nutzt diese heterogene Keimbildung."},
"thin-films-004": {"question": "Wie verhält sich bei gleicher Unterkühlung der Krümmungsradius des kritischen Keims bei heterogener Keimbildung im Vergleich zum kritischen Keimradius bei homogener Keimbildung?", "choices": ["Er ist kleiner", "Er ist größer", "Er ist gleich"], "explanation": "Ein Keim bei heterogener Keimbildung hat die Form einer Kugelkalotte (eines Kugelabschnitts), die mit dem Kontaktwinkel θ auf dem Substrat sitzt. Der Krümmungsradius im kritischen Zustand wird nur durch die Grenzflächenenergie und die Änderung der freien Energie je Volumeneinheit bestimmt und ist mit r* = −2γ/ΔGv derselbe wie bei homogener Keimbildung. Der Unterschied besteht darin, dass das Volumen der Kugelkalotte bei gleichem Krümmungsradius kleiner ist als das der Kugel, sodass die Zahl der für den Keim nötigen Atome und die Energiebarriere um den Faktor f(θ) kleiner werden. Die Absenkung der Barriere wird leicht mit einer Verkleinerung des Radius verwechselt. Ebenso wenig wird der kritische Radius durch das Substrat größer."},
"thin-films-005": {"question": "Welche Aussage beschreibt unter den Wachstumsmodi dünner Schichten das Stranski-Krastanov-Wachstum (SK-Wachstum) richtig?", "choices": ["Die Bindung zwischen Schicht und Substrat ist schwach, und von Anfang an wachsen verstreute dreidimensionale Inseln auf dem Substrat", "Nach einem Lagenwachstum von einigen Atomlagen wachsen dreidimensionale Inseln, etwa infolge angesammelter Verspannung", "Trotz Gitterfehlanpassung wächst die Schicht bis zuletzt Atomlage für Atomlage"], "explanation": "Beim Stranski-Krastanov-Wachstum wächst zunächst lagenweise eine Benetzungsschicht aus einigen Atomlagen; sammelt sich danach Verzerrungsenergie infolge der Gitterfehlanpassung an, wachsen zu ihrem Abbau dreidimensionale Inseln. Ein typisches Beispiel ist die Selbstorganisation von Quantenpunkten aus InAs auf GaAs (Gitterfehlanpassung etwa 7 %). Von Anfang an als dreidimensionale Inseln wächst die Schicht beim Volmer-Weber-Wachstum (VW), das auftritt, wenn die Bindung der Schichtatome untereinander stärker ist als die Bindung zwischen Schicht und Substrat; es ist häufig bei Metallschichten auf Oxiden zu beobachten. Bis zuletzt lagenweise wächst die Schicht beim Frank-van-der-Merwe-Wachstum (FM), das idealerweise bei gitterangepasster Epitaxie auftritt."},
"thin-films-006": {"question": "Die Oberflächenenergie des Substrats sei γs, die der Schicht γf und die Grenzflächenenergie zwischen Schicht und Substrat γi. Unter welcher Bedingung tritt Inselwachstum (Volmer-Weber-Wachstum) bevorzugt auf?", "choices": ["Bei γs > γf + γi", "Bei γs < γf + γi", "Unabhängig von den Oberflächenenergien bei niedriger Abscheiderate"], "explanation": "Ob die Schicht das Substrat benetzt und sich ausbreitet, entscheidet das Gleichgewicht der Oberflächenenergien. Wird die Substratoberfläche mit der Schicht bedeckt, wird die Substratoberfläche (γs) durch die Schichtoberfläche (γf) und die Grenzfläche (γi) ersetzt; bei γs < γf + γi ist die Energie ohne Bedeckung niedriger, und die Schicht zieht sich zu dreidimensionalen Inseln zusammen. Das ist das Volmer-Weber-Wachstum. Ist umgekehrt γs > γf + γi, senkt die Bedeckung die Energie, und die Schicht wächst lagenweise. Deshalb neigen Metalle mit hoher Oberflächenenergie auf Oxid- oder Glassubstraten mit niedriger Oberflächenenergie zum Inselwachstum. Abscheiderate und Temperatur beeinflussen Dichte und Größe der Inseln, der Wachstumsmodus selbst wird aber grundsätzlich durch das Größenverhältnis der Energien bestimmt."},
"thin-films-007": {"question": "Eine Aluminiumschicht (Elastizitätsmodul 70 GPa, Querkontraktionszahl 0,35, Längenausdehnungskoeffizient 23×10⁻⁶ K⁻¹) auf einem Siliziumsubstrat (Längenausdehnungskoeffizient 2,6×10⁻⁶ K⁻¹) wird vom spannungsfreien Zustand bei 125 °C auf 25 °C abgekühlt. Welche Richtung und Größe hat die in der Schicht entstehende Wärmespannung σ = EΔαΔT/(1 − ν), wenn das Substrat ausreichend dick ist?", "choices": ["Druck, etwa 220 MPa", "Zug, etwa 143 MPa", "Zug, etwa 220 MPa"], "explanation": "Mit Δα = 23×10⁻⁶ − 2,6×10⁻⁶ = 20,4×10⁻⁶ K⁻¹ und ΔT = 100 K ist σ = 70×10⁹ × 20,4×10⁻⁶ × 100/(1 − 0,35) ≈ 2,2×10⁸ Pa, also etwa 220 MPa. Beim Abkühlen will sich Aluminium stärker zusammenziehen als Silizium, wird aber vom Substrat daran gehindert; die Schicht wird gedehnt und steht unter Zugspannung. Die Antwort „Druck“ verwechselt die Richtung. Etwa 143 MPa entsteht, wenn die Division durch (1 − ν) vergessen wird. Die Schicht wird in zwei Richtungen der Ebene gleichzeitig behindert und befindet sich in einem zweiachsigen Spannungszustand, sodass der biaxiale Modul E/(1 − ν) zu verwenden ist. Eine solche Wärmespannung verursacht Stressmigration und Poren (Voids) in Leiterbahnen."},
"thin-films-008": {"question": "Auf einem Siliziumsubstrat wird bei hoher Temperatur eine thermische Oxidschicht (SiO₂, Längenausdehnungskoeffizient etwa 0,5×10⁻⁶ K⁻¹) erzeugt und auf Raumtemperatur abgekühlt. Welche Spannung entsteht durch den Unterschied der Wärmeausdehnung in der Oxidschicht, wenn der Längenausdehnungskoeffizient von Silizium etwa 2,6×10⁻⁶ K⁻¹ beträgt?", "choices": ["Zugspannung", "Druckspannung", "Es entsteht keine Spannung"], "explanation": "Beim Abkühlen zieht sich Silizium stärker zusammen als SiO₂. Die SiO₂-Schicht wird stärker zusammengezogen, als sie selbst schrumpfen würde, also in der Ebene gestaucht, und steht unter Druckspannung. Die Richtung der Wärmespannung lässt sich so beurteilen: Ist der Längenausdehnungskoeffizient der Schicht größer als der des Substrats, entsteht nach dem Abkühlen Zug, ist er kleiner, Druck. Bei einer Aluminiumschicht auf Silizium ist das Größenverhältnis der Ausdehnungskoeffizienten umgekehrt und damit auch die Richtung der Spannung. Solange sich die Ausdehnungskoeffizienten unterscheiden, entsteht bei einer Temperaturänderung gegenüber der Abscheidetemperatur eine Spannung; die Antwort, es entstehe keine Spannung, ist daher falsch. Die Druckspannung thermischer Oxidschichten erreicht einige hundert MPa und lässt sich aus der Messung der Waferkrümmung bestimmen."},
"thin-films-009": {"question": "Auf das Wievielfache steigt die Oberfläche je Volumeneinheit (spezifische Oberfläche), wenn der Durchmesser kugelförmiger Partikel von 1 µm auf 10 nm verkleinert wird?", "choices": ["Auf das 10-Fache", "Auf das 100-Fache", "Auf das 10000-Fache"], "explanation": "Die Oberfläche einer Kugel ist 4πr², ihr Volumen (4/3)πr³; die Oberfläche je Volumeneinheit ist also 3/r und umgekehrt proportional zum Radius (Durchmesser). Sinkt der Durchmesser von 1 µm = 1000 nm auf 10 nm, also auf 1/100, steigt die spezifische Oberfläche auf das 100-Fache. Das 10-Fache entsteht, wenn fälschlich die Wurzel aus dem Verhältnis gezogen wird, das 10000-Fache bei einer Verwechslung mit dem Verhältnis der Oberflächen einzelner Partikel (Verhältnis der Durchmesserquadrate). Bei Partikeln mit etwa 10 nm Durchmesser befinden sich rund 10 % aller Atome an der Oberfläche, und die Eigenschaften der Oberflächenatome beeinflussen die Eigenschaften des ganzen Partikels stark. Nanopartikel werden als Katalysatoren eingesetzt, weil ihre spezifische Oberfläche groß ist."},
"thin-films-010": {"question": "Wie ändert sich die Emissionsfarbe von Halbleiter-Nanokristallen (Quantenpunkten) wie CdSe, wenn die Partikelgröße verkleinert wird?", "choices": ["Die Bandlücke wird kleiner, und die Emission verschiebt sich zu längeren Wellenlängen (zum Roten)", "Unabhängig von der Partikelgröße leuchten sie in derselben Farbe wie der kompakte Kristall", "Die Bandlücke wird größer, und die Emission verschiebt sich zu kürzeren Wellenlängen (zum Blauen)"], "explanation": "Wird die Partikelgröße vergleichbar mit oder kleiner als der Bohr-Radius des Exzitons, ein Maß für die Ausdehnung von Elektron und Loch (bei CdSe etwa 5 bis 6 nm), werden die Ladungsträger auf einen engen Raum eingeschlossen; die Energieniveaus werden diskret, und ihre Abstände werden größer. Das ist der Quantengrößeneffekt: Je kleiner das Partikel, desto größer die effektive Bandlücke, und die Emission verschiebt sich zu kürzeren Wellenlängen (zum Blauen). So lässt sich bei gleichem Material allein über die Partikelgröße die Emissionsfarbe einstellen, was etwa für die Farbkonversion in Displays genutzt wird. Die Antwort, die Bandlücke werde bei kleinerer Partikelgröße kleiner, ist verkehrt herum. Dieselbe Farbe wie der kompakte Kristall ergibt sich, wenn die Partikel deutlich größer als der Bohr-Radius sind."},
"thin-films-011": {"question": "Was ist der Hauptgrund dafür, dass Vakuumbedampfen im Hochvakuum (z. B. bei etwa 10⁻⁴ Pa) durchgeführt wird?", "choices": ["Damit die mittlere freie Weglänge deutlich größer ist als der Abstand zwischen Verdampfungsquelle und Substrat und die verdampften Atome ohne Streuung das Substrat erreichen", "Weil bei niedrigem Druck der Schmelzpunkt der Verdampfungsquelle steigt, Siedeverzüge beim Erhitzen unterdrückt werden und die Verdampfungsrate gleichmäßig wird", "Weil im Vakuum keine Konvektion auftritt, das Substrat schwerer abkühlt und die Kristallinität der Schicht steigt"], "explanation": "Die mittlere freie Weglänge ist umgekehrt proportional zum Druck; in Luft bei Raumtemperatur beträgt sie bei 1 Pa einige mm, bei 10⁻⁴ Pa dagegen einige zehn m. Ist die mittlere freie Weglänge deutlich größer als der Abstand von der Verdampfungsquelle zum Substrat (einige zehn cm bis etwa 1 m), stoßen die verdampften Atome kaum mit dem Restgas zusammen und erreichen das Substrat geradlinig. Auch eine Verunreinigung der Schicht durch Sauerstoff oder Wasser aus dem Restgas wird verhindert. Der Schmelzpunkt ändert sich durch die Druckabsenkung kaum, und da der Umgebungsdruck niedrig ist, verdampft das Material eher leichter. Im Vakuum entfällt zwar der Wärmeaustausch durch Konvektion, doch die Kristallinität der Schicht zu verbessern, ist nicht der Hauptzweck des Hochvakuums."},
"thin-films-012": {"question": "Eine Legierung, in deren Matrix Ausscheidungsteilchen unterschiedlicher Größe verteilt sind, wird lange bei hoher Temperatur gehalten. Welche Aussage beschreibt die dabei ablaufende Ostwald-Reifung richtig?", "choices": ["Je kleiner ein Teilchen, desto höher die Löslichkeit in seiner Umgebung; es löst sich auf, und seine Atome diffundieren zu großen Teilchen, die wachsen", "Je größer ein Teilchen, desto höher die Löslichkeit in seiner Umgebung; große Teilchen lösen sich auf, kleine wachsen, und die Größen gleichen sich an", "Die mittlere Teilchengröße nimmt allein dadurch zu, dass Teilchen direkt zusammenstoßen und verschmelzen"], "explanation": "Teilchen mit kleinem Krümmungsradius haben wegen der Grenzflächenenergie ein höheres chemisches Potential, und die Gleichgewichtslöslichkeit in der umgebenden Matrix ist höher (Gibbs-Thomson-Effekt). Daher ist die Konzentration des gelösten Elements um kleine Teilchen hoch und um große niedrig, und es diffundiert von kleinen zu großen Teilchen. So verschwinden die kleinen Teilchen, die großen wachsen, und die gesamte Grenzfläche (Grenzflächenenergie) nimmt ab. Dies ist die Hauptursache für die Entfestigung ausscheidungsgehärteter Legierungen durch Überalterung und für die Vergröberung von Nanopartikeln. Die Antwort mit umgekehrter Löslichkeitsbeziehung ist falsch, und das Zusammenstoßen und Verschmelzen von Teilchen ist ein anderer Mechanismus als die Ostwald-Reifung."},
"thin-films-013": {"question": "Eine Schicht wird epitaktisch auf einem einkristallinen Substrat abgeschieden, dessen Gitterkonstante sich geringfügig von der der Schicht unterscheidet. Welche Beschreibung des Zusammenhangs zwischen Schichtdicke und Zustand der Grenzfläche trifft zu?", "choices": ["Unabhängig von der Dicke entstehen von Beginn des Wachstums an Fehlpassungsversetzungen, und die Schicht wächst stets mit ihrer eigenen natürlichen Gitterkonstante", "Mit zunehmender Schichtdicke wird die elastische Verzerrung kleiner, sodass die Grenzfläche kohärent und versetzungsfrei bleibt, wie dick die Schicht auch wird", "Solange die Schicht dünn ist, wächst sie durch elastische Verzerrung an das Substratgitter angepasst; oberhalb einer kritischen Schichtdicke entstehen Fehlpassungsversetzungen"], "explanation": "Ist die Gitterfehlanpassung klein, dehnt oder staucht sich die Schicht im frühen Wachstumsstadium in der Ebene elastisch, um sich dem Substratgitter anzupassen, und wächst kohärent, mit aufeinander ausgerichteten Atomen an der Grenzfläche. Die in der Schicht gespeicherte Verzerrungsenergie nimmt jedoch proportional zur Dicke zu; oberhalb einer bestimmten Dicke (der kritischen Schichtdicke) wird es daher energetisch günstiger, die Verzerrung durch Fehlpassungsversetzungen an der Grenzfläche abzubauen. Je größer die Fehlanpassung, desto geringer die kritische Schichtdicke; bei SiGe-Schichten auf Si-Substraten wird sie mit steigendem Ge-Gehalt geringer. Versetzungen verursachen in Halbleiterbauelementen Probleme wie Leckströme, daher werden Dicke und Zusammensetzung so ausgelegt, dass die kritische Schichtdicke nicht überschritten wird. Die Aussagen, Versetzungen entstünden von Anfang an, und die Kohärenz bleibe bei jeder Dicke erhalten, sind falsch."},
"thin-films-014": {"question": "Das Gefüge gesputterter oder aufgedampfter Metallschichten ändert sich mit dem Verhältnis der Substrattemperatur Ts zur Schmelztemperatur Tm des Schichtwerkstoffs (beide als absolute Temperaturen), wie es das Strukturzonenmodell beschreibt. Welche Aussage trifft zu?", "choices": ["Bei niedrigem Ts/Tm sind die Atome kaum beweglich, es entsteht ein poröses Stängelgefüge; bei hohem Ts/Tm schreitet die Diffusion fort, es entstehen dichte, grobe Körner", "Je höher Ts/Tm ist, desto schneller verdampfen ankommende Atome wieder, sodass die Schicht ein poröses, feines Stängelgefüge bildet", "Je niedriger Ts/Tm ist, desto fester haften die Atome am Substrat und bilden große einkristalline Körner; bei hohem Ts/Tm werden die Atome ungeordnet und die Schicht amorph"], "explanation": "Wie weit sich auf dem Substrat ankommende Atome bewegen können, wird grob durch die auf den Schmelzpunkt normierte Temperatur Ts/Tm bestimmt. Unterhalb von etwa 0,3 bewegen sich die Atome kaum von ihrem Auftreffort weg, hervorstehende Bereiche schatten ihre Umgebung ab und wachsen bevorzugt, sodass ein Gefüge aus dünnen Stängeln mit vielen Hohlräumen entsteht. Mit steigender Temperatur wird die Oberflächendiffusion wirksam, und es entstehen dichte stängelige Körner; oberhalb von etwa 0,5 treten auch Volumendiffusion und Rekristallisation auf, und es entstehen grobe, nahezu globulare Körner. Mit steigender Temperatur werden die Atome beweglicher, daher verdrehen sowohl die Aussage, bei hoher Temperatur nähmen die Hohlräume zu, als auch die Aussage, bei niedriger Temperatur wüchsen große einkristalline Körner, die Richtung. Beim Sputtern verändern auch Gasdruck und Ionenbeschuss das Gefüge."},
"thin-films-015": {"question": "Auf einen 0,525 mm dicken Si-Wafer wird eine 1,0 µm dicke Schicht aufgebracht, worauf sich der Wafer mit konvexer Schichtseite auf einen Krümmungsradius von 50 m durchbiegt. Welche Schichtspannung ergibt sich mit der Stoney-Gleichung σ = Mₛhₛ²/(6h_fR) (biaxialer Modul von Si Mₛ = 180 GPa, hₛ Substratdicke, h_f Schichtdicke)?", "choices": ["Zug, ca. 165 MPa", "Druck, ca. 165 MPa", "Druck, ca. 990 MPa"], "explanation": "σ = 180×10⁹ × (0,525×10⁻³)²/(6 × 1,0×10⁻⁶ × 50) = 180×10⁹ × 2,76×10⁻⁷/(3,0×10⁻⁴) ≈ 1,65×10⁸ Pa, etwa 165 MPa. Die Schichtseite wird konvex, wenn sich die Schicht in der Ebene ausdehnen will und die Substratoberfläche auseinanderdrückt; die Schicht steht also unter Druckspannung. Eine Schicht unter Zugspannung will schrumpfen und zieht das Substrat zusammen, sodass die Schichtseite konkav wird. Ca. 990 MPa lässt die 6 im Nenner weg. Die Stoney-Gleichung liefert die Schichtspannung allein aus der Krümmung des Substrats, ohne dass der Elastizitätsmodul der Schicht bekannt sein muss, sofern die Schicht viel dünner ist als das Substrat; deshalb ist die Messung der Waferkrümmung vor und nach der Beschichtung weit verbreitet."}
}

File: data/i18n/de/questions/tribology.json
{
"tribology-001": {"question": "Welche Aussage über die bei trockener Gleitreibung zwischen Metallen empirisch meist gültigen Reibungsgesetze (Amontons-Coulombsche Gesetze) trifft zu?", "choices": ["Die Reibungskraft ist proportional zur scheinbaren Kontaktfläche; bei gleicher Last verdoppelt sich mit doppelter Kontaktfläche auch die Reibungskraft etwa", "Die Reibungskraft ist nahezu proportional zur Normalkraft und hängt kaum von der scheinbaren Kontaktfläche ab", "Die Reibungskraft nimmt proportional zur Gleitgeschwindigkeit zu, und die Haftreibungskraft ist kleiner als die Gleitreibungskraft"], "explanation": "Nach den Amontons-Coulombschen Gesetzen ist die Reibungskraft F proportional zur Normalkraft W (F = μW) und hängt kaum von der scheinbaren Kontaktfläche oder der Gleitgeschwindigkeit ab. Oberflächen haben feine Rauheitsspitzen, und tatsächlich berühren sich nur deren Spitzen. Die Rauheitsspitzen verformen sich plastisch und tragen die Last, sodass die wahre Kontaktfläche gleich der Last geteilt durch die Härte ist und unabhängig von der scheinbaren Fläche proportional zur Last wächst. Da die Reibungskraft proportional zu dieser wahren Kontaktfläche ist, ist sie proportional zur Last. Die Vorstellung, sie sei proportional zur scheinbaren Fläche, verwechselt wahre und scheinbare Kontaktfläche. Proportionalität zur Geschwindigkeit kennzeichnet den viskosen Widerstand von Fluiden; bei trockener Reibung ist die Haftreibungszahl im Allgemeinen größer als die Gleitreibungszahl."},
"tribology-002": {"question": "Ein ebener Block aus Stahl (Eindringhärte H = 2,0 GPa) liegt auf einer Platte aus demselben Stahl; auf die scheinbare Kontaktfläche von 10 cm² wirkt eine Normalkraft von 1,0 kN. Alle sich berührenden Rauheitsspitzen seien plastisch verformt. Welcher Wert kommt dem Anteil der mit Ar = W/H abgeschätzten wahren Kontaktfläche an der scheinbaren Kontaktfläche am nächsten?", "choices": ["Etwa 0,5 %", "Etwa 50 %", "Etwa 0,05 %"], "explanation": "Die wahre Kontaktfläche beträgt Ar = W/H = 1,0×10³/(2,0×10⁹) = 5,0×10⁻⁷ m² = 0,50 mm². Die scheinbare Fläche ist 10 cm² = 1000 mm², der Anteil also 0,50/1000 = 5×10⁻⁴, etwa 0,05 %. Auch bei scheinbar ebenen Flächen berührt sich tatsächlich nur ein winziger Teil an den Spitzen der Rauheiten, und dort herrscht ein hoher Druck in Höhe der Härte. Etwa 0,5 % entsteht, wenn 1 cm² nicht als 100 mm², sondern als 10 mm² umgerechnet wird, etwa 50 %, wenn die Härte nicht in GPa, sondern in MPa eingesetzt wird. Der örtlich hohe Druck an den wahren Kontaktstellen und die beim Gleiten entstehende hohe Temperatur sind der Ausgangspunkt für Adhäsion und Verschleiß."},
"tribology-003": {"question": "Nach der Adhäsionstheorie (dem Ansatz von Bowden und Tabor) wird die Reibungskraft durch die Kraft zum Abscheren der Adhäsionsstellen an den wahren Kontaktpunkten bestimmt, und die Reibungszahl ist μ = s/H (s Scherfestigkeit der Adhäsionsstellen, H Eindringhärte des weicheren Werkstoffs). Welcher Wert kommt μ für s = 0,30 GPa und H = 1,8 GPa am nächsten?", "choices": ["Etwa 0,17", "Etwa 6,0", "Etwa 0,50"], "explanation": "μ = s/H = 0,30/1,8 ≈ 0,17. Die Reibungskraft ist das Produkt aus der wahren Kontaktfläche Ar = W/H und der Scherfestigkeit s der Adhäsionsstellen, F = sAr; damit ist F/W = s/H, und man erhält eine Reibungszahl, die weder von der Last noch von der scheinbaren Fläche abhängt. Etwa 6,0 entsteht durch Vertauschen von Zähler und Nenner, etwa 0,50, wenn statt durch die Härte durch den Richtwert der Streckgrenze H/3 = 0,60 GPa geteilt wird. Zwischen realen Metallen kommen häufig das Wachstum der Kontaktstellen unter Last und Scherung (Junction Growth) und das Furchen durch harte Rauheitsspitzen hinzu, sodass μ oft größer als 0,17 ist. Die Formel zeigt auch, dass μ sinkt, wenn Schmierfilme oder Oxidschichten die Scherfestigkeit s verringern."},
"tribology-004": {"question": "Welcher der folgenden Verschleißmechanismen ist adhäsiver Verschleiß?", "choices": ["Harte Partikel oder harte Rauheitsspitzen des Gegenkörpers ritzen die weichere Oberfläche und tragen sie ab", "Wiederholte Kontaktspannungen, etwa beim Wälzkontakt, erzeugen Risse unter der Oberfläche, und die Randschicht platzt in kleinen Stücken ab", "An den wahren Kontaktstellen verbinden sich die Metalle fest; beim Abscheren durch das Gleiten geht Material auf den Gegenkörper über oder löst sich als Verschleißpartikel"], "explanation": "Adhäsiver Verschleiß entsteht, wenn sich an den wahren Kontaktstellen die Oberflächenatome verbinden (Mikroverschweißung): Werden die Adhäsionsstellen beim Gleiten abgeschert, reißt Material auf der schwächeren Seite heraus, wird auf den Gegenkörper übertragen und löst sich schließlich als Verschleißpartikel. Er ist besonders stark zwischen sauberen gleichartigen Metallen und führt in schweren Fällen zum Fressen. Paarungen von Metallen, die sich gegenseitig kaum lösen, Schmierstoffe und Oxidschichten verringern die Adhäsion. Das Abtragen durch harte Partikel oder Rauheitsspitzen ist abrasiver Verschleiß; das Abplatzen durch Risse, die unter wiederholten Kontaktspannungen von unterhalb der Oberfläche wachsen, ist der in Lagern und Zahnrädern auftretende Ermüdungsverschleiß (Grübchenbildung oder Abblätterung). Im realen Verschleiß wirken diese Mechanismen häufig gleichzeitig."},
"tribology-005": {"question": "Bauteile von Baumaschinen werden durch Erdreich mit Quarzsandkörnern (Härte etwa 1000 HV) beansprucht. Welche Aussage über die Werkstoffwahl zur Verringerung des abrasiven Verschleißes trifft zu?", "choices": ["Wird die Oberfläche etwa so hart wie die Sandkörner oder härter, dringen die Körner kaum noch ein, und der Verschleiß sinkt stark", "Martensit in gehärtetem Stahl ist härter als Quarz, sodass schon das Härten den Verschleiß fast vollständig verhindert", "Der Betrag des abrasiven Verschleißes hängt nur vom Gleitweg ab, nicht von der Oberflächenhärte"], "explanation": "Damit Sandkörner die Oberfläche ritzen und abtragen können, muss ihre Härte Ha etwa das 1,2-Fache der Oberflächenhärte Hs oder mehr betragen; empirisch ist bekannt, dass der Verschleiß stark abnimmt, wenn Hs so weit angehoben wird, dass Hs/Ha etwa 0,8 übersteigt. Die Körner können dann nicht mehr in die Oberfläche eindringen, und stattdessen werden ihre Kanten abgestumpft. Deshalb werden Gusseisen mit hohem Chromgehalt, die viele Cr-Carbide (etwa 1200 bis 1800 HV) enthalten, die härter als Quarz sind, Auftragschweißungen mit WC oder keramische Beschichtungen verwendet. Martensit in gehärtetem Stahl erreicht auch bei hohem Kohlenstoffgehalt nur etwa 900 HV und ist damit ähnlich hart wie Quarz oder weicher; die Verschleißbeständigkeit steigt zwar, der Verschleiß verschwindet aber nicht. Der Verschleißbetrag ist zwar proportional zum Gleitweg, doch auch der Einfluss der Härte ist groß; er ist also nicht von der Härte unabhängig."},
"tribology-006": {"question": "In einem Stift-Scheibe-Versuch wird ein Stift mit der Härte H = 2,0 GPa unter einer Normalkraft von 50 N über einen Gleitweg von 1,0 km bewegt. Welche Kombination aus dem Verschleißvolumen des Stifts und der Änderung des Verschleißvolumens bei verdoppelter Last ist richtig, wenn in der Archard-Gleichung V = KWL/H der dimensionslose Verschleißkoeffizient K = 1,0×10⁻⁴ beträgt?", "choices": ["Etwa 2,5×10⁻³ mm³; bei doppelter Last etwa das Doppelte", "Etwa 2,5 mm³; bei doppelter Last etwa das Doppelte", "Etwa 2,5 mm³; bei gleicher scheinbarer Kontaktfläche ändert es sich bei doppelter Last nicht"], "explanation": "V = KWL/H = 1,0×10⁻⁴ × 50 × 1000/(2,0×10⁹) = 2,5×10⁻⁹ m³ = 2,5 mm³. Die Archard-Gleichung geht davon aus, dass eine zur wahren Kontaktfläche W/H proportionale Zahl von Kontaktstellen mit einer zum Gleitweg proportionalen Häufigkeit Verschleißpartikel erzeugt; das Verschleißvolumen ist daher proportional zu Last und Gleitweg und umgekehrt proportional zur Härte. Bei doppelter Last verdoppelt sich auch bei gleicher scheinbarer Kontaktfläche die wahre Kontaktfläche, sodass sich auch das Verschleißvolumen etwa verdoppelt. Etwa 2,5×10⁻³ mm³ entsteht, wenn der Gleitweg nicht mit 1000 m, sondern mit 1 eingesetzt wird. K schwankt je nach Verschleißmechanismus und Bedingungen stark, etwa von 10⁻⁸ bis 10⁻², und wird experimentell bestimmt."},
"tribology-007": {"question": "Welche Aussage über die Stribeck-Kurve trifft zu, in der die Reibungszahl eines Gleitlagers über der Lagerkennzahl ηN/P aus Ölviskosität η, Drehzahl N und Flächenpressung P aufgetragen ist?", "choices": ["Im Bereich der Grenz- und Mischreibung sinkt die Reibungszahl mit steigendem ηN/P; nach dem Minimum steigt sie in der Flüssigkeitsreibung durch den viskosen Widerstand langsam an", "Im Bereich der Flüssigkeitsreibung mit dem größten viskosen Widerstand des Öls ist die Reibungszahl maximal, im Bereich der Grenzreibung, in dem der Ölfilm reißt und sich die Festkörper berühren, minimal", "Die Reibungszahl ist unabhängig von ηN/P nahezu konstant, und ob Grenz-, Misch- oder Flüssigkeitsreibung vorliegt, hängt nur von der Flächenpressung ab, nicht von Viskosität oder Geschwindigkeit"], "explanation": "Bei kleinem ηN/P, also niedriger Geschwindigkeit, hoher Flächenpressung und niedriger Viskosität, ist der Ölfilm dünn, und die Rauheitsspitzen berühren sich; es herrscht Grenzreibung mit einer großen Reibungszahl von etwa 0,1. Mit steigendem ηN/P geht das Lager über die Mischreibung, bei der der durch den Keileffekt aufgebaute Öldruck einen Teil der Last trägt, in die Flüssigkeitsreibung über, bei der der Ölfilm die Flächen vollständig trennt, und die Reibungszahl sinkt auf etwa 0,001 bis 0,01. Wird die Geschwindigkeit im Bereich der Flüssigkeitsreibung weiter erhöht, nimmt der viskose Widerstand durch die Scherung des Öls zu, und die Reibungszahl steigt langsam an. Die Aussage, bei Grenzreibung sei die Reibung am kleinsten, ist verkehrt herum, und der Reibungszustand hängt nicht nur von der Flächenpressung, sondern auch von Viskosität und Geschwindigkeit ab. Gleitlager laufen stabil, wenn sie etwas jenseits des Minimums auf der Seite der Flüssigkeitsreibung betrieben werden."},
"tribology-008": {"question": "In einem Wälzlager beträgt die minimale Schmierfilmdicke h = 0,40 µm, die quadratischen Mittenrauwerte der beiden Oberflächen sind Rq1 = 0,15 µm und Rq2 = 0,20 µm. Berechnet wird die spezifische Schmierfilmdicke λ = h/√(Rq1² + Rq2²); als Richtwerte gelten λ < 1 für Grenzreibung, 1 bis 3 für Mischreibung und über 3 für Flüssigkeitsreibung. Welche Kombination ist richtig?", "choices": ["λ ≈ 6,4; Flüssigkeitsreibung", "λ ≈ 0,63; Grenzreibung", "λ ≈ 1,6; Mischreibung"], "explanation": "Die kombinierte Rauheit ist √(0,15² + 0,20²) = √0,0625 = 0,25 µm, also λ = 0,40/0,25 = 1,6; nach den Richtwerten liegt Mischreibung vor. Beträgt die Schmierfilmdicke etwa das 1- bis 3-Fache der kombinierten Rauheit, berühren sich stellenweise Rauheitsspitzen, und Öldruck und Festkörperkontakte teilen sich die Last. λ ≈ 6,4 entsteht, wenn ohne Wurzel durch 0,0625 geteilt wird, λ ≈ 0,63, wenn Zähler und Nenner vertauscht und die kombinierte Rauheit durch die Schmierfilmdicke geteilt wird. Um λ zu vergrößern, kann man neben einem Öl höherer Viskosität auch die Oberflächen glatter bearbeiten und so die Rauheit verringern; das verlängert die Lebensdauer von Wälzlagern wirksam. Die Grenzwerte sind empirische Richtwerte und unterscheiden sich je nach Literatur etwas."},
"tribology-009": {"question": "Ein Gleitlager mit 40 mm Innendurchmesser und 30 mm Breite trägt eine radiale Last von 1,2 kN, die Welle dreht sich mit 600 U/min. Die Flächenpressung P sei die Last geteilt durch die projizierte Fläche (Innendurchmesser × Breite) und die Gleitgeschwindigkeit v die Umfangsgeschwindigkeit der Wellenoberfläche. Welcher Wert kommt dem PV-Wert am nächsten?", "choices": ["Etwa 75 MPa·m/s", "Etwa 1,3 MPa·m/s", "Etwa 0,40 MPa·m/s"], "explanation": "Die Flächenpressung ist P = 1,2×10³/(0,040 × 0,030) = 1,0×10⁶ Pa = 1,0 MPa und die Umfangsgeschwindigkeit v = π × 0,040 × 600/60 ≈ 1,26 m/s, also PV ≈ 1,0 × 1,26 ≈ 1,3 MPa·m/s. Die Reibungswärme je Flächeneinheit ist μPV; der PV-Wert ist daher ein Richtwert für Temperaturanstieg und Verschleiß des Lagers, und für Kunststofflager und ölgetränkte Sinterlager sind je Werkstoff zulässige Werte festgelegt. Etwa 75 MPa·m/s entsteht, wenn die Drehzahl nicht auf Sekunden umgerechnet und 600 direkt eingesetzt wird. Etwa 0,40 MPa·m/s ergibt sich, wenn die Last statt durch die projizierte Fläche durch die Umfangsfläche πDL geteilt wird. Auch wenn der PV-Wert zulässig ist, muss zusätzlich geprüft werden, dass P und v jeweils ihre Obergrenzen nicht überschreiten."},
"tribology-010": {"question": "Warum eignet sich als Festschmierstoff für Mechanismen, die im Vakuum arbeiten, etwa in Satelliten, Molybdändisulfid (MoS₂) besser als Graphit?", "choices": ["MoS₂ ist viel härter als Graphit und bleibt daher auch bei direktem Reiben gegen metallische Gegenflächen im Vakuum ohne Abtrag lange als Film erhalten", "Das Gleiten zwischen den Graphitschichten wird durch adsorbiertes Wasser und Ähnliches unterstützt, sodass die Reibung im Vakuum zunimmt, bei MoS₂ dagegen nicht", "Graphit hat einen hohen Dampfdruck und sublimiert im Vakuum schon bei Raumtemperatur allmählich, sodass die Schicht dünner wird und bald verschwindet"], "explanation": "Graphit und MoS₂ sind beide Schichtkristalle, deren durch schwache Van-der-Waals-Kräfte gestapelte Schichten gegeneinander abgleiten und so eine niedrige Reibung ergeben. Bei Graphit wird das Gleiten zwischen den Schichten jedoch durch Wassermoleküle und Gase unterstützt, die etwa an den Schichträndern adsorbiert sind; im Vakuum oder in trockenen Gasen steigt daher die Reibungszahl, und auch der Verschleiß nimmt zu. MoS₂ gleitet schon von sich aus leicht zwischen den Schichten und hat im Vakuum eine niedrige Reibungszahl von etwa 0,05 oder weniger, weshalb es in Raumfahrtgeräten eingesetzt wird. In feuchter Luft oxidiert MoS₂ dagegen leicht, und seine Leistung sinkt. Beide sind weiche Werkstoffe und werden nicht nach ihrer Härte ausgewählt. Graphit sublimiert erst bei hohen Temperaturen von über 2000 °C und geht bei den Einsatztemperaturen solcher Mechanismen nicht verloren."},
"tribology-011": {"question": "Ein Zahnrad aus kohlenstoffarmem Stahl (etwa 0,2 % C) wird einsatzgehärtet (aufgekohlt und gehärtet). Welche Aussage über diese Behandlung trifft zu?", "choices": ["Im Austenitgebiet (etwa 900 bis 950 °C) lässt man Kohlenstoff in die Randschicht eindiffundieren und härtet anschließend, sodass die Randschicht aus hartem Martensit und der Kern aus einem zähen Gefüge besteht", "Aufgekohlt wird im Ferritgebiet (etwa 550 °C), in dem viel Kohlenstoff gelöst werden kann, sodass die Randschicht ohne Härten hart wird und der Verzug gering ist", "Die kohlenstoffreiche Randschicht wandelt sich vor dem Kern in Martensit um, sodass nach dem Härten Zugeigenspannungen in der Randschicht bleiben und die Schwingfestigkeit des Zahnrads sinkt"], "explanation": "Das Aufkohlen erfolgt im Austenitgebiet (etwa 900 bis 950 °C), in dem viel Kohlenstoff gelöst werden kann (bei Temperaturen zwischen 900 und 1000 °C etwa 1,2 bis 1,4 %) und die Diffusion schnell ist. Wird nach dem Anheben des Kohlenstoffgehalts der Randschicht auf etwa 0,8 % gehärtet, besteht die Randschicht aus hartem Martensit und der Kern aus kohlenstoffarmem, zähem Gefüge, sodass Verschleißfestigkeit und Schlagzähigkeit zugleich erreicht werden. Die kohlenstoffreiche Randschicht hat eine niedrigere Martensitstarttemperatur und wandelt sich später um als der Kern; ihre Volumenzunahme wird vom Kern behindert, sodass Druckeigenspannungen in der Randschicht bleiben und auch die Schwingfestigkeit steigt. Die Löslichkeit von Kohlenstoff im Ferrit beträgt höchstens etwa 0,02 %; eine Härtung ohne Abschrecken im Ferritgebiet bei niedriger Temperatur kennzeichnet das Nitrieren. Beim Einsatzhärten sind Maßnahmen gegen den Härteverzug nötig."},
"tribology-012": {"question": "Welche Aussage über das Nitrieren, etwa das Gasnitrieren, von Nitrierstählen mit Al, Cr und Mo trifft zu?", "choices": ["Stickstoff wird im Austenitgebiet bei etwa 900 °C eindiffundiert und anschließend zu Martensit gehärtet, sodass ein größerer Härteverzug als beim Einsatzhärten entsteht", "Bei reinem Eisen und Kohlenstoffstählen ohne stickstoffaffine Legierungselemente diffundiert der Stickstoff schneller in die Tiefe, sodass eine dicke, harte Nitrierschicht entsteht", "Stickstoff wird bei etwa 500 bis 570 °C im Ferritgebiet unterhalb der A₁-Temperatur eindiffundiert und härtet durch feine Nitride, sodass kein Abschrecken nötig und der Verzug gering ist"], "explanation": "Beim Nitrieren wird Stickstoff, etwa durch Zersetzung von Ammoniak, von der Oberfläche her eingebracht; die Behandlung erfolgt bei etwa 500 bis 570 °C, unterhalb der A₁-Temperatur (727 °C). Der Stickstoff diffundiert im Ferrit, bildet mit Al, Cr, Mo, V und anderen Elementen feine Nitride, und die Randschicht erreicht Härten von über 1000 HV. Da weder eine Phasenumwandlung noch ein Abschrecken stattfindet, sind Maßänderungen und Verzug gering, und die Behandlung kann nach der Fertigbearbeitung erfolgen. An der äußersten Oberfläche entsteht eine Verbindungsschicht aus Eisennitriden (weiße Schicht), darunter eine Diffusionsschicht. In Kohlenstoffstahl ohne Legierungselemente dringt der Stickstoff zwar in die Tiefe, es bilden sich aber wenige harte, feine Nitride, und die Härte steigt kaum. Nachteilig ist dagegen, dass die gehärtete Schicht mit etwa 0,1 bis 0,5 mm dünner ist als beim Aufkohlen und die Behandlung oft mehrere zehn Stunden dauert."},
"tribology-013": {"question": "Welche Aussage über die außenstromlose Vernickelung (Ni-P-Schicht) trifft zu?", "choices": ["Wie beim Galvanisieren wird die Schicht an Ecken und Kanten mit Stromkonzentration dicker und kaum in Bohrungen abgeschieden, sodass sie für Teile komplexer Form ungeeignet ist", "Wegen des Phosphorgehalts wird sie nicht amorph, und bei einer Wärmebehandlung bei etwa 400 °C entweicht der Phosphor aus der Oberfläche, sodass sie weich wird", "Sie wird ohne äußere Stromquelle durch ein Reduktionsmittel autokatalytisch abgeschieden, wächst daher auch auf komplexen Formen nahezu gleichmäßig dick auf und wird durch Wärmebehandlung härter"], "explanation": "Die außenstromlose Vernickelung beruht darauf, dass Hypophosphit im Elektrolyten die Nickelionen reduziert und das abgeschiedene Nickel selbst als Katalysator für die weitere Abscheidung wirkt. Da die Abscheidung nicht von der Stromverteilung abhängt, entsteht auch in Bohrungen und auf Teilen komplexer Form eine gleichmäßig dicke Schicht, und nach geeigneter Vorbehandlung lassen sich auch Nichtleiter wie Kunststoffe beschichten. Die Schicht enthält einige bis über zehn Prozent Phosphor, und phosphorreiche Schichten sind amorph. Bei einer Wärmebehandlung bei etwa 400 °C scheidet sich Ni₃P aus, und die Härte steigt von etwa 500 HV auf etwa 900 bis 1000 HV. Dicke Schichten an Ecken und Kanten und eine schlechte Abscheidung in Bohrungen kennzeichnen das Galvanisieren mit elektrischem Strom. Durch die Wärmebehandlung entweicht der Phosphor nicht, und die Schicht wird auch nicht weich."},
"tribology-014": {"question": "Schneidwerkzeuge werden mit Hartstoffschichten wie TiN beschichtet. Welche Wahl des Beschichtungsverfahrens für Werkzeuge aus Hartmetall und aus Schnellarbeitsstahl (HSS) ist zweckmäßig?", "choices": ["Schnellarbeitsstahl zeigt beim Anlassen Sekundärhärte und ist daher wärmebeständiger als Hartmetall, sodass seine Härte auch bei dicker Beschichtung durch thermisches CVD bei etwa 1000 °C nicht sinkt", "Für Hartmetall kann thermisches CVD bei etwa 1000 °C verwendet werden, für Schnellarbeitsstahl dagegen PVD bei höchstens etwa 500 °C, das die Anlasstemperatur (etwa 550 °C) nicht überschreitet", "PVD verdampft die Ausgangsstoffe nur physikalisch und nutzt keine chemischen Reaktionen, sodass keine Verbindungsschichten wie TiN, sondern nur Metallschichten hergestellt werden können"], "explanation": "Beim thermischen CVD reagieren Ausgangsgase wie TiCl₄, N₂ und H₂ bei etwa 1000 °C und bilden die Schicht; da sich gut haftende, dicke Schichten ergeben, wird das Verfahren häufig für Hartmetallwerkzeuge eingesetzt, die auch bei hohen Temperaturen nicht erweichen. Schnellarbeitsstahl erhält seine Härte durch Härten und Anlassen; wird er über die Anlasstemperatur erwärmt, erweicht er, und ein erneutes Härten bringt Probleme durch Maßänderungen mit sich. Deshalb werden PVD-Verfahren wie Sputtern oder Arc-Ionenplattieren bei höchstens etwa 500 °C eingesetzt. Auch mit PVD lassen sich durch reaktive Abscheidung, bei der Ti in stickstoffhaltiger Atmosphäre verdampft oder gesputtert wird, Verbindungsschichten wie TiN, TiAlN oder CrN herstellen. Die Sekundärhärte von Schnellarbeitsstahl ist eine Erscheinung im Temperaturbereich des Anlassens; seine Wärmebeständigkeit ist geringer als die von Hartmetall, und den Temperaturen des thermischen CVD hält er nicht stand."},
"tribology-015": {"question": "Die Härte einer 2,0 µm dicken TiN-Schicht soll durch Eindrücken eines Vickers-Eindringkörpers gemessen werden. Um den Einfluss des Substrats zu vermeiden, wird die Faustregel angewandt, dass die Eindringtiefe höchstens ein Zehntel der Schichtdicke betragen soll. Die Tiefe eines Vickers-Eindrucks beträgt etwa ein Siebtel der Diagonalenlänge. Welcher Wert kommt der zulässigen Obergrenze der Diagonalenlänge am nächsten?", "choices": ["Etwa 1,4 µm", "Etwa 0,20 µm", "Etwa 14 µm"], "explanation": "Die Obergrenze der Eindringtiefe ist 2,0/10 = 0,20 µm; da die Tiefe etwa 1/7 der Diagonale beträgt, ist die Obergrenze der Diagonale 0,20 × 7 = 1,4 µm. Bei tieferem Eindrücken verformt sich auch das weichere Substrat unter der Schicht, und man misst einen niedrigeren Wert als die Härte der Schicht allein. Etwa 0,20 µm entsteht, wenn die Obergrenze der Tiefe mit der Diagonalenlänge verwechselt wird, etwa 14 µm, wenn ohne die Zehntel-Regel bis zur vollen Schichtdicke eingedrückt wird. Eine Diagonale von 1,4 µm lässt sich im Lichtmikroskop kaum genau ablesen; die Härte dünner Schichten wird daher üblicherweise durch Nanoindentation bestimmt, bei der Last und Eindringtiefe kontinuierlich gemessen werden. Das Zehntel ist ein Richtwert und hängt vom Härteverhältnis von Schicht und Substrat ab."},
"tribology-016": {"question": "Eine Stahlkugel wird mit einer Last W = 100 N auf eine ebene Stahlplatte gedrückt; nach der Hertzschen Kontakttheorie ergibt sich ein Kontaktkreisradius a = 0,20 mm. Welcher Wert kommt der maximalen Kontaktpressung in der Mitte der Kontaktfläche, p₀ = 3W/(2πa²), am nächsten?", "choices": ["Etwa 0,80 GPa", "Etwa 0,30 GPa", "Etwa 1,2 GPa"], "explanation": "p₀ = 3 × 100/(2π × (0,20×10⁻³)²) = 300/(2,51×10⁻⁷) ≈ 1,19×10⁹ Pa, also etwa 1,2 GPa. Die Hertzsche Pressung folgt einer halbellipsoidischen Verteilung mit dem Maximum in der Mitte des Kontaktkreises und ist das 1,5-Fache der mittleren Pressung W/(πa²). Etwa 0,80 GPa ist diese mittlere Pressung, etwa 0,30 GPa verwendet statt des Radius den Durchmesser von 0,40 mm. Die größte Schubspannung liegt nicht an der Oberfläche, sondern in einer Tiefe von etwa 0,48a (hier etwa 0,1 mm) und beträgt etwa 0,31p₀. Deshalb entstehen in Wälzlagern und Zahnrädern durch wiederholten Kontakt zuerst Risse unter der Oberfläche, und die Randschicht blättert ab (Ermüdungsverschleiß). Die gehärtete Schicht deutlich dicker als diese Tiefe auszuführen, ist ein Richtwert für die Auslegung von Oberflächenbehandlungen wie dem Aufkohlen."},
"tribology-017": {"question": "Welche Aussage über Fretting (Reibverschleiß), das an Stellen auftritt, an denen Kontaktflächen mit kleinen Amplituden von einigen µm bis einigen zehn µm hin- und hergleiten, etwa an verschraubten Passungen und an schwingungsbeanspruchten elektrischen Kontakten, trifft zu?", "choices": ["Der Abrieb kann kaum entweichen, oxidiert in der Kontaktfläche zu harten Teilchen und treibt die Schädigung voran; auch die Ermüdungsfestigkeit kann stark sinken", "Da die Gleitamplitude sehr klein ist, treten kaum Verschleiß oder Oxidation auf, und die Schädigung ist stets geringer als bei großen Gleitamplituden", "Zwischen den Kontaktflächen bildet sich ein dicker Schmierölfilm, sodass Flüssigkeitsreibung herrscht und Reibung wie Verschleiß nahezu null sind"], "explanation": "Beim Fretting kommt es an Kontakten, die eigentlich fest sein sollen, durch Schwingungen oder wiederholte Belastung zu winzigen Relativbewegungen. Da die Amplitude klein ist, kann der Abrieb kaum aus der Kontaktfläche entweichen; er oxidiert dort zu harten Oxidteilchen, die wie ein Schleifmittel wirken und die Schädigung vorantreiben. Bei Stahl ist oft rotbraunes Oxidpulver zu sehen, und man spricht auch von Reibkorrosion (Fretting-Korrosion). Zudem entstehen am Rand des Kontakts durch wiederholte Tangentialkräfte kleine Risse, die die Ermüdungsfestigkeit von Wellen und Passungen stark senken können; dies heißt Reibermüdung (Fretting Fatigue). Gegenmaßnahmen sind Verbindungskonstruktionen ohne Schlupf, Oberflächenhärtung oder Beschichtungen sowie Festschmierstoffe. Bei kleinen Hin- und Herbewegungen bildet sich auch kaum ein Ölfilm, sodass keine Flüssigkeitsreibung entsteht."},
"tribology-018": {"question": "Bei der Erosion, bei der ein Gasstrom mit harten Teilchen wie Sand auf eine Werkstoffoberfläche trifft und sie abträgt, hängt die Verschleißmenge vom Aufprallwinkel ab (Winkel zwischen Oberfläche und Flugbahn der Teilchen). Welche Kombination der Tendenzen duktiler und spröder Werkstoffe trifft zu?", "choices": ["Duktile wie spröde Werkstoffe werden am stärksten abgetragen, wenn die Teilchen senkrecht unter 90° auftreffen, und unter flachen Winkeln kaum", "Duktile Werkstoffe werden unter flachen Winkeln von etwa 20–30°, spröde Werkstoffe unter nahezu senkrechten Winkeln nahe 90° am stärksten abgetragen", "Duktile Werkstoffe werden unter nahezu senkrechten Winkeln nahe 90°, spröde Werkstoffe unter flachen Winkeln von etwa 20–30° am stärksten abgetragen"], "explanation": "Bei duktilen Werkstoffen schneiden oder pflügen unter flachem Winkel auftreffende Teilchen die Oberfläche und tragen Werkstoff ab, sodass der Verschleiß bei flachen Winkeln von etwa 20–30° am größten ist; senkrechte Stöße drücken die Oberfläche nur ein und tragen wenig ab. Bei spröden Werkstoffen erzeugt die große Normalkraft des Aufpralls Oberflächenrisse, die sich verbinden und kleine Stücke absplittern lassen, sodass der Verschleiß nahe 90° am größten ist. Der geeignete Werkstoff unterscheidet sich daher zwischen Stellen mit flachem Auftreffen, etwa in Rohrbögen, und Stellen mit frontalem Aufprall. So kann eine keramische Beschichtung bei flachen Winkeln wirksam sein, während bei frontalem Aufprall ein Werkstoff wie Gummi, der sich verformt und die Energie aufnimmt, günstiger sein kann. Aussagen, die beiden dieselbe Tendenz zuschreiben oder die Tendenzen vertauschen, übersehen den Unterschied der Abtragsmechanismen."},
"tribology-019": {"question": "Das Ergebnis eines Verschleißversuchs wird als spezifische Verschleißrate k = V/(WL) (V Verschleißvolumen, W Last, L Gleitweg) mit k = 1,0×10⁻⁶ mm³/(N·m) angegeben. Mit einer Härte des Werkstoffs von H = 2,0 GPa: Welcher Wert kommt dem dimensionslosen Verschleißkoeffizienten der Archard-Gleichung K = kH am nächsten?", "choices": ["Etwa 2,0×10³", "Etwa 2,0×10⁻¹²", "Etwa 2,0×10⁻⁶"], "explanation": "Mit einheitlichen Einheiten gilt 1 mm³ = 10⁻⁹ m³, also k = 1,0×10⁻⁶ × 10⁻⁹ = 1,0×10⁻¹⁵ m³/(N·m). Multipliziert mit H = 2,0×10⁹ Pa ergibt sich K = 1,0×10⁻¹⁵ × 2,0×10⁹ = 2,0×10⁻⁶; die Einheiten kürzen sich, und die Zahl ist dimensionslos. Etwa 2,0×10³ multipliziert, ohne mm³ in m³ umzurechnen, etwa 2,0×10⁻¹² multipliziert das umgerechnete k mit der Härte in MPa, 2000, statt in Pa. Die spezifische Verschleißrate lässt sich vergleichen, ohne die Härte zu kennen, und wird daher oft in Versuchsberichten verwendet. Das dimensionslose K ist dagegen als Richtwert dafür, bei wie vielen Kontakten ein Verschleißteilchen entsteht, praktisch für den Vergleich von Werkstoffen und Schmierungsbedingungen."},
"tribology-020": {"question": "Welche Aussage beschreibt richtig, wie Hochdruckzusätze (EP-Additive; Schwefel- oder Phosphorverbindungen) in Getriebeölen und Ähnlichem das Fressen unter Grenzreibung verhindern, bei der der Ölfilm unter hohen Flächenpressungen leicht reißt?", "choices": ["Sie reagieren bei der hohen Temperatur der Kontaktstellen mit der Metalloberfläche zu dünnen, leicht abscherbaren Sulfid- oder Phosphorverbindungsschichten, die die Adhäsion Metall auf Metall verhindern", "Sie erhöhen die Viskosität des Öls um ein Mehrfaches, bilden einen Ölfilm dicker als die Rauheitsspitzen und halten so Flüssigkeitsreibung aufrecht", "Sie lösen die Metalloberfläche chemisch an und glätten sie, sodass die wahre Kontaktfläche gleich der scheinbaren Kontaktfläche wird"], "explanation": "Bei hoch belasteten, langsam laufenden Zahnrädern und ähnlichen Kontakten wird der Ölfilm dünner als die Höhe der Rauheitsspitzen, die Spitzen berühren sich direkt, und Adhäsion und Fressen werden wahrscheinlich. Hochdruckzusätze reagieren dort, wo die Kontaktstellen durch Reibungswärme örtlich heiß werden, mit der Eisenoberfläche und bilden dünne Reaktionsschichten wie Eisensulfid und Phosphate. Diese Schichten lassen sich leichter abscheren als das Metall und verhindern die direkte Bindung Metall auf Metall; sie wirken daher umso besser, je schärfer die Bedingungen mit großer Reibungswärme sind. Im Unterschied zu Schmierfähigkeitsverbesserern wie Fettsäuren, die an der Oberfläche adsorbieren und unter relativ milden Bedingungen wirken, wirken Hochdruckzusätze durch chemische Reaktion. Sie erhöhen die Viskosität nicht wesentlich und erzeugen keine Flüssigkeitsreibung. Sie können die Oberfläche auch nicht auflösen, um die wahre Kontaktfläche der scheinbaren gleichzumachen."},
"tribology-021": {"question": "Die nominelle Lebensdauer eines Kugellagers (die Anzahl der Umdrehungen, die 90 % der Lager ohne Ermüdungsschäden erreichen) wird als L₁₀ = (C/P)³ × 10⁶ Umdrehungen abgeschätzt. Welcher Wert kommt der Lebensdauer in Stunden am nächsten, wenn ein Lager mit der dynamischen Tragzahl C = 30 kN unter der dynamisch äquivalenten Belastung P = 6,0 kN mit 1500 min⁻¹ läuft?", "choices": ["Etwa 56 Stunden", "Etwa 2400 Stunden", "Etwa 1400 Stunden"], "explanation": "C/P = 30/6,0 = 5,0, also L₁₀ = 5,0³ × 10⁶ = 1,25×10⁸ Umdrehungen. In einer Stunde sind es 1500 × 60 = 9,0×10⁴ Umdrehungen, die Lebensdauer beträgt daher 1,25×10⁸/9,0×10⁴ ≈ 1400 Stunden. Etwa 56 Stunden verwendet C/P ohne dritte Potenz, und etwa 2400 Stunden verwendet den Exponenten 10/3 für Rollenlager. Da die Lebensdauer umgekehrt proportional zur dritten Potenz der Belastung ist, verkürzt eine doppelte Belastung sie auf ein Achtel; Fehler bei der Lastabschätzung wirken sich daher stark auf die Lebensdauer aus. L₁₀ ist ein statistischer Wert für viele Lager; die Lebensdauern einzelner Lager streuen und hängen auch von Schmierung und Verunreinigungen ab."},
"tribology-022": {"question": "In Wälzlagern und an Zahnflanken entstehen nach langer Betriebszeit durch Wälzermüdung Ausbrüche, bei denen sich die Oberfläche schuppenförmig ablöst. Welche Aussage über die Rissentstehung bei reinem Rollen mit glatter Oberfläche und ausreichender Schmierung trifft zu?", "choices": ["Die Zugspannung ist in der Oberflächenmitte, wo die Pressung am größten ist, am höchsten, und Oberflächenrisse wachsen von dort ins Innere", "Bei Hertzscher Pressung liegt die größte Schubspannung knapp unter der Oberfläche; dort entstehen Risse an Einschlüssen und wachsen zur Oberfläche", "Tief liegende Bereiche fern des Kontaktkreises werden wiederholt gebogen, und der ganze Lagerring versagt auf einmal durch Biegeermüdung"], "explanation": "Bei Hertzscher Pressung wird der Werkstoff unter der Kontaktfläche dreiachsig auf Druck beansprucht, und die Spannung in der Oberflächenmitte ist eine Druckspannung. Die größte Schubspannung, die durch die Differenz der Hauptspannungen bestimmt wird, erreicht ihr Maximum nicht an der Oberfläche, sondern im Inneren; beim Punktkontakt liegt sie in einer Tiefe von etwa dem halben Kontaktradius. Bei jedem Überrollen wirkt dort eine zyklische Schubspannung; an nichtmetallischen Einschlüssen und ähnlichen Fehlstellen im Stahl entstehen Risse, wachsen parallel zur Oberfläche und brechen dann zur Oberfläche durch, sodass schuppenförmige Ausbrüche entstehen. Der Reinheitsgrad des Stahls, also ein geringer Einschlussgehalt, beeinflusst die Lagerlebensdauer daher stark. Die Annahme einer Zugspannung in der Oberflächenmitte verkehrt das Vorzeichen der Spannung. Die Biegeermüdung des ganzen Rings ist eine andere Schadensart als die Ausbrüche durch Wälzermüdung."},
"tribology-023": {"question": "Welche Aussage über Schichten aus diamantähnlichem Kohlenstoff (DLC) trifft zu?", "choices": ["Es sind amorphe Kohlenstoffschichten mit gemischter sp³- und sp²-Bindung; sie sind hart, reibungsarm und lassen sich bei relativ niedriger Temperatur abscheiden", "Es sind einkristalline Diamantschichten, die nur auf Substraten über 1000 °C wachsen, sodass sie nicht auf Stahlbauteile aufgebracht werden können", "Es sind geschichtete kristalline Schichten nur mit sp²-Bindung wie Graphit; sie sind weiche Festschmierstoffe, die durch leichtes Gleiten zwischen den Lagen wirken"], "explanation": "DLC ist eine amorphe Kohlenstoffschicht mit einer Mischung aus diamantartigen sp³-Bindungen und graphitartigen sp²-Bindungen, die es in wasserstoffhaltigen und wasserstofffreien Varianten gibt. Sie ist hart und neigt wenig zur Adhäsion mit metallischen Gegenkörpern, sodass sie auch unter trockenen Bedingungen geringe Reibung und gute Verschleißbeständigkeit bietet. Sie lässt sich durch Plasma-CVD, Sputtern oder Lichtbogenverdampfen bei etwa 200 °C oder darunter abscheiden, sodass angelassene Stahlbauteile ohne Erweichen beschichtet werden können; Anwendungen sind Motorbauteile, Werkzeuge und Formen. Die Bezeichnung als einkristalline Diamantschicht ist falsch; Diamantschichten sind in der Regel polykristallin und werden durch CVD bei hoher Temperatur hergestellt. Geschichtete Kristalle nur mit sp²-Bindung beschreiben Graphit."},
"tribology-024": {"question": "In Kontakten wie Wälzlagern und Zahnrädern, in denen die Kontaktfläche klein ist und die Pressung 1 GPa übersteigt, kann sich dennoch ein Ölfilm bilden und den Metall-Metall-Kontakt verhindern. Welche Aussage über diese elastohydrodynamische Schmierung (EHD) trifft zu?", "choices": ["Der hohe Druck verdampft das Öl zu einem Gasfilm, und der Druck dieses Gases drückt die Oberflächen auseinander, sodass sich die Metalle nicht mehr berühren", "Unter hohem Druck steigt die Ölviskosität exponentiell, und die Oberflächen flachen elastisch ab, sodass sich ein dünner, aber belastbarer Ölfilm bildet", "Die Oberflächen verformen sich plastisch und werden eben, sodass sich unabhängig von der Viskosität des Öls stets ein Film dicker als die Rauheit bildet"], "explanation": "Bei der EHD wirken zwei Effekte zusammen. Zum einen steigt die Viskosität des Schmierstoffs mit dem Druck nahezu exponentiell (Druck-Viskositäts-Verhalten), sodass das Öl unter dem hohen Druck im Kontakt äußerst zähflüssig wird und kaum aus dem Spalt entweichen kann. Zum anderen verformen sich die Stahloberflächen im Hertzschen Kontakt elastisch, flachen ab und vergrößern die Kontaktzone, sodass das Öl leichter eingeschlossen wird. Der Film ist daher mit etwa 0,1–1 µm dünn, hält aber hohen Pressungen stand. Das Öl verdampft nicht zu einem Gasfilm. Die Oberflächen arbeiten im elastischen Bereich, und die Filmdicke wird durch Ölviskosität und Geschwindigkeit bestimmt; eine kleine spezifische Schmierfilmdicke bedeutet Mischreibung."},
"tribology-025": {"question": "Wird ein Körper über eine Feder (ein elastisches Glied) langsam gezogen, wie etwa auf Werkzeugmaschinenführungen, kann er abwechselnd stehen bleiben und plötzlich rutschen; dieses Verhalten heißt Stick-Slip. Welche Bedingungen begünstigen es?", "choices": ["Die Haftreibungszahl ist größer als die Gleitreibungszahl, die Reibung sinkt mit steigender Geschwindigkeit, und der Antrieb hat eine geringe Steifigkeit", "Die Gleitreibungszahl ist größer als die Haftreibungszahl, die Reibung nimmt mit steigender Geschwindigkeit zu, und der Antrieb hat eine hohe Steifigkeit", "Die Reibung ist unabhängig von Geschwindigkeit und Ruhe oder Bewegung konstant, und Last und Kontaktfläche sind groß"], "explanation": "Während der Körper ruht, dehnt sich die Feder und speichert Kraft; übersteigt diese die Haftreibung, setzt sich der Körper in Bewegung. Danach sinkt die Reibung auf den kleineren Wert der Gleitreibung, und fällt sie mit steigender Geschwindigkeit weiter ab, beschleunigt die gespeicherte Kraft den Körper zu einem plötzlichen Rutschen, bis sich die Feder entspannt und er wieder stehen bleibt. Dieser sich wiederholende Zyklus ist Stick-Slip; er tritt umso eher auf, je weicher (weniger steif) und je schwächer gedämpft der Antrieb ist. Gegenmaßnahmen sind Gleitbahnöle, deren Reibung mit der Geschwindigkeit steigt, sowie ein steiferer, besser gedämpfter Antrieb. Steigt die Reibung mit der Geschwindigkeit oder bleibt sie konstant, ist die Bewegung stabil, und Stick-Slip tritt kaum auf."}
}
