Repository: tatuyaochi-blip/matsci-quiz

# 材料科学教室 Materials Science Room

材料科学を3択問題で学ぶ学習サイト。扱う範囲: 結晶構造・欠陥と拡散・機械的性質から、状態図と熱処理、セラミックス・高分子・電子材料、薄膜とSEM・TEM・XRDなどの材料分析。

姉妹サイト「半導体教室」(semiconroom.com、リポジトリ semicon-quiz)と同じエンジンで作っている。HTML/CSS/JavaScript だけで、`src/` と `data/` から `tools/build.js` で `docs/` を生成する。公開は GitHub Actions(`.github/workflows/pages.yml`)が main への push のたびにビルドして GitHub Pages に出す。`docs/` はコミットしない。

## サイトごとの設定

- `config.json` の `siteName`・`brand`(分野名やトップの見出しなど、UI文言の `{{brand_xxx}}` を埋める)・`icon`(アイコンの色と図柄)
- `noindex: true` の間は全ページに noindex を付ける(確認用の公開)。独自ドメインで一般公開するときに `baseUrl`・`cname` を設定し、`noindex` を外す
- 色は `src/css/style.css` の `--accent` など。保存の名前の頭は `src/js/store.js` の `NS`
- サイト固有の計算ツールは `data/tools/{ID}.json`(入力欄と結果は `form` に書く)と `src/js/{ID}.js`

## コマンド

```
npm run validate   # 問題データの検査
npm run build      # docs/ を生成（validate も自動で実行）
npm run serve      # http://localhost:8080/ で確認
npm run check:site # ビルド後の docs/ を点検する(内部リンク切れ・構造化データ・title と description の重複や長さ)
npm run check:ui   # 各言語のクイズ画面に「undefined」などが出ていないかをブラウザで検査(Playwright が必要)
npm run i18n:stale # 日本語の問題を直したあと、訳し直しが必要な言語と問題IDを一覧にする
```

`docs/` はビルドのたびに作り直すため、直接編集しないこと。

## 設定（config.json）

| 項目 | 内容 |
|---|---|
| baseUrl | 公開URL。独自ドメインにするときはここを変更する |
| cname | 独自ドメイン名。設定すると docs/CNAME を出力する |
| onlyReviewed | true にすると reviewed:false の問題を出題しない |
| contactFormUrl | お問い合わせ用 Googleフォームの URL（言語ごとに分けるときは `{ "ja": "…", "en": "…" }`。ない言語は既定言語のものを使う） |
| reportFormUrl | 誤り報告用 Googleフォームの事前入力URL。`{id}`（問題ID）と `{lang}`（言語）を埋めて開く。null ならリンクを出さない |
| adPlaceholders | true のとき広告枠の位置を点線で表示する（adsenseClient を設定すると表示しない） |
| adsenseClient | AdSense のクライアントID（`ca-pub-…`）。設定すると広告スクリプト（クイズ画面以外）と `ads.txt` を出力し、プライバシーポリシーに説明を載せる。null なら何も出さない |
| adsenseSlots | AdSense の広告ユニットID。`{ "default": "1234567890", "top": "…" }` のように、枠の名前（top / question / category / glossary / stats / compare / term / figures）ごと、または `default` で指定する。IDのない枠は何も出さない。null なら枠に広告を入れない |
| amazonTag / amazonDomain | AmazonアソシエイトのトラッキングIDと販売ドメインを言語ごとに指定する（例: ja は `-22` + `www.amazon.co.jp`、en は `-20` + `www.amazon.com`）。タグのない言語では参考書リンクを出さない。検索キーワードは ja が `data/books.json`、他言語は `data/i18n/{言語}/books.json` |
| ga4Id | Google アナリティクス 4 の測定ID（`G-…`）。設定すると全ページに計測タグを出力し、プライバシーポリシーに説明を載せる。null なら何も出さない |

## PWA

ビルド時に `manifest.json`（言語ごと）、アイコン（`tools/icon.js` で生成）、`sw.js` を出力する。Service Worker はネットワークを優先し、つながらないときだけキャッシュを使う。最初の訪問で各言語のトップ・クイズ・成績ページと問題データを保存するので、オフラインでも問題を解ける。中身が変わると版が変わり、古いキャッシュは消える。

## 追加のしかた

- **分野**：`data/categories.json` に1行足し、`data/questions/{分野ID}.json` を置く（問題ごとのページ `/q/{分野ID}/{問題ID}/` も自動で生成される）
- **問題**：`{ id, question, choices, answer(0始まり), explanation, reviewed, source }`。choices の数は自由（2択・4択も可）
- **更新日**：`data/lastmod.json` はビルドが自動で書き換える（ページ本文のハッシュと更新日）。本文が変わったページだけ sitemap.xml の lastmod が新しくなる。手で編集しない
- **学習コース**：`data/courses.json` の `steps` に分野IDを学ぶ順に並べる。名前と説明は言語ごと（`{ "ja": …, "en": … }`）。トップに一覧、`/course/{id}/` にページができる
  - 任意：`level`（1 基礎・2 標準・3 応用。分野ページで絞り込める）、`choiceNotes`（選択肢ごとの「なぜ違うか」。choices と同じ数の配列で、補足がない選択肢は `""`）、`tags`（分野をまたぐタグの配列）
  - 英訳ファイルにも `choiceNotes` を書ける。英訳にない場合、英語版では表示しない
- **図**：`data/figures/{図ID}.svg` を置き、問題に `"figure": "{図ID}"` を書くと、解説の下に表示される（クイズ画面と問題ページ）
  - 文字は日本語で書く。英語は `data/i18n/en/figures.json` に `{ 図ID: { "元の文字": "訳" } }` で書く。訳が足りない図はその言語では表示しない（Ec や VGS など、かな・漢字を含まない文字は訳さなくてよい）
  - 色はクラスで指定する（`ln` 線、`ac` 強調線、`n` / `p` / `ox` / `metal` 塗り、`text.sm` 小さい文字 など。一覧は `style.css` の「図」）。ダークモードでも色が切り替わる
  - `id` 属性は使わない（同じページに複数の図が並ぶため）
- **操作できる図解**：`data/figures-live.json` に図IDごとの文言（言語ごと）・スライダー（`controls`）・対応する計算ツール（`tool`）を書き、描画を `src/js/fig-live.js` の `FIGS` に足すと、図ごとのページ `/figures/{図ID}/` ができる（静的な図と説明の下に操作できる版が出る。図解集・問題・用語・計算ツールからのリンクもそのページに向く）。訳のない言語ではページを作らない
- **言語**：`config.json` の `languages` に1行足し（先頭が既定言語）、翻訳ファイルを置く：`src/i18n/{言語}.json`（UI文言。モード名は `mode_{モードID}_label` / `_desc` / `_empty`）、`src/pages/{言語}/`、`data/i18n/{言語}/`（categories・exams・glossary・questions）。翻訳のない問題はその言語では出題しない。欠落数は `npm run validate` で表示される
- **用語**：`data/glossary.json` に `{ term, reading, desc, cat, about?, faq? }` を足し、訳を `data/i18n/{言語}/glossary.json` に `{ 用語: { term, desc, about?, faq? } }` で書く。用語ページ `/term/{slug}/` は訳のある言語でだけ作る（訳のない語を日本語のまま出さない）。どの問題文・解説にも出てこない語のページは noindex になる
  - 検索結果のタイトルと説明文は決まった形で作る。検索でよく表示される語は、`title`・`description` を書くとそちらを使う（言語ごと。例: 英語版の `"title": "ABA Problem in Lock-Free Programming: Cause and Fixes"`）
  - UI文言に `term_title_en` がある言語（今は繁体字）では、用語名に英語名が含まれていなければ「網表(Netlist)是什麼？」のように英語名を添える（英語の用語名で調べる人が多いため）
- **ニュースに出た用語**（一覧 `/news-terms/`）：`data/news-terms.json` に1語ずつ足す。ページは用語ページ `/term/{slug}/` をそのまま使い、「ひとことで言うと」「なぜ今話題なのか」「既存技術との違い」の節が加わる（一覧は `period` の終わりが新しい順）
  1. 用語集にその語があるか確かめる。なければ先に `data/glossary.json` に足す（`about`・`faq` を書き、英語の用語名から slug が作れないときは `"slug"` を書く）。同じ語のページは作らない
  2.

File: data/i18n/en/questions/additive-manufacturing.json
{
"additive-manufacturing-001": {"question": "In the ISO/ASTM 52900 classification, which category of additive manufacturing applies to a process that extrudes a thermoplastic filament through a heated nozzle and builds up a shape one layer at a time, as if drawing lines?", "choices": ["Material extrusion", "Binder jetting", "Vat photopolymerization"], "explanation": "ISO/ASTM 52900 divides additive manufacturing into seven categories according to the principle by which the material is consolidated. A process that pushes molten material out of a nozzle and lays it down is material extrusion, of which FFF (fused filament fabrication) with polymer filament is the typical example. Binder jetting sprays a binder by inkjet onto a spread layer of powder to glue the particles together, without melting the material itself. Vat photopolymerization cures a liquid photopolymer resin filling a vat with ultraviolet or other light. The other categories are powder bed fusion, which melts powder with heat; directed energy deposition, which melts fed material on the spot; material jetting, which deposits droplets of material; and sheet lamination, which bonds sheets together."},
"additive-manufacturing-002": {"question": "Laser powder bed fusion (L-PBF) is carried out with a laser power P = 200 W, scan speed v = 800 mm/s, hatch spacing h = 0.10 mm and layer thickness t = 0.030 mm. Which is closest to the volumetric energy density E = P/(v·h·t)?", "choices": ["About 8.3 J/mm³", "About 83 J/mm³", "About 2.5 J/mm³"], "explanation": "E = P/(v·h·t) = 200/(800 × 0.10 × 0.030) = 200/2.4 ≈ 83 J/mm³. The denominator v·h·t is the volume of layer melted per second (mm³/s), so E is a guide to the energy delivered to a unit volume of powder. About 8.3 J/mm³ is the value obtained by forgetting to multiply by the hatch spacing, and about 2.5 J/mm³ by forgetting the layer thickness; both are really quantities in J/mm². If E is too small, lack of fusion occurs, and if it is too large, keyhole porosity appears more readily. However, even at the same E, the melt-pool shape changes with the combination of power and speed, so E is only a guide for comparing conditions on a common basis."},
"additive-manufacturing-003": {"question": "In L-PBF, which type of pore is most likely to be found in a part built with the power set high and the scan speed too slow?", "choices": ["Irregular pores spreading along the layer interfaces, with unmelted powder particles left inside", "Uniform fine pores left where the spaces between powder particles shrank as in sintering", "Nearly spherical pores near the bottom of the melt pool, formed when a deep vapor depression collapses"], "explanation": "When too much energy is delivered, the metal evaporates violently and the recoil pressure carves a narrow, deep vapor depression (a keyhole) into the melt pool. The keyhole is unstable, and when it collapses it traps gas near its bottom, leaving nearly spherical pores (keyhole porosity). Irregular pores along the layer interfaces with unmelted powder visible inside are, on the contrary, lack of fusion, which occurs when the energy is insufficient and the melt pool does not overlap enough with the neighboring scan tracks or the layer below. Uniform shrinkage of the spaces between particles as in sintering describes pores in a sintered body formed without melting, and is not the main origin of pores in L-PBF, which melts and solidifies the material. The proper conditions lie between the regions where these two types of pore appear."},
"additive-manufacturing-004": {"question": "You want to repair a worn, chipped metal component, such as the tip of a gas-turbine blade, by building up material on only that part. Which combination of additive manufacturing process and reason is correct?", "choices": ["Directed energy deposition, because powder or wire fed from a nozzle is melted on the spot and can be built up directly on an existing part", "Powder bed fusion, because although it can only build inside a box of spread powder, its high precision can reproduce the repair shape in fine detail", "Binder jetting, because powder is glued without melting, so there is no heat effect and the repair has the same strength as the base metal as built"], "explanation": "Directed energy deposition (DED) forms a melt pool with a laser, electron beam or arc and builds up material by feeding powder or wire into it from a nozzle. Because no powder bed is needed, material can be added directly onto the surface of an existing part, and DED is used to repair blades and dies, to build large parts and to make graded materials whose composition changes partway through. Because the melt pool is large and each layer thick, its shape accuracy and surface finish are inferior to those of powder bed fusion, and finish machining is assumed. Powder bed fusion can only build on a spread layer of powder and is not suited to adding material to a part of fixed shape. A binder-jetted part is a fragile body of particles that are merely glued together; it gains no strength until it is densified by sintering, which also shrinks it, so it cannot serve as a repair as built."},
"additive-manufacturing-005": {"question": "Compared with L-PBF, which uses a laser, which is a correct feature of electron beam melting (EBM), the powder bed fusion process that melts metal powder with an electron beam?", "choices": ["It can build in air and does not heat the powder bed, so parts can be removed right after building and residual stress is also small", "It builds in vacuum while preheating the powder bed to a high temperature, so residual stress is small and in Ti-6Al-4V martensite is less likely to remain", "Because an electron beam does not charge even insulators, ceramic or polymer powders can be melted and built in the same way as metal powders"], "explanation": "Electrons are scattered by gas molecules, so EBM is carried out in vacuum. To keep the beam from charging the powder and scattering it, the whole bed is preheated so that it is lightly sintered before melting, and for Ti-6Al-4V builds in which the part was held at around 700 °C have been reported. Because the temperature difference between the part and its surroundings is small, residual stress is small, and because the part is held hot, under ordinary conditions hardly any α′ martensite remains and an α + β microstructure forms. In exchange, the powder is coarser than for L-PBF (about 45–105 µm) and the layers are thicker, so the surface is rough and fine features are difficult. The option saying it builds in air without preheating contradicts the basics of EBM, vacuum and preheating. With an electron beam the charge must be conducted away, so non-conductive powders charge up and cannot be handled; in practice the process is limited to metals."},
"additive-manufacturing-006": {"question": "In L-PBF, a single part 90 mm long, 20 mm wide and 20 mm thick is built. The layer thickness is 0.030 mm and spreading a new powder layer (recoating) takes 8.0 s per layer. Which is closest to the difference in total recoating time between standing the part with its long axis along the build direction and laying it down so that its height is 20 mm?", "choices": ["About 1.5 hours", "About 6.7 hours", "About 5.2 hours"], "explanation": "The number of layers is the height divided by the layer thickness: 90/0.030 = 3000 layers standing and 20/0.030 ≈ 667 layers lying down. Recoating time is proportional to the number of layers, so the difference is (3000 − 667) × 8.0 s ≈ 1.87×10⁴ s ≈ 5.2 hours. About 6.7 hours is the total for the standing part (3000 × 8.0 s) and about 1.5 hours the total for the lying part; neither is the difference. In powder bed fusion, the time spent melting with the beam is set by the volume melted, but the recoating time is set by the height regardless of the number of parts. Placing parts low is therefore faster, and arranging many parts at the same height lowers the time per part. Orientation also changes the amount of support, residual stress and anisotropy from the layer direction, however, so it cannot be decided by time alone."},
"additive-manufacturing-007": {"question": "In vat photopolymerization, assume that the cure depth Cd of the resin increases with the exposure E as Cd = Dp·ln(E/Ec) (the Jacobs equation). If the penetration depth of this resin is Dp = 0.12 mm and the critical exposure at which curing begins is Ec = 8.0 mJ/cm², which is closest to the exposure needed for a cure depth of 0.15 mm?", "choices": ["About 10 mJ/cm²", "About 28 mJ/cm²", "About 142 mJ/cm²"], "explanation": "Solving the equation for E gives E = Ec·exp(Cd/Dp), so E = 8.0 × exp(0.15/0.12) = 8.0 × exp(1.25) ≈ 8.0 × 3.49 ≈ 28 mJ/cm². Light weakens exponentially in the resin and falls to 1/e at a depth Dp, so each time the exposure is multiplied by e (about 2.7), the cure depth increases by Dp. About 142 mJ/cm² is the value obtained by using the common logarithm instead of the natural logarithm, multiplying by 10^1.25, and about 10 mJ/cm² treats the relation as proportional without the logarithm, Ec × 1.25. In actual building, the cure depth is normally set somewhat larger than the layer thickness (overcure) to join the layers, and Dp and Ec are measured for each resin and machine."},
"additive-manufacturing-008": {"question": "When an FCC Ni-base alloy or austenitic stainless steel is built by L-PBF, columnar grains extending across many layers along the build direction form, and a texture with 〈100〉 aligned with the build direction tends to develop. What is the main reason?", "choices": ["Each new melt pool remelts part of the layer below, and the liquid solidifies on the remaining crystals, keeping their orientation", "New crystals nucleate in the melt pool in every layer and then grow large by recrystallization during cooling, joining up with the layer below", "The powder particles are originally single crystals oriented along 〈100〉, and the orientation of particles left unmelted is passed on directly to the part"], "explanation": "The melt pool melts a little into the layer below, so at the bottom of the melt pool the crystals of the lower layer are exposed directly as the solid–liquid interface. The liquid continues to solidify on those crystals with the same orientation (epitaxial growth), so grains extend across layers without new nucleation. Heat escapes mainly downward into the part, so the temperature gradient is close to the build direction, and in cubic crystals the grains whose 〈100〉 lies near that direction grow preferentially, producing a texture. If nucleation occurred in each layer, the result would be equiaxed grains about one layer thick, and the layers are not joined by recrystallization after solidification. The powder is normally polycrystalline, and its particles do not share a common orientation."},
"additive-manufacturing-009": {"question": "The speed R at which the solid–liquid interface at the rear of the melt pool advances is given by R = v·cos θ, using the scan speed v and the angle θ between the interface normal (the solidification direction) and the scan direction. With v = 1.0 m/s, θ = 60° and a local temperature gradient of G = 2.0×10⁶ K/m, which is closest to the cooling rate G·R?", "choices": ["About 2.0×10⁶ K/s", "About 1.7×10⁶ K/s", "About 1.0×10⁶ K/s"], "explanation": "The interface moves with the melt pool at v in the scan direction, so the speed at which it advances along its normal is R = v·cos θ = 1.0 × cos 60° = 0.50 m/s. The cooling rate is G·R = 2.0×10⁶ × 0.50 = 1.0×10⁶ K/s. About 2.0×10⁶ K/s is the value obtained by ignoring the angle and setting R = v, and about 1.7×10⁶ K/s by using sin instead of cos. At the bottom of the melt pool the interface is nearly horizontal, θ is close to 90° and R is close to 0, whereas near the surface at the rear end R approaches v. As a result, there is a tendency toward a planar interface or columnar grains at the bottom, where G/R is large, and toward equiaxed grains near the surface, where G/R is small, so the microstructure changes even within one melt pool."},
"additive-manufacturing-010": {"question": "Ti-6Al-4V built by L-PBF often has high strength but low elongation in the as-built condition. Which is the correct as-built microstructure and reason?", "choices": ["Fine acicular α′ martensite, because cooling from the melt pool is too fast for β to separate into α + β by diffusion", "Coarse equiaxed α grains, because the layers below are reheated many times during building, fully recrystallize and grow large", "Metastable β phase retained to room temperature, because rapid cooling stabilizes the β phase so that it stays BCC without transforming"], "explanation": "When Ti-6Al-4V is cooled quickly from the β temperature range, there is no time for it to separate into α and β by diffusion, and it transforms into α′ martensite by a diffusionless shear transformation. L-PBF cooling is very fast, so the microstructure consists of fine acicular α′ filling columnar prior-β grains elongated along the build direction, and the strength tends to be high but the elongation low. For this reason, heat treatment or HIP is used to decompose the α′ into α + β and restore ductility. This contrasts with EBM, where preheating keeps the part hot and a lamellar α + β microstructure readily forms during building. Coarse equiaxed grains from repeated heating is the opposite of what happens; the microstructure is fine and columnar. Retaining β to room temperature would require much more of β-stabilizing elements such as Mo and V, and in Ti-6Al-4V almost no β is retained even on quenching."},
"additive-manufacturing-011": {"question": "In metal L-PBF, the part is often built attached to the base plate by supports, and after building it is given a stress-relief heat treatment while still on the plate before being cut off. Which is the correct reason for this procedure?", "choices": ["The supports merely hold up overhanging regions from below, and the heat treatment sinters the powder stuck to the surface so that it is easier to remove", "Rapid heating and cooling leave large residual stresses, so supports restrain warping and carry heat away, and the stress is lowered before removal to avoid distortion", "The heat treatment rebonds the part–plate interface by diffusion so that the supports break off cleanly along that interface when the part is cut free"], "explanation": "A layer melted by the laser tries to contract as it solidifies and cools, but it is restrained by the cold layers beneath, so large residual stresses remain, tensile in the upper layers and compressive below. These stresses accumulate with every layer and can warp the part, peel it off the plate or crack it. The supports not only hold up overhanging regions but also anchor the part to the plate to restrain warping and conduct heat into the plate. If the part is cut off with the stresses still present, it distorts the moment the restraint is removed, so the stresses are first lowered by a stress-relief heat treatment and then the part is removed. Holding up overhangs is only part of what the supports do, and sintering surface powder is not the purpose of the heat treatment. Rebonding the interface would only make the part harder to remove, the opposite of the purpose."},
"additive-manufacturing-012": {"question": "When tensile specimens of a metal built by L-PBF are pulled along the build direction (Z) and parallel to the layers (XY), the elongation in Z is often smaller and more scattered. Which is the correct main reason?", "choices": ["In the Z direction the grains become fine and equiaxed, so the many grain boundaries hinder dislocation motion and work hardening saturates quickly", "Z specimens take longer to build, so the upper layers are held hot longer and the whole specimen is annealed and softened", "Flat lack-of-fusion defects spread between the layers are pulled open perpendicular to their plane under Z tension and readily act as crack origins"], "explanation": "Lack-of-fusion defects form where the melt pool did not fully overlap with the layer below or the neighboring scan track, so they are flat and spread along the plane of the layers. Pulled in XY, these flat defects are parallel to the load and hard to open, whereas in Z they are pulled perpendicular to their plane and open like sharp cracks. Z specimens therefore tend to fail early, with small and scattered elongation. Columnar grains elongated along the build direction and the texture also contribute to anisotropy. Fine equiaxed grains in the Z direction is the opposite of what happens; columnar grains grow along Z. If annealing from different times at high temperature were the main cause, the Z specimens would instead be softer and more ductile, which does not match the observations."},
"additive-manufacturing-013": {"question": "A Ti-6Al-4V part made by powder bed fusion was given HIP, but when used with its as-built surface its fatigue strength hardly improved. Which is the correct reason?", "choices": ["Gas enters surface-connected defects so they do not collapse, and the hollows of the rough surface remain as crack origins", "The high temperature of HIP coarsens the α phase and greatly lowers the strength, cancelling the benefit of the reduced porosity", "The high pressure of HIP creates new tensile residual stress at the surface, which hastens crack initiation from the surface"], "explanation": "HIP applies gas pressure from all directions at high temperature and collapses internal closed pores by creep and diffusion. Gas, the pressure medium, enters pores and lack-of-fusion defects connected to the surface, and the pressure inside and outside balances, so they do not collapse. In addition, the surface of a powder bed fusion part has a rough relief with half-melted powder attached, and HIP does not change its shape. Fatigue cracks start from such surface hollows and near-surface defects, so the benefit becomes clear when HIP is combined with machining the surface off to a sufficient depth. HIP may coarsen the microstructure a little and lower the strength slightly, but not enough to cancel the benefit of removing pores. An isotropic pressure is not, by itself, a treatment that creates tensile residual stress at the surface."},
"additive-manufacturing-014": {"question": "High-strength aluminum alloys such as 7075 are prone to solidification cracking (hot cracking) when built by L-PBF as they are. Which method has been reported to prevent this cracking?", "choices": ["Raising the laser power to increase the energy density, deepening the melt pool and slowing cooling, so that the columnar grains grow even longer", "Adding Zr-containing fine particles to the powder as nuclei, so that fine equiaxed grains form instead of columnar ones and strain and liquid films are spread out", "Increasing Zn and Mg to widen the freezing range further, so that the grain-boundary liquid films persist longer and absorb the shrinkage strain"], "explanation": "7075 has a wide freezing range, and at the end of solidification thin liquid films persist at the grain boundaries for a long time. In L-PBF, long columnar grains grow in alignment, so the shrinkage strain during cooling concentrates on the liquid films at a few long grain boundaries, which are torn apart. In a method reported in 2017, Zr-containing nanoparticles were attached to the powder surface, forming Al₃Zr in the melt pool as sites for heterogeneous nucleation and giving fine equiaxed grains. The grain boundaries become numerous and short, so the strain is distributed and crack-free parts can be built. Raising the energy to lengthen the columnar grains only strengthens the crack-prone microstructure. Widening the freezing range so that the liquid films persist longer is counterproductive: the films cannot bear strain, so it only lengthens the time during which they are easily torn."},
"additive-manufacturing-015": {"question": "A part whose shape was determined by topology optimization is to be made by metal additive manufacturing. Which correctly describes topology optimization and the points to consider when building?", "choices": ["It is a method that changes given dimensions little by little to lower the stress; the number of holes and branches stays as in the initial shape, so any process can build it as is", "It is a method that thickens the regions of high stress found by analysis; since the amount of material can be increased freely the part does not become lighter, but AM can always build it without supports", "It keeps material only where needed to carry the loads within a given space, and build constraints such as overhang angles and powder-removal holes must also be included"], "explanation": "Topology optimization takes the space available for design and the load and restraint conditions, constrains the amount of material used, and computes where to place material so that an objective such as stiffness is optimized. Even the number of holes and branches (the topology) changes, often giving bone-like organic shapes that are hard to machine or cast, so it is considered a good match for additive manufacturing. However, even in powder bed fusion, near-horizontal overhangs sag or warp without supports, and powder inside closed cavities cannot be removed. Overhang angles, minimum wall thickness, holes for removing powder and whether supports can be taken off are therefore included as conditions of the optimization. Changing dimensions slightly without changing the topology describes size or shape optimization, and a method that does not constrain the amount of material does not reduce weight."}
}

File: data/i18n/en/questions/biomaterials.json
{
"biomaterials-001": {"question": "Which statement correctly describes the idea of biocompatibility for biomaterials?", "choices": ["Only materials that do not react with the body at all inside it are biocompatible", "The ability to perform the required function in a specific application with an appropriate host response", "A material that contains no toxic elements can be said to be biocompatible in any application"], "explanation": "Biocompatibility is not an intrinsic property of a material; it is defined as \"the ability of a material to perform with an appropriate host response in a specific application\". Alumina and zirconia, which do not react with bone, suit the femoral heads of artificial hip joints, but materials that fill bone defects are actually expected to react, by bonding to bone or by being resorbed and replaced by bone. Because the desirable response differs by application in this way, not reacting at all is not a requirement. And even a material with no toxic elements is not compatible with an application if it is so stiff that it causes stress shielding, if its wear debris causes inflammation, or if it forms thrombi in contact with blood. The shape, surface condition and location of use are evaluated as well."},
"biomaterials-002": {"question": "Which of these is a bioactive ceramic that bonds directly and chemically to bone?", "choices": ["Hydroxyapatite", "High-purity alumina", "Yttria partially stabilized zirconia"], "explanation": "Hydroxyapatite (Ca₁₀(PO₄)₆(OH)₂) is a calcium phosphate with nearly the same composition as the mineral component of bones and teeth; in the body a layer of the same kind of apatite as bone forms on its surface, and it bonds directly to bone. Because of this property it is used as a filler for bone defects and as a surface coating on metal implants. Bioactive glass bonds to bone in the same way. High-purity alumina and partially stabilized zirconia are bioinert ceramics that hardly react in the body; being hard and wear resistant, they are used for the femoral heads of artificial hip joints, but they do not bond chemically to bone. Their surfaces are either covered by a thin fibrous membrane or only interlock mechanically with bone."},
"biomaterials-003": {"question": "What is the Ca/P molar ratio of hydroxyapatite, Ca₁₀(PO₄)₆(OH)₂?", "choices": ["1.50", "1.33", "1.67"], "explanation": "The formula contains 10 Ca and 6 P (from the 6 PO₄ groups), so Ca/P = 10/6 ≈ 1.67. Bone apatite contains carbonate ions and other species, and its Ca/P is somewhat lower than this. 1.50 is the ratio 3/2 of tricalcium phosphate (TCP, Ca₃(PO₄)₂). β-TCP is more soluble than hydroxyapatite and is used as a bioresorbable material that is resorbed in the body and replaced by bone. 1.33 is the ratio 8/6 of octacalcium phosphate (Ca₈H₂(PO₄)₆·5H₂O). If the Ca/P ratio of a synthesized powder deviates from 1.67, β-TCP or CaO forms as a by-product on firing, so controlling the composition is important."},
"biomaterials-004": {"question": "Which statement correctly describes osseointegration, as the term is used for pure titanium in dental implants and similar devices?", "choices": ["A state in which bone and the implant surface are in direct contact without intervening fibrous tissue and can transfer load", "A state in which the implant gradually dissolves and is resorbed in the body and is replaced by new bone formed by osteoblasts", "A state in which the gap between the implant and bone is filled with PMMA bone cement, fixing them by mechanical interlocking"], "explanation": "Osseointegration is a phenomenon discovered by Brånemark with titanium, and it refers to a state in which living bone and the implant surface are in direct contact without intervening fibrous connective tissue and can transfer load. The titanium surface is covered by a TiO₂ passive film a few nm thick that is stable in body fluids, so bone forms along that surface. Moderately roughening the surface helps bone interlock with it and speeds fixation. The term mainly expresses direct contact with bone, as distinct from chemical bonding such as that of hydroxyapatite. Being resorbed in the body and replaced by bone is a property of bioresorbable materials such as β-TCP, and fixation with bone cement is a different method called cemented fixation."},
"biomaterials-005": {"question": "When a metal with a Young's modulus far higher than that of bone is used for the stem of an artificial hip joint, which statement correctly describes the resulting problem of stress shielding?", "choices": ["Bone carries most of the load, so excessive stress acts on the bone and it fractures easily", "The implant carries most of the load and the stress on the surrounding bone falls, so the bone is resorbed and thins", "The passive film on the implant surface breaks under stress, and the release of metal ions increases"], "explanation": "When bone and an implant carry a load together, both strain by nearly the same amount, so the one with the larger Young's modulus carries most of the stress. The Young's modulus of cortical bone is about 10–30 GPa, but Co-Cr alloys at about 210 GPa and Ti-6Al-4V at about 110 GPa are far higher, so the stress on the bone becomes smaller than it should be. Bone changes the balance of formation and resorption according to the mechanical stimulus it receives (Wolff's law), so where the stimulus falls, bone is resorbed and thins, which causes implant loosening and fractures around the implant. Excessive stress on the bone is the opposite situation. Metal ion release due to damage to the passive film is a separate problem, such as fretting corrosion."},
"biomaterials-006": {"question": "A rod of cortical bone (Young's modulus 20 GPa) and a rod of Ti-6Al-4V (Young's modulus 110 GPa) with the same cross-sectional area are joined in parallel and together carry a tensile load along their length. If both have the same strain, which value is closest to the fraction of the total load carried by the bone?", "choices": ["About 85%", "About 18%", "About 15%"], "explanation": "Because the strain ε is the same, each stress is proportional to the Young's modulus (σ = Eε), and since the cross-sectional areas are also equal, the loads are in the ratio 20 : 110. The bone's share is 20/(20 + 110) ≈ 0.154, about 15%. The implant takes over about 85% of the load that the bone alone used to carry, so the stimulus to the bone falls sharply and stress shielding occurs. About 85% is the share carried by the implant, and about 18% takes the modulus ratio 20/110 directly as the share. Switching to a β titanium alloy with a Young's modulus of about 55 GPa raises the bone's share to 20/75 ≈ 27%. The real shapes of bone and stem are complicated, but the idea that the difference in Young's modulus decides the load sharing is the same."},
"biomaterials-007": {"question": "What is the main reason why β titanium alloys such as the Ti-Nb-Ta-Zr system have been developed for implants that fix bone?", "choices": ["Retaining the BCC β phase down to room temperature makes the Young's modulus lower than that of Ti-6Al-4V and reduces stress shielding", "The β phase has an HCP structure with strong atomic bonding, which raises the Young's modulus above that of Ti-6Al-4V and prevents implant deformation", "The β phase prevents a passive film from forming on the titanium surface, which makes chemical bonding to bone easier"], "explanation": "Titanium takes the HCP α phase at low temperature and the BCC β phase at high temperature, and adding large amounts of β-stabilizing elements such as Nb, Ta and Mo retains the β phase even at room temperature. β alloys have a Young's modulus of about 55–80 GPa, lower than that of the α+β alloy Ti-6Al-4V (about 110 GPa) and closer to that of bone (about 10–30 GPa), so they reduce stress shielding. Nb, Ta and Zr are also considered to have low cytotoxicity, with the added advantage of avoiding V and Al. It is the α phase that is HCP; calling the β phase HCP confuses the crystal structures. Raising the stiffness of an implant works in the direction of strengthening stress shielding. β alloys also form a passive film on their surface and keep their corrosion resistance, and losing the film would only increase ion release, not lead to bonding with bone."},
"biomaterials-008": {"question": "Estimate the Young's modulus of porous titanium with open pores using the Gibson–Ashby equation E* = Es(ρ*/ρs)². If the Young's modulus of dense titanium is Es = 110 GPa and the porosity is 60%, which value is closest to E*? ρ*/ρs is the relative density.", "choices": ["About 44 GPa", "About 18 GPa", "About 40 GPa"], "explanation": "With a porosity of 60%, the relative density is ρ*/ρs = 1 − 0.60 = 0.40. E* = 110 × 0.40² = 110 × 0.16 ≈ 17.6 GPa, about 18 GPa, which falls within the range of the Young's modulus of cortical bone (about 10–30 GPa). Open pores also serve as a scaffold for bone to grow into, so porous metals are one way to reduce stress shielding. About 44 GPa forgets the square and uses 110 × 0.40, and about 40 GPa uses the porosity itself as 110 × 0.60². However, more porosity also lowers the strength, especially the fatigue strength, so the design is a balance between porosity and strength."},
"biomaterials-009": {"question": "Which correctly describes the mechanism of superelasticity in the Ni-Ti alloy (about 50 at%Ni) used for orthodontic wires and stents? The service temperature is above the reverse transformation finish temperature Af.", "choices": ["Plastic deformation by dislocation slip occurs, but in Ni-Ti the dislocations move back on unloading and the shape recovers", "Fine precipitates stop dislocation motion, so the Young's modulus becomes larger than that of steel and the alloy deforms less", "Under load the parent phase transforms to martensite (stress-induced martensitic transformation), and on unloading it reverts and the strain recovers"], "explanation": "Above Af, the parent phase with the B2 structure is stable. When stress is applied, the parent phase transforms to martensite at a certain stress (stress-induced martensitic transformation), and a large strain develops at a nearly constant stress. On unloading the martensite becomes unstable and returns to the parent phase, so strains of up to about 6–8% recover. This property of deforming greatly and returning at a nearly constant force is used in orthodontic wires that move teeth with a constant force and in stents that are folded thin and inserted into blood vessels. Plastic deformation by dislocation slip is a permanent strain that does not recover on unloading. Strengthening with precipitates only raises the yield stress; the Young's modulus hardly changes, and it does not explain superelasticity."},
"biomaterials-010": {"question": "Which statement correctly describes the low-temperature degradation that became a problem for yttria partially stabilized zirconia (Y-TZP) femoral heads in artificial hip joints?", "choices": ["In a moist environment, tetragonal grains transform to monoclinic from the surface with a volume expansion, roughening the surface and lowering the strength", "At about body temperature the tetragonal phase gradually changes to cubic, so transformation toughening at crack tips acts more strongly and the toughness rises", "Chloride ions in body fluids cause pitting, and deep pits form on the surface"], "explanation": "Y-TZP gets its high toughness from transformation toughening, in which metastable tetragonal grains transform to monoclinic and expand under the stress at a crack tip. In a moist environment, however, the tetragonal → monoclinic transformation proceeds slowly from the surface even at temperatures as low as body temperature. The volume expansion of about 4% creates microcracks and grain pull-out at the surface, roughening it and lowering the strength and wear resistance. This is low-temperature degradation (hydrothermal degradation); manufacturing conditions accelerated the transformation and fractures of femoral heads became a problem. For this reason, alumina–zirconia composites and similar materials have been developed. Transformation to the cubic phase does not occur at low temperature and does not strengthen transformation toughening. Pitting is corrosion in which the passive film of a metal breaks down locally; it is not a degradation mechanism of oxide ceramics."},
"biomaterials-011": {"question": "Which statement about PMMA (polymethyl methacrylate) bone cement used to fix artificial joints is correct?", "choices": ["It bonds chemically to the surfaces of both bone and implant and fixes the two together as an adhesive, like an epoxy resin", "PMMA melted by heating to about 200℃ is injected and fixes the implant as it cools to body temperature and solidifies into a glass", "When PMMA powder is mixed with the liquid monomer, it polymerizes at room temperature and hardens while releasing heat"], "explanation": "Bone cement is used by kneading PMMA powder with liquid methyl methacrylate (the monomer) during surgery. Addition polymerization by radicals generated from the initiator proceeds at room temperature, and the cement hardens in around 10 minutes. This polymerization is exothermic, and the points to watch are thermal damage to surrounding tissue from the temperature rise during hardening, residual monomer, and polymerization shrinkage. Bone cement does not bond chemically; as a filler that fills the space between the irregular bone surface and the implant and interlocks mechanically, it distributes and transfers the load to the bone. PMMA is a thermoplastic, but its melting temperature is far too high for use inside the body, so it is introduced as monomer and polymerized in the body."},
"biomaterials-012": {"question": "What is the main reaction by which polylactic acid (PLA), used in absorbable sutures and bone fixation pins, degrades in the body?", "choices": ["UV photodegradation of the main chain", "Hydrolysis of the ester bonds in the main chain", "Thermal decomposition (depolymerization) of the main chain at body temperature"], "explanation": "In aliphatic polyesters such as PLA and polyglycolic acid (PGA), the ester bonds of the main chain are hydrolyzed by water in the body, the molecular weight falls, and they finally become lactic acid or glycolic acid. These are metabolized and ultimately leave the body as carbon dioxide and water. Hydrolysis proceeds even without enzymes, and because the acid of the carboxyl groups produced accelerates further degradation (autocatalysis), large parts can degrade from the inside. Ultraviolet light hardly reaches the inside of the body, so photodegradation is not a mechanism of degradation there. At 37℃ thermal decomposition (depolymerization) hardly occurs; it is a phenomenon to watch during molding at around 200℃."},
"biomaterials-013": {"question": "A bone fixation pin of crystalline poly-L-lactic acid (PLLA), made only of the L-isomer, takes several years to be fully resorbed in the body. Which is a correct way to make it degrade faster?", "choices": ["Copolymerize with the D-isomer to make amorphous poly-DL-lactic acid", "Raise the crystallinity by drawing or heat treatment, increasing the crystalline regions that are hydrolyzed", "Increase the molecular weight to raise the number of ester bonds that hydrolysis can cleave"], "explanation": "Hydrolysis proceeds first in the amorphous regions, which water penetrates easily, and is slow in the crystalline regions, where the chains are tightly packed. Poly-DL-lactic acid (PDLLA), copolymerized with the D-isomer, loses its stereoregularity and becomes amorphous, so it degrades faster. PLGA, copolymerized with glycolic acid, which has no methyl group and is more hydrophilic, also degrades faster. The degradation period of PLGA can be tuned from weeks to months by its composition, and it is also used as a carrier that releases drugs gradually. Raising the crystallinity makes it harder for water to enter, slowing degradation. Increasing the molecular weight raises the number of bonds that must be cut before strength is lost, so the loss of strength and the resorption are again slower."},
"biomaterials-014": {"question": "Suppose the number-average molecular weight Mn of a biodegradable polymer falls by hydrolysis as Mn(t) = Mn₀exp(−kt). For k = 0.030 day⁻¹, which value is closest to the number of days until Mn falls to 20% of its initial value?", "choices": ["About 23 days", "About 27 days", "About 54 days"], "explanation": "From exp(−kt) = 0.20, t = ln(1/0.20)/k = ln 5/0.030 = 1.609/0.030 ≈ 53.6 days, about 54 days. About 23 days uses the common logarithm log 5 ≈ 0.699 instead of the natural logarithm. About 27 days assumes the molecular weight falls linearly in proportion to time, giving 0.80/0.030. In reality, acid accumulating inside a large part speeds up degradation there and crystallization proceeds during degradation, so the fall deviates from a simple exponential. Also, strength is lost later than the molecular weight falls, and mass loss (resorption) begins even later. For this reason the composition and molecular weight of the material are chosen so that it keeps its strength until the bone heals and is resorbed afterward."},
"biomaterials-015": {"question": "Magnesium, studied as a biodegradable metal, corrodes in body fluids as Mg + 2H₂O → Mg(OH)₂ + H₂. When a 0.10 g magnesium screw corrodes completely, which value is closest to the volume of hydrogen released? Take the molar mass of Mg as 24.31 g/mol and the molar volume of gas at 37℃ and 1 atm as 25.4 L/mol.", "choices": ["About 52 mL", "About 104 mL", "About 209 mL"], "explanation": "The amount of Mg is 0.10/24.31 ≈ 4.11×10⁻³ mol. Mg gives up 2 electrons when it becomes Mg²⁺, and those electrons turn 2 H⁺ into 1 H₂ molecule, so 1 mol of H₂ is released per mol of Mg. The volume is 4.11×10⁻³ × 25.4 L ≈ 0.104 L, about 104 mL. Even a single screw releases this much gas, so fast corrosion causes the problem of gas accumulating in tissue, and research is under way to slow the corrosion to match bone healing by alloying and surface treatment. About 52 mL assumes 1 mol of H₂ forms from 2 mol of Mg, and about 209 mL is misled by the coefficient of 2H₂O into assuming 2 mol of H₂ per 1 mol of Mg."},
"biomaterials-016": {"question": "The austenitic stainless steel used for bone plates and screws is basically SUS316L (corresponding to ASTM F138 and similar). Which correctly pairs the role of the 'L' in this steel with the role of its Mo addition?", "choices": ["L means high hardenability, and Mo raises strength by forming martensite on quenching", "L is a symbol for high strength at elevated temperature, and Mo stabilizes austenite in place of nickel", "L means low carbon, preventing sensitization by Cr carbides; Mo resists chloride pitting"], "explanation": "The L in 316L stands for low carbon (about 0.03% C or less). With more carbon, welding or heat treatment precipitates Cr carbides on grain boundaries and depletes the surrounding Cr (sensitization), which starts intergranular corrosion; lowering the carbon prevents this. Mo, added at about 2–3%, raises resistance to pitting and crevice corrosion, in which chloride ions such as those in body fluids locally break down the passive film. Austenitic stainless steels do not form martensite on quenching, and their strength is adjusted by cold working. Austenite is stabilized mainly by Ni, whereas Mo is, if anything, a ferrite-stabilizing element. Even so, concern over Ni release in the body means titanium alloys and others are sometimes chosen for long-term implants."},
"biomaterials-017": {"question": "Ultra-high-molecular-weight polyethylene (UHMWPE) crosslinked by gamma or electron-beam irradiation at roughly several tens to 100 kGy is widely used for the bearing surfaces of artificial joints. Which correctly pairs the aim of this with the reason for heat treatment or antioxidant addition after irradiation?", "choices": ["Crosslinking restrains chain motion and reduces wear; residual free radicals from irradiation drive oxidation in the body and elsewhere, so they must be eliminated", "Crosslinking raises the crystallinity, hardening the polymer and reducing wear; irradiation lowers the molecular weight, so heat treatment rejoins the chains", "Irradiation serves only for sterilization and has nothing to do with wear; the heat treatment and antioxidant remove bubbles left from molding"], "explanation": "In hip replacements, UHMWPE wear particles are taken up by macrophages and cause inflammation, leading to bone loss (osteolysis) and loosening. Crosslinking the chains by irradiation suppresses the deformation in which chains align with the sliding direction and are torn off, greatly reducing wear. But free radicals left by irradiation react with oxygen and drive oxidation, which cuts chains and embrittles the polymer. They are therefore reduced by remelting above the melting point or annealing below it, or trapped by adding vitamin E. Remelting lowers the crystallinity and also somewhat lowers strength and fatigue properties. Irradiation is not a treatment to raise crystallinity, and the heat treatment is not meant to make up for a loss of molecular weight."},
"biomaterials-018": {"question": "The femoral head of an artificial hip (diameter 28 mm) digs into the polyethylene acetabular cup along its own direction at 0.10 mm per year. Approximating the worn region as a cylinder whose base is the cross-sectional area of the head (V = πr²w, where r is the head radius and w the linear wear), which value is closest to the volumetric wear over 10 years?", "choices": ["About 62 mm³", "About 620 mm³", "About 2500 mm³"], "explanation": "The head radius is r = 14 mm and the linear wear over 10 years is w = 0.10 × 10 = 1.0 mm, so V = π × 14² × 1.0 ≈ 616 mm³, or about 620 mm³. About 62 mm³ is the value for a single year, not converted to 10 years, and about 2500 mm³ uses the 28 mm diameter as the radius. Volumetric wear is proportional to the square of the head radius, so at the same linear wear rate a larger head produces a larger volume of debris. Because the amount of debris is related to the likelihood of osteolysis, it is important to assess wear by volume and not only by linear wear. The real worn region departs from a cylinder because the head's direction changes, and the exact volume is found by measuring the shape."},
"biomaterials-019": {"question": "When the surface of an artificial material contacts blood or body fluids, which phenomenon occurs first and governs the subsequent cell adhesion and thrombus formation?", "choices": ["Within seconds to minutes, proteins adsorb on the surface and form a layer", "Platelets and white blood cells first attach directly to the material surface, and proteins gather only later after those cells secrete them", "The surface reacts with nothing for several days, after which fibroblasts approach and cover it with a membrane"], "explanation": "When a material contacts body fluids, proteins such as albumin, fibrinogen and immunoglobulins adsorb on its surface within seconds to minutes, before any cells arrive. Which proteins adsorb, and in what orientation and state of denaturation, depends on the surface wettability, charge and roughness. The adsorbed population changes over time; abundant proteins that arrive first are known to be replaced by ones of higher affinity (the Vroman effect). Cells recognize this adsorbed layer and attach to it, so platelet adhesion, thrombus formation and inflammatory responses depend on it. The order with cells attaching directly is reversed, and a fibrous capsule is a late stage of the foreign-body response."},
"biomaterials-020": {"question": "Which correctly describes the processes on the surface of a 45S5 bioactive glass (in mass %, SiO₂ 45, Na₂O 24.5, CaO 24.5, P₂O₅ 6) before it bonds to bone?", "choices": ["The glass crystallizes in body fluid to form an inert layer resembling alumina, and bone merely interlocks mechanically with that layer", "The surface remains completely undissolved, and only collagen in the body fluid bonds directly to it, uniting it with bone", "Na⁺ exchanges with H⁺ from the fluid, the network breaks into a silica-rich gel layer, and calcium phosphate precipitates on it and crystallizes into apatite"], "explanation": "On contact with body fluid, Na⁺ and Ca²⁺ at the surface first exchange with H⁺ (H₃O⁺) from the liquid; the pH rises, Si-O-Si bonds hydrolyze, and Si-OH groups condense into a silica-rich gel layer. Amorphous calcium phosphate then precipitates on it from Ca²⁺ and phosphate ions in the fluid and released from the glass, and crystallizes into a carbonate-containing apatite. This layer resembles the mineral of bone and bonds to bone through collagen and bone cells. Glasses with too much SiO₂ (about 60 mol% or more for melt-derived glasses), whose network is strong, react too slowly and are not bioactive. Forming a non-reacting inert layer is the behavior of alumina and the like, and a surface that does not dissolve does not fit this process, which begins with ion release."},
"biomaterials-021": {"question": "In hip replacements, metal-on-metal bearings with both the femoral head and the cup made of Co-Cr-Mo alloy were used as a combination that produces no polyethylene wear debris, but problems were reported and their use fell sharply. What was the main problem?", "choices": ["Co-Cr-Mo alloy has too low a Young's modulus, so the head deforms under load, the clearance to the cup disappears and the joint tends to seize", "Very fine worn metal particles and dissolved Co and Cr ions cause reactions in surrounding tissue and raise metal ion levels in the blood", "Co-Cr-Mo alloy cannot form a passive film in body fluids, so general corrosion thins the head within a short time and its strength becomes insufficient"], "explanation": "Metal-on-metal bearings have low volumetric wear and were expected to avoid osteolysis caused by polyethylene debris. However, the debris consists of nanometer-sized metal particles in very large numbers; their large surface area makes them dissolve readily, so Co and Cr ions enter the surrounding tissue and the blood. When a tilted component concentrates load at the edge, wear increases, and adverse reactions to metal debris were reported, such as inflammation and necrosis of surrounding tissue and swellings called pseudotumors. Co-Cr-Mo alloy has a Young's modulus of about 210 GPa, far higher than bone, not too low. It is also protected by a passive film consisting mainly of Cr₂O₃ and does not thin quickly by general corrosion."},
"biomaterials-022": {"question": "Why is steam sterilization in an autoclave at around 121°C unsuitable for a resorbable bone screw made of polylactic acid (glass transition temperature about 60°C)?", "choices": ["High-pressure steam crosslinks the polylactic acid chains into a network, so the screw is no longer hydrolyzed in the body and is not resorbed", "Steam at 121°C cannot kill bacterial spores, so steam sterilization cannot be used for any medical device, not only polylactic acid parts", "It is exposed to steam above its glass transition temperature, so hydrolysis lowers its molecular weight and its shape is also easily distorted"], "explanation": "Steam sterilization is a reliable method that kills even spores with saturated steam at around 121°C and is widely used for titanium and stainless steel instruments. Polylactic acid, however, is a polymer whose main-chain ester bonds are hydrolyzed by water; exposed to steam well above its glass transition temperature, its chains become mobile, hydrolysis proceeds quickly, and its molecular weight and strength fall. Because it softens, the screw is also easily distorted. Sterilization with ethylene oxide gas, which works at low temperature, or with gamma rays or electron beams is therefore used. Radiation also breaks chains and lowers the molecular weight, so the dose and the initial molecular weight are taken into account in design. Steam does not crosslink the polymer and prevent its resorption."},
"biomaterials-023": {"question": "Dental composite resin for fillings consists of a light-cured resin mixed with an inorganic filler that does not shrink on curing. If the resin alone shrinks by 6.0% by volume on polymerization and the composite contains 60 vol% filler, what is the volumetric polymerization shrinkage of the composite? Assume the resin's shrinkage fraction does not depend on the filler.", "choices": ["About 2.4%", "About 3.6%", "About 6.0%"], "explanation": "Only the resin, which makes up 40% of the volume, shrinks, so the overall shrinkage is 0.40 × 6.0% = 2.4%. About 3.6% mistakes the 60% filler fraction for the resin fraction and calculates 0.60 × 6.0%, and about 6.0% ignores the fact that the filler does not shrink. Because the filling is bonded to the walls of the cavity, shrinkage during curing puts the bonded interface in tension, and if a gap opens, bacteria can enter and cause secondary caries. More filler reduces shrinkage and also raises the Young's modulus and wear resistance. In addition, the cavity is often filled in several thin increments, each cured in turn, to reduce the shrinkage stress."},
"biomaterials-024": {"question": "Polyether ether ketone (PEEK) is used for devices such as cages inserted between vertebrae to promote bone fusion. Compared with titanium alloy, which statement about PEEK is correct?", "choices": ["Its Young's modulus, about 200 GPa, is higher than that of titanium alloy, so it carries more load than the bone and gives firmer fixation until fusion", "Its Young's modulus, about 3–4 GPa, is far lower than titanium alloy, and it is radiolucent, so fusion is easy to follow on postoperative images", "It is hydrolyzed in the body and resorbed in about a year, so no operation is needed to remove the cage after the bone has fused and no foreign body remains"], "explanation": "PEEK is a semicrystalline thermoplastic in which aromatic rings are linked by ketone and ether bonds; it is chemically stable and hardly degrades in the body. Its Young's modulus of about 3–4 GPa is far lower than the roughly 110 GPa of titanium alloy and comparable to or below that of cortical bone (about 7–30 GPa), so it is less likely to cause stress shielding. Unlike metals it transmits X-rays well and causes few artifacts in CT or MRI, so bone growing together inside the cage is easy to observe. On the other hand it is bioinert and does not bond directly to bone, so its surface may be coated with titanium or hydroxyapatite. A modulus of around 200 GPa belongs to metals such as Co-Cr alloys, and resorption by hydrolysis belongs to aliphatic polyesters such as polylactic acid."},
"biomaterials-025": {"question": "Which statement about silicone hydrogels, used in soft contact lenses to increase the amount of oxygen reaching the cornea, is correct?", "choices": ["Oxygen passes mainly by dissolving in the water the lens contains, so silicone is added to raise the water content of the lens and increase oxygen permeability", "Silicone hardly lets oxygen through, but it gives the strength to resist tearing even when thin, so oxygen passes more easily in proportion to the thinner lens", "Siloxane regions, in which oxygen dissolves well and diffuses fast, act as oxygen pathways, so permeability is high even at a relatively low water content"], "explanation": "The cornea has no blood vessels and receives much of its oxygen from tears and air, so a lens with low oxygen permeability starves the cornea of oxygen. In conventional hydrogels such as poly-HEMA, oxygen passes by dissolving in the water within the lens, so permeability rises with water content but is capped by the permeability of water itself. In silicone hydrogels, connected siloxane regions, whose flexible Si-O chains dissolve oxygen well and let it diffuse fast, form oxygen pathways, so permeability far higher than in conventional lenses is obtained even at a relatively low water content. Because siloxane repels water, it is combined with hydrophilic components and the surface is treated to make it wettable. Saying that silicone blocks oxygen is the reverse of the truth."}
}
