Repository: tatuyaochi-blip/matsci-quiz

# 材料科学教室 Materials Science Room

材料科学を3択問題で学ぶ学習サイト。扱う範囲: 結晶構造・欠陥と拡散・機械的性質から、状態図と熱処理、セラミックス・高分子・電子材料、薄膜とSEM・TEM・XRDなどの材料分析。

姉妹サイト「半導体教室」(semiconroom.com、リポジトリ semicon-quiz)と同じエンジンで作っている。HTML/CSS/JavaScript だけで、`src/` と `data/` から `tools/build.js` で `docs/` を生成する。公開は GitHub Actions(`.github/workflows/pages.yml`)が main への push のたびにビルドして GitHub Pages に出す。`docs/` はコミットしない。

## サイトごとの設定

- `config.json` の `siteName`・`brand`(分野名やトップの見出しなど、UI文言の `{{brand_xxx}}` を埋める)・`icon`(アイコンの色と図柄)
- `noindex: true` の間は全ページに noindex を付ける(確認用の公開)。独自ドメインで一般公開するときに `baseUrl`・`cname` を設定し、`noindex` を外す
- 色は `src/css/style.css` の `--accent` など。保存の名前の頭は `src/js/store.js` の `NS`

File: data/i18n/en/questions/ceramics.json
{
"ceramics-001": {"question": "Take the ionic radius of Na⁺ as 0.102 nm and that of Cl⁻ as 0.181 nm. What cation coordination number does the radius ratio predict? Take the coordination number as 4 for a radius ratio of 0.225–0.414, 6 for 0.414–0.732, and 8 for 0.732 and above.", "choices": ["4", "6", "8"], "explanation": "The radius ratio is r₊/r₋ = 0.102/0.181 ≈ 0.564, in the range 0.414–0.732, so octahedral coordination is predicted, with the cation surrounded by 6 anions (coordination number 6). NaCl indeed has the rock salt structure, in which both Na⁺ and Cl⁻ have a coordination number of 6. Coordination number 8 is stable for radius ratios of 0.732 and above, as in CsCl, and coordination number 4 for 0.225–0.414, as in ZnS. The idea behind this rule (Pauling's first rule) is that if the cation is too small, the surrounding anions run into each other and no longer touch the cation, so the coordination number drops."},
"ceramics-002": {"question": "Which statement about the CsCl structure is correct?", "choices": ["Cs⁺ and Cl⁻ each form a simple cubic lattice, interpenetrating each other, and the coordination number is 8", "It is a kind of body-centered cubic (BCC) lattice with the same kind of ion at the corners and the body center, giving 2 ions of the same kind per unit cell", "It is the same structure as rock salt, with Cs⁺ and Cl⁻ alternating on an FCC lattice, and each ion has a coordination number of 6"], "explanation": "The CsCl structure has Cl⁻ at the cube corners and Cs⁺ at the body center. Because the radius ratio (about 0.94) exceeds 0.732, each Cs⁺ is surrounded by 8 Cl⁻ and the coordination number is 8. It looks like BCC, but the corner and body-center ions are of different kinds and cannot be brought into coincidence by a translation, so the Bravais lattice is simple cubic. In other words, it is two interpenetrating simple cubic lattices, and calling it BCC is a common mistake. Two kinds of ions alternating on an FCC lattice with a coordination number of 6 describes the NaCl (rock salt) structure."},
"ceramics-003": {"question": "In the perovskite structure (ABO₃), as in BaTiO₃, what is the oxygen coordination number around the B-site cation (Ti⁴⁺)?", "choices": ["4", "12", "6"], "explanation": "In the ideal perovskite structure, the small B-site cation (Ti⁴⁺) is surrounded by 6 oxide ions, forming TiO₆ octahedra that share corners and link up in three dimensions. The large A-site cation (Ba²⁺) sits in the space between the octahedra, surrounded by 12 oxide ions. Twelve is the A-site coordination number, an easy value to confuse. Four is the tetrahedral coordination number of the wurtzite and zinc blende structures. In BaTiO₃, a slight displacement of Ti from the center of the octahedron produces spontaneous polarization, the origin of ferroelectricity, a large dielectric constant and piezoelectricity."},
"ceramics-004": {"question": "Which statement about sintering of ceramic powders is correct?", "choices": ["The driving force for sintering is the reduction in surface energy as the surface area of the particles decreases", "Surface diffusion and evaporation–condensation also bring the particle centers closer together, so they densify the compact substantially", "The finer the particles, the higher the temperature needed for sintering"], "explanation": "A powder compact has a large surface area and carries excess surface energy. At high temperature, material moves, the necks between particles grow, and the reduction in surface area lowers the energy of the system; this is the driving force for sintering. Of the transport mechanisms, those that carry material from the grain boundaries by grain boundary diffusion or volume diffusion bring particle centers closer together and so produce densification (shrinkage). Surface diffusion and evaporation–condensation, on the other hand, only thicken the necks without bringing particle centers closer, and contribute little to densification. Finer particles have a larger specific surface area and shorter diffusion distances, so sintering proceeds at lower temperatures."},
"ceramics-005": {"question": "Which statement about the glass transition temperature Tg when a glass is cooled from the melt is correct?", "choices": ["It is a fixed value for each substance, independent of the cooling rate", "The faster the cooling rate, the lower Tg", "The faster the cooling rate, the higher Tg"], "explanation": "As a melt cools, its viscosity rises steeply, and at the temperature where atomic rearrangement can no longer keep up with cooling, the structure freezes in and the slope of specific volume versus temperature changes. This temperature is the glass transition temperature Tg, at a viscosity of roughly 10¹² Pa·s. The faster the cooling, the less time atoms have to rearrange, so the structure freezes in at a higher temperature and Tg is higher; the frozen-in structure is then a lower-density state. Tg is not the temperature of a thermodynamic phase transition like a melting point, so it is not fixed independent of cooling rate. This property also bears on removing residual stresses by annealing glass."},
"ceramics-006": {"question": "The strength of a ceramic follows the Weibull distribution Pf = 1 − exp[−(σ/σ₀) to the power m] with a scale parameter σ₀ = 400 MPa and a Weibull modulus m = 10. Which value is closest to the probability of failure under a load of 300 MPa?", "choices": ["About 5.5%", "About 53%", "About 95%"], "explanation": "σ/σ₀ = 300/400 = 0.75, and its tenth power is 0.75¹⁰ ≈ 0.0563. So Pf = 1 − exp(−0.0563) ≈ 0.055, about 5.5%. About 53% forgets the power m and computes 1 − exp(−0.75). About 95% mistakes exp(−0.0563) ≈ 0.945 for the failure probability; that is the probability of surviving (the reliability). Because the strength of ceramics is set by the size of internal flaws, it scatters more than that of metals, with m typically about 5–20. The larger m, the smaller the scatter, and the faster the failure probability falls at stresses below σ₀."},
"ceramics-007": {"question": "For a ceramic with a Weibull modulus m = 10, specimens of volume V had a characteristic strength of 500 MPa. Using the Weibull volume effect σ₂/σ₁ = (V₁/V₂) to the power 1/m, which value is closest to the characteristic strength of a component of volume 10V made of the same material?", "choices": ["About 50 MPa", "About 500 MPa (unchanged)", "About 397 MPa"], "explanation": "In the weakest-link picture, a larger volume is more likely to contain a large flaw, so strength falls. σ₂ = 500 × (1/10) to the power 0.1 = 500 × 0.794 ≈ 397 MPa. About 50 MPa assumes strength is inversely proportional to volume; in fact it enters through the m-th root, so the drop is gradual. About 500 MPa treats strength as a size-independent material constant, as for metals. Using the bend strength of small specimens directly to design a large component errs on the unsafe side, so the design of ceramic components corrects the strength for differences in effective volume."},
"ceramics-008": {"question": "A ceramic has a flexural strength of 300 MPa, a Young's modulus of 380 GPa, a Poisson's ratio of 0.22 and a coefficient of linear thermal expansion of 8.0×10⁻⁶ K⁻¹. Which value is closest to the rough temperature difference at which thermal shock from rapid quenching begins to crack it, ΔTc = σf(1 − ν)/(Eα)?", "choices": ["About 77 K", "About 99 K", "About 127 K"], "explanation": "Eα = 380×10⁹ × 8.0×10⁻⁶ = 3.04×10⁶ Pa/K and σf(1 − ν) = 300×10⁶ × 0.78 = 2.34×10⁸ Pa, so ΔTc = 2.34×10⁸/(3.04×10⁶) ≈ 77 K. About 99 K forgets to multiply by (1 − ν), and about 127 K divides by (1 − ν) instead. Thermal shock resistance is greater the higher the strength and the lower the Young's modulus and thermal expansion coefficient. Fused silica, with a very small thermal expansion coefficient of about 0.5×10⁻⁶ K⁻¹, is extremely resistant to thermal shock. A high thermal conductivity also helps, because it keeps the temperature difference between the surface and the interior small."},
"ceramics-009": {"question": "Why does stabilized zirconia (YSZ), ZrO₂ with Y₂O₃ dissolved in it, conduct oxide ions?", "choices": ["Y³⁺ enters interstitial sites and supplies free electrons", "Y³⁺ substitutes for Zr⁴⁺, and one oxygen vacancy forms for every two Y³⁺", "Y³⁺ substitutes for Zr⁴⁺, and two oxygen vacancies form for every Y³⁺"], "explanation": "When trivalent Y³⁺ substitutes on a site of tetravalent Zr⁴⁺, each one leaves a deficit of one positive charge. To maintain electrical neutrality, one vacancy of the divalent oxide ion forms for every two Y³⁺ (in Kröger–Vink notation, Y₂O₃ → 2Y′_Zr + V_O•• + 3O_O). At high temperature O²⁻ moves through these oxygen vacancies, so YSZ is used as a solid electrolyte in oxygen sensors and solid oxide fuel cells (SOFCs). Two vacancies per Y³⁺ does not balance the charge, and Y does not enter interstitial sites and release electrons either. Adding Y₂O₃ also serves to stabilize the cubic or tetragonal phase down to room temperature."},
"ceramics-010": {"question": "Which statement about the relation between piezoelectricity and ferroelectricity is correct?", "choices": ["All piezoelectrics are ferroelectrics", "All ferroelectrics are piezoelectric, but some piezoelectrics, such as quartz, are not ferroelectric", "Even crystals with a center of symmetry become piezoelectric under a strong enough electric field"], "explanation": "Piezoelectricity is the property of developing polarization under mechanical stress and, conversely, deforming in an electric field; it requires a crystal without a center of symmetry. Ferroelectrics are crystals with a spontaneous polarization whose direction can be reversed by an electric field; they lack a center of symmetry and so are always piezoelectric. Quartz (α-quartz), by contrast, lacks a center of symmetry and is piezoelectric, but has no spontaneous polarization and so is not ferroelectric. In crystals with a center of symmetry, no first-order piezoelectric effect appears however strong the field (electrostriction, proportional to the square of the field, is a separate effect). Ferroelectric ceramics such as PZT and BaTiO₃ are poled to align the polarization before use as piezoelectric elements."},
"ceramics-011": {"question": "Which value is closest to the capacitance of a parallel-plate capacitor with a dielectric layer of relative permittivity 3000 and thickness 2.0 µm between electrodes of area 1.0 mm²? Take the permittivity of free space as 8.85×10⁻¹² F/m.", "choices": ["About 13 pF", "About 13 nF", "About 13 µF"], "explanation": "Substitute into C = ε₀εᵣA/d in SI units. A = 1.0 mm² = 1.0×10⁻⁶ m² and d = 2.0 µm = 2.0×10⁻⁶ m, so C = 8.85×10⁻¹² × 3000 × 1.0×10⁻⁶ / (2.0×10⁻⁶) ≈ 1.3×10⁻⁸ F, about 13 nF. About 13 pF and about 13 µF are off by a factor of 1000 from a slip in converting mm² or µm. BaTiO₃-based dielectrics have relative permittivities in the thousands, and multilayer ceramic capacitors (MLCCs) stack hundreds of such thin layers connected in parallel to obtain a large capacitance in a small volume."},
"ceramics-012": {"question": "What is the main reason partially stabilized zirconia has a high fracture toughness?", "choices": ["The tensile stress at the crack tip transforms monoclinic to tetragonal, and the roughly 4% volume contraction relaxes the stress", "The glassy phase left at the grain boundaries flows viscously at high temperature, blunting the crack tip and relieving the stress concentration", "Metastable tetragonal grains transform to monoclinic at the crack tip, and their volume expansion compresses the crack"], "explanation": "In partially stabilized zirconia, tetragonal particles that would normally become monoclinic at low temperature are held metastably by the constraint of their surroundings. As a crack advances, the tensile stress at its tip transforms the tetragonal phase martensitically to monoclinic, with a volume expansion of about 4%. This expansion creates compressive stress around the crack that acts to close it, so extra energy is needed to propagate the crack. This is called transformation toughening (stress-induced transformation toughening). The choice with the transformation direction and volume change reversed is wrong. Blunting by viscous flow is a high-temperature phenomenon in materials containing a glassy phase."},
"ceramics-013": {"question": "When sintering silicon nitride (Si₃N₄) powder, additives (sintering aids) such as Y₂O₃ or Al₂O₃ are normally added. What is the main reason?", "choices": ["The additives dissolve in Si₃N₄, turn its bonding ionic, and melt the whole compact before it solidifies", "The additives remove oxygen from particle surfaces and speed up surface diffusion, densifying by neck growth alone", "Strong covalent bonds make diffusion slow, so the additives form a liquid at high temperature that aids densification by solution and reprecipitation"], "explanation": "Si₃N₄ and SiC have strong covalent bonds and extremely small self-diffusion coefficients, so solid-state diffusion alone barely densifies them even at high temperature. Adding Y₂O₃ or Al₂O₃ produces an oxide liquid at high temperature by reaction with the SiO₂ on the particle surfaces; particles dissolve in this liquid and reprecipitate elsewhere, which drives densification (liquid-phase sintering). On cooling, the liquid remains as a glassy grain-boundary phase, which also lowers the high-temperature strength. The whole compact is not melted, and the nature of the bonding does not change. Surface diffusion only thickens the necks and contributes almost nothing to densification."},
"ceramics-014": {"question": "Which statement correctly describes what happens when BaTiO₃ is heated above its Curie temperature (about 120°C)?", "choices": ["It changes from tetragonal to cubic, the spontaneous polarization disappears, and it becomes paraelectric", "It changes from cubic to tetragonal, a spontaneous polarization appears, and it becomes ferroelectric", "The crystal structure does not change, but Ti⁴⁺ shifts even farther from the center of the oxygen octahedron and the polarization grows"], "explanation": "At room temperature BaTiO₃ is tetragonal, with Ti⁴⁺ slightly displaced from the center of the oxygen octahedron; this displacement gives a spontaneous polarization, making it ferroelectric. Above the Curie temperature (about 120°C) the crystal changes to the more symmetric cubic perovskite structure, Ti⁴⁺ sits at the center of the octahedron on average, the spontaneous polarization disappears, and the material becomes paraelectric. On cooling the change runs the other way, from cubic to tetragonal, so the statement that heating produces the tetragonal phase has the direction reversed. Nor does the displacement grow at higher temperature. The relative permittivity shows a sharp peak near the Curie temperature, so capacitor materials use additives to flatten its temperature dependence."},
"ceramics-015": {"question": "MgO has the rock salt (NaCl) structure with a lattice constant of 0.4212 nm. Taking the atomic weights of Mg and O as 24.31 and 16.00 and Avogadro's number as 6.022×10²³ mol⁻¹, which is closest to the theoretical density of MgO?", "choices": ["About 0.90 g/cm³", "About 3.58 g/cm³", "About 7.17 g/cm³"], "explanation": "The rock salt unit cell contains 4 anions on the FCC sites and 4 cations in the octahedral sites, so it holds 4 MgO formula units. With a³ = (4.212×10⁻⁸ cm)³ ≈ 7.47×10⁻²³ cm³, ρ = 4 × 40.31/(6.022×10²³ × 7.47×10⁻²³) ≈ 3.58 g/cm³, in good agreement with the measured value. About 7.17 g/cm³ comes from counting all 8 ions, Mg²⁺ and O²⁻ together, as separate formula units. About 0.90 g/cm³ assumes only one formula unit per cell, as in the CsCl structure. In ceramics, the density of a sintered body divided by this theoretical density gives the relative density, which is used to judge how dense it is."},
"ceramics-016": {"question": "In the fluorite (CaF₂) structure, Ca²⁺ ions sit on the FCC lattice points and F⁻ ions occupy all the tetrahedral sites. Which combination of coordination numbers for Ca²⁺ and F⁻ is correct?", "choices": ["Ca²⁺ 8, F⁻ 4", "Ca²⁺ 4, F⁻ 8", "Both Ca²⁺ and F⁻ 6"], "explanation": "An F⁻ ion in a tetrahedral site is surrounded by 4 Ca²⁺ ions, so its coordination number is 4. The FCC unit cell has 4 Ca²⁺ ions and 8 tetrahedral sites, giving the formula CaF₂. With two F⁻ ions per Ca²⁺, the coordination numbers are in the ratio Ca²⁺ : F⁻ = 2 : 1, so Ca²⁺ has a coordination number of 8 (it sits at the center of a cube of F⁻ ions). Ca²⁺ 4 and F⁻ 8 is the reverse combination, which corresponds to the antifluorite structure (Li₂O and others) with cations and anions exchanged. Both being 6 is the coordination of the rock-salt structure. UO₂ and the high-temperature cubic phase of ZrO₂ also take the fluorite structure."},
"ceramics-017": {"question": "In α-Al₂O₃ with the corundum structure, O²⁻ ions form an approximately hexagonal close-packed array and Al³⁺ ions sit in its interstices. Which interstices do the Al³⁺ ions occupy? Assume a close-packed array has one octahedral site and two tetrahedral sites per anion.", "choices": ["All of the octahedral sites", "Two-thirds of the octahedral sites", "Half of the tetrahedral sites"], "explanation": "A close-packed array of N anions has N octahedral sites and 2N tetrahedral sites. Al₂O₃ has 2 Al³⁺ for every 3 O²⁻, so if the cations go into octahedral sites, filling two-thirds of them matches the formula. In corundum the Al³⁺ ions do fill two-thirds of the octahedral sites in a regular pattern, leaving the remaining third empty. Filling all the octahedral sites, or half of the tetrahedral sites, would put one cation per anion, a 1:1 composition like MgO, and the charges would not balance. Deducing site occupancy from the cation-to-anion ratio also works for other oxides such as spinels."},
"ceramics-018": {"question": "The density of a sintered alumina body was measured by the Archimedes method: dry mass 10.00 g, mass saturated with water 10.16 g and mass suspended in water 7.43 g. Taking the density of water as 1.00 g/cm³ and the theoretical density of alumina as 3.98 g/cm³, which is closest to the relative density of the body (bulk density/theoretical density)?", "choices": ["About 92.0%", "About 93.5%", "About 97.8%"], "explanation": "Because the open pores are filled with water during the measurement, the external volume including the pores is (10.16 − 7.43)/1.00 = 2.73 cm³. The bulk density is the dry mass divided by this volume, 10.00/2.73 ≈ 3.66 g/cm³, and the relative density is 3.66/3.98 ≈ 0.920, about 92.0%. About 97.8% takes the volume from the difference between the dry and suspended masses, 10.00 − 7.43, ignoring the water in the open pores. About 93.5% puts the saturated mass in the numerator. The open porosity is (10.16 − 10.00)/2.73 ≈ 5.9%, so about 2% of the total porosity of about 8.0% is closed porosity."},
"ceramics-019": {"question": "In ceramics such as alumina, the compressive strength is large, from several to about ten times the tensile strength. What is the main reason?", "choices": ["Dislocations move more easily in compression, and plastic deformation relaxes the stress", "Compression specimens are small, so the strength only appears high because of the size effect", "In compression, the forces tend to close the small internal cracks, so the cracks hardly grow"], "explanation": "Fracture of ceramics starts at small defects inside or at the surface: cracks, pores or coarse grains. In tension, stress concentrates at the crack tips and fracture runs at once from the largest defect. In compression, the forces tend to close the crack faces, so cracks do not open easily, and failure requires many small cracks to grow gradually in shear and link up, so the strength is much higher. Ceramics are therefore suited to uses in which they carry compressive loads. In ionic and covalent crystals dislocations hardly move even in compression. The difference is not due to specimen size but is an intrinsic effect of the direction of stress."},
"ceramics-020": {"question": "In ionic crystals such as NaCl, the main defects are Schottky defects, pairs of a cation vacancy and an anion vacancy. If forming one pair takes Qs = 2.0 eV, which is closest to the fraction of vacant cation sites at 727°C, n/N = exp(−Qs/2kT)? Take Boltzmann's constant as k = 8.617×10⁻⁵ eV/K.", "choices": ["About 8.3×10⁻¹¹", "About 9.1×10⁻⁶", "About 1.2×10⁻⁷"], "explanation": "T = 727 + 273 = 1000 K, so kT ≈ 0.0862 eV. Qs/2kT = 2.0/(2 × 0.0862) ≈ 11.6, so n/N = exp(−11.6) ≈ 9.1×10⁻⁶. The 2 in the denominator arises because cation and anion vacancies can be placed independently, so at equilibrium the product of their fractions is exp(−Qs/kT), and electrical neutrality makes the two fractions equal. About 8.3×10⁻¹¹ drops the 2 and uses exp(−Qs/kT), and about 1.2×10⁻⁷ uses the temperature in °C, 727, without converting to kelvin."}
}

File: data/i18n/en/questions/corrosion.json
{
"corrosion-001": {"question": "At 25 °C, the standard electrode potentials are +0.34 V for Cu²⁺/Cu, −0.44 V for Fe²⁺/Fe and −0.76 V for Zn²⁺/Zn. Which of these three metals is thermodynamically the most easily oxidized (most readily becomes a cation)?", "choices": ["Copper", "Iron", "Zinc"], "explanation": "The standard electrode potential expresses the equilibrium between a metal and its ions relative to the standard hydrogen electrode at 0 V. The more negative (more active) the value, the stronger the tendency of the metal to give up electrons and become a cation, so of the three, zinc at −0.76 V is the most easily oxidized and copper at +0.34 V is the least (the most noble). Choosing copper reads the sign the wrong way round. Iron (−0.44 V) is more noble than zinc, so it is not as easily oxidized. Note, however, that the standard electrode potential indicates a tendency, not the actual rate of corrosion. Aluminum, for example, is very active at −1.66 V, but resists the atmosphere well thanks to its dense surface oxide film. To evaluate metal combinations in real environments, the ranking of corrosion potentials measured in seawater (the galvanic series) is used."},
"corrosion-002": {"question": "When local cells form on an iron surface in neutral, aerated water and corrosion proceeds, which reaction mainly occurs at the cathode?", "choices": ["Fe → Fe²⁺ + 2e⁻", "O₂ + 2H₂O + 4e⁻ → 4OH⁻", "2H⁺ + 2e⁻ → H₂"], "explanation": "Even on the surface of a single metal, inclusions, grain boundaries, strain and nonuniformities in the environment create regions of lower and higher potential, and with the metal itself acting as the wire, many small cells form. These are local cells. At the lower-potential anodes, iron dissolves as Fe → Fe²⁺ + 2e⁻ (the choice giving this equation is the anode reaction), and at the cathodes that accept these electrons, in neutral water, the main reaction is reduction of dissolved oxygen, O₂ + 2H₂O + 4e⁻ → 4OH⁻. The Fe²⁺ and OH⁻ produced react and are further oxidized into red rust (FeOOH and others). Hydrogen evolution, 2H⁺ + 2e⁻ → H₂, is the main reaction in acidic solutions rich in H⁺; in neutral water, H⁺ is scarce at about 10⁻⁷ mol/L, so it does not play the main role."},
"corrosion-003": {"question": "When the concentration of dissolved oxygen varies from place to place on steel in water, a differential aeration cell forms. Where does corrosion tend to concentrate?", "choices": ["Where the oxygen supply is low (deep in crevices, under deposits and so on)", "Where the oxygen supply is high (near the waterline and so on), which becomes the anode", "An oxygen concentration difference does not create a cell, so the whole surface corrodes almost uniformly"], "explanation": "Where oxygen is plentifully supplied, the cathodic reaction of oxygen reduction occurs readily and the potential is higher. A cell therefore forms in which the oxygen-poor regions become anodes where iron dissolves, and the oxygen-rich regions become cathodes. This is the differential aeration (oxygen concentration) cell, and corrosion concentrates where oxygen has difficulty reaching: deep in crevices, under deposits, just below the waterline and so on. The choice naming the oxygen-rich regions reverses anode and cathode. An oxygen concentration difference alone creates a potential difference, so the choice saying the whole surface corrodes almost uniformly is also wrong. Inside a crevice, hydrolysis of the dissolved metal ions acidifies the solution and chloride ions also collect, accelerating corrosion further (crevice corrosion). Bolted joints and areas under gaskets are typical sites."},
"corrosion-004": {"question": "A zinc sacrificial anode is attached to a steel structure in seawater. Treating it as a cell under standard conditions with standard electrode potentials of −0.44 V for Fe²⁺/Fe and −0.76 V for Zn²⁺/Zn, which correctly gives the emf and the metal that dissolves?", "choices": ["About 0.32 V; zinc dissolves and the steel is protected", "About 0.32 V; the steel dissolves and the zinc is protected", "About 1.20 V; zinc dissolves and the steel is protected"], "explanation": "The emf is the potential of the cathode side (the more noble iron) minus that of the anode side (the more active zinc): E = −0.44 − (−0.76) = 0.32 V. The active zinc becomes the anode and dissolves as Zn → Zn²⁺ + 2e⁻, and the electrons flow into the steel, making it the cathode, so dissolution of the steel is suppressed. This is cathodic protection by sacrificial anodes (the galvanic anode method), used for ship hulls, harbor steel structures and buried pipelines; the anodes are consumed and are replaced periodically. About 1.20 V is the mistake of adding the magnitudes of the two potentials. The choice of about 0.32 V with the steel dissolving reverses noble and active. Actual potentials in seawater differ from standard electrode potentials, but zinc is still more active than steel."},
"corrosion-005": {"question": "Steel and copper are used in electrical contact in seawater. In which case is galvanic damage to the steel likely to be most severe?", "choices": ["A large steel plate fastened with small copper rivets", "A large copper plate fastened with small steel rivets", "Regardless of the area ratio, the steel corrodes at the same rate in both"], "explanation": "When dissimilar metals are in contact, the active steel becomes the anode and the noble copper the cathode, accelerating corrosion of the steel (galvanic corrosion). The amount of oxygen reduced at the cathode is roughly proportional to the cathode area, and the anodic dissolution current equals it, so the corrosion current is set mainly by the cathode area. With a large copper cathode plate and small steel anode rivets, a large current concentrates on a small area, and the rivets corrode severely in a short time. Conversely, with small copper rivets in a large steel plate, the corrosion current is spread over a wide steel surface, so the corrosion rate (per unit area) is small. The choice saying the area ratio has no effect is therefore also wrong. When joining dissimilar metals, the rule is to make the fasteners the more noble metal or to insulate the joint."},
"corrosion-006": {"question": "What is the main reason stainless steel resists rusting in air and water?", "choices": ["Adding Ni makes the standard electrode potential of the alloy as noble as gold or platinum, so it hardly dissolves", "A dense oxide scale several millimeters thick forms on the surface and seals it off from water and oxygen", "It contains about 11% or more Cr, forming a passive film a few nanometers thick that re-forms by itself"], "explanation": "Because stainless steel contains roughly 11% Cr or more (10.5% by the standard definition), a passive film consisting mainly of Cr oxide, only a few nanometers thick, forms on the surface and prevents further dissolution of the metal. What matters is that in environments containing oxygen the film spontaneously re-forms even when scratched. Passivity is therefore readily maintained in oxidizing environments such as nitric acid, but breaks down easily in oxygen-poor environments, chloride-rich environments and reducing acids (such as hydrochloric acid). The potential of the alloy as a whole does not become as noble as gold or platinum; the main role of Ni is to stabilize the austenitic structure. A thick oxide scale several millimeters thick forms by high-temperature oxidation, cracks and spalls easily, and is entirely different from a passive film."},
"corrosion-007": {"question": "When SUS304 (JIS; AISI 304) is used in chloride-rich seawater, which correctly pairs the localized corrosion likely to occur with a countermeasure?", "choices": ["Uniform corrosion; increase the wall thickness as a corrosion allowance", "Pitting corrosion; switch to a Mo-bearing grade such as SUS316", "Pitting corrosion; switch to a stainless steel with higher carbon"], "explanation": "Chloride ions locally break down the passive film at weak points and cause pitting corrosion, in which small holes are dug deeper and deeper. Inside the pit, hydrolysis of the dissolved metal ions acidifies the solution, and chloride ions collect to maintain electrical neutrality, so the corrosion becomes self-accelerating. The large surrounding passive surface acts as the cathode and the bottom of the pit as a small anode, so the pit can advance rapidly to perforation. The countermeasure is to switch to a grade richer in Mo, Cr and N, which strengthen the film (such as SUS316, equivalent to AISI 316, with about 2–3% Mo); the pitting resistance equivalent number calculated from these contents is a guide for selection. Because this is not corrosion that thins the whole surface uniformly, increasing the wall thickness is not an effective countermeasure. More carbon makes Cr carbides form more readily at grain boundaries (sensitization) and actually lowers corrosion resistance."},
"corrosion-008": {"question": "Which statement about stress corrosion cracking is correct?", "choices": ["It tends to occur where shot peening has introduced compressive residual stress at the surface", "It occurs only when the applied stress exceeds the yield stress and the material deforms plastically", "It occurs when a susceptible material is under tensile stress in a specific corrosive environment"], "explanation": "Stress corrosion cracking is the growth of cracks, even at stresses far below the yield stress, when a susceptible material under tensile stress (from external loads or from residual stresses due to welding or working) is exposed to a specific corrosive environment. Classic examples are austenitic stainless steels in hot chloride environments and brass in ammonia-containing environments (season cracking). It is dangerous because the part fractures suddenly with almost no visible corrosion. Removing any one of the three conditions prevents it, so residual stresses are reduced by stress-relief annealing or compressive residual stress is introduced at the surface by shot peening. Compressive stress does not open cracks, so the choice saying it occurs readily where there is compressive residual stress is backward. The choice saying it cannot occur below the yield stress is also wrong."},
"corrosion-009": {"question": "Which of the following statements about the corrosion protection of steel sheet is correct?", "choices": ["With galvanized (zinc-coated) steel sheet, even if a scratch exposes the steel, the surrounding zinc dissolves first and protects the steel", "With tinplate (tin-coated steel sheet), too, if a scratch exposes the steel in air, the tin dissolves first and protects the steel", "Paint prevents corrosion by passing a current through the coating to make the steel the cathode"], "explanation": "Zinc is more active than steel, so even if the coating is scratched and the steel exposed, the zinc becomes the anode and dissolves, protecting the steel as the cathode (sacrificial protection). In air or water, on the other hand, tin is more noble than steel, so once a scratch exposes the steel, the steel becomes the anode and the large tin surface the cathode, which actually accelerates corrosion of the small exposed area. Inside a sealed can with little oxygen, however, tin forms complexes with the food's organic acids and becomes more active than steel, protecting it, which is why tinplate has been used for can interiors. Paint works as a barrier that keeps water, oxygen and ions from reaching the steel surface, not by passing a current. Zinc-rich paint, which contains a large amount of zinc powder, does also provide sacrificial protection from the zinc in the coating."},
"corrosion-010": {"question": "In a steel pipe, a corrosion current in which iron dissolves as Fe → Fe²⁺ + 2e⁻ flowed at an average of 0.10 A for one year (365 days). Which value is closest to the mass of iron dissolved? Take the molar mass of Fe as 55.85 g/mol and the Faraday constant as 96485 C/mol.", "choices": ["About 0.61 kg", "About 0.91 kg", "About 1.8 kg"], "explanation": "From Faraday's law, the dissolved mass is m = ItM/(nF). One year is 365 × 24 × 3600 = 3.15×10⁷ s, so the charge passed is Q = 0.10 × 3.15×10⁷ = 3.15×10⁶ C. Since iron goes to Fe²⁺, n = 2, and m = 3.15×10⁶ × 55.85/(2 × 96485) ≈ 913 g, about 0.91 kg. About 1.8 kg is the mistake of taking the number of electrons as n = 1. About 0.61 kg calculates with n = 3, as if iron went to Fe³⁺, which does not match the reaction given. Even a corrosion current of only 0.10 A loses nearly 1 kg of iron in a year, enough to perforate a pipe if concentrated locally."},
"corrosion-011": {"question": "When the corrosion current density of iron is uniformly 1.0 µA/cm² over the whole surface, which value is closest to the rate at which the surface recedes? Assume iron dissolves as Fe²⁺, with a molar mass of 55.85 g/mol, a density of 7.87 g/cm³, a Faraday constant of 96485 C/mol, and one year as 3.15×10⁷ s.", "choices": ["About 7.7 µm/year", "About 23 µm/year", "About 12 µm/year"], "explanation": "The mass dissolved per unit area per second is iM/(nF) = 1.0×10⁻⁶ × 55.85/(2 × 96485) ≈ 2.9×10⁻¹⁰ g/(cm²·s); dividing by the density of 7.87 g/cm³ gives a recession rate of about 3.7×10⁻¹¹ cm/s. Multiplying by one year gives 3.7×10⁻¹¹ × 3.15×10⁷ ≈ 1.16×10⁻³ cm/year, about 12 µm/year (11.6 µm/year). About 23 µm/year is the mistake of taking n = 1. About 7.7 µm/year calculates with n = 3, as if iron dissolved as Fe³⁺, which does not match the stated conditions. Because current density and corrosion rate are proportional, “1 µA/cm² is about 12 µm/year” for iron is a handy conversion when estimating service life from a corrosion current."},
"corrosion-012": {"question": "Nickel electroplating is carried out at a current density of 2.0 A/dm² for 30 minutes. Assuming 100% current efficiency, which value is closest to the thickness of the deposit? Take Ni²⁺ + 2e⁻ → Ni, a molar mass of Ni of 58.69 g/mol, a density of 8.90 g/cm³ and a Faraday constant of 96485 C/mol.", "choices": ["About 12 µm", "About 25 µm", "About 1.2 mm"], "explanation": "2.0 A/dm² is 0.020 A/cm², so the charge passed per cm² in 30 minutes (1800 s) is 0.020 × 1800 = 36 C. The deposited mass is 36 × 58.69/(2 × 96485) ≈ 1.09×10⁻² g/cm², and dividing by the density gives a thickness of 1.09×10⁻²/8.90 ≈ 1.23×10⁻³ cm, about 12 µm (12.3 µm). About 25 µm calculates the two-electron reaction with n = 1. About 1.2 mm mistakes dm² for cm² and calculates with 2.0 A/cm², making it 100 times too large (1 dm² = 100 cm²). In practice, hydrogen evolution and other side reactions bring the current efficiency below 100%, so this value is an upper-bound estimate."},
"corrosion-013": {"question": "A buried steel pipe is to be protected by impressed-current cathodic protection. Which describes the method correctly?", "choices": ["Connect the negative terminal of a DC source to the pipe and the positive terminal to a poorly soluble buried electrode, making the pipe the cathode", "Connect the positive terminal of a DC source to the pipe and the negative terminal to a buried electrode, so current flows out of the pipe into the soil", "Connect a copper electrode, nobler than steel, by a wire, and protect the pipe by sending electrons from the copper into it without any power source"], "explanation": "Cathodic protection supplies electrons from outside to the metal to be protected, making it a cathode and stopping the anodic reaction in which the metal dissolves. In the impressed-current method, the negative terminal of a DC source is connected to the pipe and the positive terminal to a poorly soluble electrode such as high-silicon cast iron or graphite, so current flows from the electrode through the soil into the pipe. The protective current can be adjusted with the source voltage, which suits high-resistivity soils and long pipelines. Connecting the pipe so that current flows out of it makes the pipe an anode and speeds up corrosion. Connecting noble copper causes galvanic corrosion, with the pipe as the anode. Lowering the potential too far evolves hydrogen, which can disbond coatings or embrittle the steel."},
"corrosion-014": {"question": "The anodic polarization curve of a stainless steel is measured in an acidic solution, raising the potential from the active side toward the noble side. Which correctly describes how the current changes?", "choices": ["Because the driving force for dissolution grows with potential, the current keeps increasing monotonically without ever decreasing", "In the passive region the current becomes essentially zero, and at more noble potentials it never increases however high the potential goes", "After increasing in the active state, it drops sharply on passivation and stays low, then rises again in the transpassive region"], "explanation": "In the active state at base potentials, the dissolution current of the metal increases as the potential rises. When the current reaches its maximum (the critical passivation current density) at a certain potential (the passivation potential), a passive film forms on the surface and the current drops abruptly by several orders of magnitude, staying small over a wide range of potential. In the transpassive region at still more noble potentials, Cr in the film is oxidized to the hexavalent state and dissolves, or oxygen is evolved, and the current rises again. The statement of a monotonic increase ignores passivation. The current in the passive region is not zero, and it does rise in the transpassive region, so the statement that it never increases is also wrong. When chloride ions are present, the current jumps at the pitting potential, which is less noble than the transpassive region."},
"corrosion-015": {"question": "At 25°C, use the Nernst equation E = E° + (0.0592/n)log₁₀[Cu²⁺] to find the potential of a copper electrode immersed in a solution with a Cu²⁺ concentration of 1.0×10⁻³ mol/L. Take the standard electrode potential of Cu²⁺/Cu as +0.34 V and the activity equal to the concentration. Which is closest?", "choices": ["About +0.43 V", "About +0.25 V", "About +0.16 V"], "explanation": "Two electrons are transferred in Cu²⁺ + 2e⁻ → Cu, so n = 2. Since log₁₀(1.0×10⁻³) = −3, E = 0.34 + (0.0592/2) × (−3) = 0.34 − 0.089 ≈ +0.25 V. When the ion concentration is below the standard 1 mol/L, the reaction in which the metal dissolves is favored, and the potential shifts in the base direction. About +0.16 V uses n = 1 and subtracts 0.0592 × 3; about +0.43 V reverses the sign of the logarithm and adds it. For a divalent ion, each tenfold drop in concentration lowers the potential by about 30 mV. A potential difference arises between parts of the same metal exposed to different ion concentrations, forming a concentration cell that causes corrosion."},
"corrosion-016": {"question": "What can be learned from the potential-pH diagram (Pourbaix diagram) of iron in water?", "choices": ["The thermodynamically stable species at each potential and pH, giving regions of immunity, corrosion and passivation", "The corrosion rate at each potential and pH, so that one can read how many millimeters per year corrode under each condition", "That whether corrosion occurs depends only on the potential and not at all on the pH"], "explanation": "A potential-pH diagram is drawn from equilibrium calculations such as the Nernst equation and shows the regions in which each species (Fe, Fe²⁺, Fe₂O₃ and so on) is the most stable thermodynamically. It is divided into immunity, where the metal is stable, corrosion, where dissolved ions are stable, and passivation, where oxides or hydroxides are stable, and is used to judge when corrosion can occur and which remedies point the right way, such as lowering the potential (cathodic protection) or raising the pH. Because it describes only equilibrium, it says nothing about corrosion rates, and whether a film in the passive region is actually protective must be checked separately. Most boundaries are sloping lines that depend on both potential and pH."},
"corrosion-017": {"question": "Brasses with high zinc contents, such as 60/40 brass, are prone to dezincification in seawater or stagnant water. Which statement about it is correct?", "choices": ["Cu dissolves selectively, leaving a white, porous Zn-rich layer that has lost strength", "Zn gathers at the surface to form a dense oxide film that stops further corrosion", "Zn dissolves selectively, leaving porous copper that keeps its shape but loses strength"], "explanation": "Dezincification is the classic example of selective corrosion (dealloying), in which the less noble component of an alloy dissolves preferentially. In brass Zn is less noble than Cu, so Zn dissolves (or the copper dissolves and redeposits), leaving red, porous copper. The part keeps almost the same shape and dimensions but loses much of its strength, so it can fail or leak without warning. Choosing a brass with less Zn, or adding small amounts of As, Sb or P, makes it less likely. It is Zn, not the more noble Cu, that dissolves, and Zn does not form a protective film that stops the attack. Graphitic corrosion of cast iron, in which iron dissolves and graphite remains, is the same type of corrosion."},
"corrosion-018": {"question": "Which statement about the anodizing of aluminum is correct?", "choices": ["Aluminum is made the cathode in electrolysis, and nickel or another metal in the solution is deposited on its surface", "Aluminum is made the anode in electrolysis, and a thick, porous Al₂O₃ film is grown on its surface", "Aluminum is made the anode in electrolysis, but the surface only dissolves and becomes smooth, leaving no film"], "explanation": "In anodizing, aluminum is made the anode and current is passed through a solution such as sulfuric or oxalic acid, oxidizing the surface metal into an Al₂O₃ film. The natural oxide film is only a few nanometers thick, but anodizing gives films from a few to several tens of micrometers. The film consists of a thin, dense barrier layer next to the metal and a porous layer with fine, regularly arranged pores; the pores can be dyed and are then closed by sealing, for example in hot water, to raise corrosion resistance. Making the part the cathode to deposit a metal is electroplating. Electropolishing, which dissolves the surface to smooth it, is also an anodic process but leaves no thick film."},
"corrosion-019": {"question": "Which statement about weathering steel, which contains small additions of Cu, Cr, Ni, P and similar elements, is correct?", "choices": ["A dense, protective rust layer forms in the atmosphere and slows corrosion, but it works poorly on coasts with much airborne salt", "It contains 11% or more Cr, so a passive film a few nanometers thick forms as on stainless steel and no rust appears at all", "It is protected sacrificially by alloyed Zn that dissolves before the steel, so it is best suited to use submerged in seawater"], "explanation": "Weathering steel is a low-alloy steel with small additions, a few percent or less in total, of Cu, Cr, Ni, P and similar elements. Through repeated wetting and drying in the atmosphere, a dense, adherent protective rust layer containing these elements forms beneath the outer rust and hinders the entry of oxygen and water, greatly reducing the corrosion rate. It is used for unpainted bridges and similar structures, but near coasts with much airborne salt, or in places that stay wet, the protective rust does not develop well and the steel performs poorly. Its Cr content is small, so unlike passive stainless steel it first rusts normally. It is not a sacrificially protected material containing Zn, and it is not suited to submerged use in seawater."},
"corrosion-020": {"question": "The current of a metal's dissolution reaction follows the Tafel equation η = b log₁₀(i/i₀) with a Tafel slope b = 0.12 V/decade. When the anodic overpotential is raised from 0.12 V to 0.30 V, by about what factor does the dissolution current increase?", "choices": ["About 2.5 times", "About 4.5 times", "About 32 times"], "explanation": "The overpotential rises by 0.30 − 0.12 = 0.18 V, and the current grows tenfold for every 0.12 V, so it increases by 10 to the power (0.18/0.12), that is, 10 to the power 1.5 ≈ 31.6, about 32 times. About 2.5 times assumes the current is proportional to the overpotential (0.30/0.12), and about 4.5 times confuses the common logarithm with the natural one and uses exp(0.18/0.12). The Tafel equation holds when the overpotential is large enough that the reverse reaction can be neglected. It is used to obtain b from the slope of the straight part of a polarization curve on a semi-log plot, and to obtain the corrosion current where the line extrapolates to the corrosion potential."},
"corrosion-021": {"question": "The polarization resistance of a steel, measured by shifting the potential slightly around the corrosion potential, was Rp = 1000 Ω·cm². Taking the anodic and cathodic Tafel slopes as βa = βc = 0.12 V/decade and using the Stern-Geary equation icorr = B/Rp with B = βaβc/[2.303(βa + βc)], which value is closest to the corrosion current density?", "choices": ["About 52 µA/cm²", "About 26 µA/cm²", "About 60 µA/cm²"], "explanation": "B = 0.12 × 0.12/[2.303 × (0.12 + 0.12)] = 0.0144/0.553 ≈ 0.0261 V, so icorr = 0.0261/1000 ≈ 2.6×10⁻⁵ A/cm², about 26 µA/cm². About 60 µA/cm² forgets the factor 2.303, and about 52 µA/cm² takes B as β/2.303 without combining the two slopes. If iron dissolves as Fe²⁺, this current density corresponds to the surface receding by about 0.3 mm per year. The polarization resistance method estimates the corrosion rate repeatedly without strongly polarizing the specimen, so it is used for corrosion monitoring, but the value is an estimate that depends on the assumed Tafel slopes and the correction for solution resistance."},
"corrosion-022": {"question": "Current leaking into the ground from the rails of a DC electric railway may flow into a nearby buried steel pipe and leave the pipe into the soil somewhere else. Which combination of location and reason for severe stray-current corrosion is correct?", "choices": ["Where current leaves the pipe into the soil, because the pipe acts as an anode and iron dissolves", "Where current enters the pipe from the soil, because the incoming cations dissolve the steel surface", "Along the whole length carrying current inside the pipe, because Joule heating oxidizes it uniformly"], "explanation": "Where current flows from the metal into the electrolyte (moist soil), the charge must be carried by the anodic reaction Fe → Fe²⁺ + 2e⁻, so iron dissolves. By Faraday's law, 1 A leaving for a year dissolves about 9 kg of iron, and if this is concentrated locally, the pipe can be perforated in a short time. Where current enters, the pipe is a cathode, which is actually the same condition as cathodic protection. Inside the pipe only electrons flow, and there is no uniform oxidation from Joule heating. Countermeasures include drainage bonding, which connects the pipe to the rail so the current returns without leaving into the soil, insulating joints and coatings."},
"corrosion-023": {"question": "In copper-alloy piping, horseshoe-shaped pits aligned with the flow can form and perforate the pipe where the flow is fast and turbulent, such as just downstream of bends and fittings. Which combination of mechanism and countermeasure for this erosion-corrosion is correct?", "choices": ["Where flow is fast it fails to carry dissolved oxygen, forming a differential-aeration cell, so the speed is raised further to supply oxygen", "Sand grains in the water simply grind the wall with no role for corrosion, so the pipe is replaced with hardened carbon steel tube", "The fast flow keeps stripping the protective film so fresh metal dissolves, so the speed is lowered or a better film-former is used"], "explanation": "Copper and copper alloys corrode slowly because of protective films such as surface oxides. Where flow is fast and turbulent, flow shear and impinging bubbles keep stripping the film, and the bare metal dissolves, so mechanical action and corrosion combine to form the characteristic pits aligned with the flow. Countermeasures are lowering the flow speed, avoiding shapes that create turbulence, and switching to materials such as cupronickel whose films are stronger and withstand faster flow. Differential-aeration cells from oxygen shortage form where flow stagnates, so raising the speed for that reason is the wrong approach. Ignoring the corrosion part and switching to a hard steel with poor corrosion resistance is also inappropriate."},
"corrosion-024": {"question": "The pitting resistance equivalent number PREN = Cr + 3.3Mo + 16N (each element in mass%) is used as a guide to the pitting resistance of stainless steels. Which value is closest to the PREN of a duplex stainless steel containing 22.0% Cr, 3.0% Mo and 0.17% N?", "choices": ["About 31.9", "About 34.6", "About 27.7"], "explanation": "PREN = 22.0 + 3.3 × 3.0 + 16 × 0.17 = 22.0 + 9.9 + 2.72 ≈ 34.6. About 31.9 drops the nitrogen term, and about 27.7 forgets the factor 3.3 on Mo. A composition like SUS316 with 17% Cr and 2.5% Mo gives about 25, so this steel can be expected to resist chloride pitting and crevice corrosion considerably better. Even small amounts of Mo and N strengthen the passive film and raise the critical temperature at which pitting starts. PREN is only a guide computed from composition, however; there are conventions with 16 or 30 as the N coefficient, and heat treatment, weld microstructure and the service environment can make actual behavior differ, so selection is confirmed by testing."},
"corrosion-025": {"question": "Among corrosion inhibitors added to cooling water and similar systems, anodic inhibitors such as nitrites help the metal passivate. Which caution about using them is correct?", "choices": ["If too little is added, corrosion can concentrate on a few anodes left unprotected, actually causing localized attack such as pitting", "Even if too little is added, uniform corrosion just slows a little, and there is no risk at all of localized attack such as pitting", "They work only by stopping oxygen reduction at the cathode, so corrosion stays uniform in form regardless of the dose"], "explanation": "Anodic inhibitors help passivate the metal surface and block the sites of the anodic reaction. With enough inhibitor the whole surface becomes passive, but with too little, small anodes remain unblocked while the cathode area stays large, so the corrosion current concentrates on those small areas and produces deep localized attack such as pitting. For this reason anodic inhibitors are called 'dangerous' inhibitors whose concentration must be carefully controlled. The claim that an insufficient dose is safe is wrong. Suppressing the cathodic reaction is the role of cathodic inhibitors, not anodic ones."}
}
