Repository: tatuyaochi-blip/matsci-quiz

# 材料科学教室 Materials Science Room

材料科学を3択問題で学ぶ学習サイト。扱う範囲: 結晶構造・欠陥と拡散・機械的性質から、状態図と熱処理、セラミックス・高分子・電子材料、薄膜とSEM・TEM・XRDなどの材料分析。

姉妹サイト「半導体教室」(semiconroom.com、リポジトリ semicon-quiz)と同じエンジンで作っている。HTML/CSS/JavaScript だけで、`src/` と `data/` から `tools/build.js` で `docs/` を生成する。公開は GitHub Actions(`.github/workflows/pages.yml`)が main への push のたびにビルドして GitHub Pages に出す。`docs/` はコミットしない。

## サイトごとの設定

- `config.json` の `siteName`・`brand`(分野名やトップの見出しなど、UI文言の `{{brand_xxx}}` を埋める)・`icon`(アイコンの色と図柄)
- `noindex: true` の間は全ページに noindex を付ける(確認用の公開)。独自ドメインで一般公開するときに `baseUrl`・`cname` を設定し、`noindex` を外す
- 色は `src/css/style.css` の `--accent` など。保存の名前の頭は `src/js/store.js` の `NS`

File: data/i18n/en/questions/functional-alloys.json
{
"functional-alloys-001": {"question": "Compared with the martensitic transformation of quenched carbon steel, which is a correct feature of the thermoelastic martensitic transformation that occurs in shape memory alloys such as Ti-Ni?", "choices": ["Because the transformation proceeds by diffusion of carbon or other atoms, the same amount of martensite forms at the same temperature whether cooling is slow or fast", "The thermal hysteresis is small, martensite plates grow and shrink as the temperature goes down and up, and on heating the alloy returns reversibly to the original parent phase", "Because martensite has a much larger volume than the parent phase, many dislocations are introduced at every transformation, making the alloy harder and stronger each time"], "explanation": "In a thermoelastic transformation, the interface between the parent phase and martensite moves easily while staying coherent, and the shape change accompanying the transformation is accommodated mainly elastically. The transformation therefore proceeds reversibly with temperature, the martensite plates growing as the temperature falls and shrinking as it rises, and the thermal hysteresis is small, a few tens of kelvin in Ti-Ni. In quenched steel the shape change is accommodated by plastic deformation, the interfaces become immobile, and on heating carbon precipitation (tempering) occurs first, so the steel never returns directly to the original austenite. Both kinds of martensitic transformation are diffusionless, so the description that the transformation proceeds by diffusion is wrong. A large volume change that keeps introducing dislocations destroys reversibility and is the opposite of a thermoelastic feature."},
"functional-alloys-002": {"question": "A Ti-Ni alloy wire has transformation temperatures Mf = 20 °C, Ms = 35 °C, As = 45 °C and Af = 60 °C, and the highest temperature at which stress-induced martensite can form, Md (above which the wire deforms plastically by slip before transforming), is about 150 °C. When the wire was bent by a few percent at some temperature and the load removed, it stayed bent; when it was then heated to 70 °C, it became straight again. Which was the bending temperature?", "choices": ["10 °C", "80 °C", "250 °C"], "explanation": "At 10 °C, below Mf, the whole wire is martensite. Bending deforms it by aligning the variants, and it stays bent after the load is removed. When it is heated to 70 °C, above Af (60 °C), all the martensite returns to the parent phase and the original straight shape is restored. This is the shape memory effect. At 80 °C, above Af and below Md, bending produces stress-induced martensite, but it reverts to the parent phase as soon as the load is removed and the wire straightens (superelasticity), so it does not stay bent. At 250 °C, above Md, the wire deforms by dislocation slip in the parent phase, so it stays bent but does not recover on heating. The shape memory effect appears when the alloy is deformed in the martensitic state and then heated above Af."},
"functional-alloys-003": {"question": "Even when a shape memory alloy is cooled from the parent phase into martensite, its external shape hardly changes. Which correctly explains how it can be deformed in that state and then recover its original shape on heating?", "choices": ["Dislocations accumulate at high density in the martensite formed on cooling, and on heating these dislocations disappear, so the deformation disappears with them", "Deformation melts part of the martensite into liquid, and on heating the liquid resolidifies in its original position, reproducing the original shape", "Many variants are arranged so that their shape changes cancel, and deformation aligns them; on heating they return to one definite parent orientation"], "explanation": "When the parent phase transforms on cooling, several kinds of variants with different habit planes form from one parent crystal. Each variant carries a shear shape change in a definite direction, but they combine and arrange themselves so that these cancel one another (self-accommodation), and the overall shape hardly changes. When force is applied in this state, twin boundaries and variant boundaries move, the variants matching the direction of the force grow, and a few percent of deformation proceeds without dislocation slip. On heating, every variant can return only to one definite orientation of the ordered parent lattice, so the original shape revives together with the original crystal. Saying that the shape recovers because dislocations disappear confuses this with recovery; deformation by dislocation slip is not reversed by heating. No liquid forms in this temperature range."},
"functional-alloys-004": {"question": "Which correctly describes the difference between the one-way and two-way shape memory effects in shape memory alloys?", "choices": ["One-way only returns to the memorized shape on heating; two-way also takes another shape on cooling, but needs training", "One-way recovers shape on heating and two-way on removing the load, and the two-way shape memory effect refers to the same phenomenon as superelasticity", "One-way can be used only once and two-way can be repeated any number of times, and both are present as soon as the alloy is melted, without training"], "explanation": "The ordinary shape memory effect is one-way: a part deformed in the martensitic state returns to its memorized shape on heating, but on cooling from there the variants again arrange themselves so that they cancel, and the shape does not change. If it is deformed again, the cycle can be repeated any number of times. The two-way shape memory effect is the property of changing spontaneously to a high-temperature shape on heating and to a low-temperature shape on cooling. It is obtained by training, repeated deformation in martensite and heating, or by aging under constraint, which creates internal stress fields from dislocations or precipitates so that particular variants form preferentially on cooling. The recovered strain is smaller than one-way and tends to decrease with cycling, so one-way elements combined with a bias spring are often used instead. Recovery on removing the load is superelasticity, a phenomenon different from the two-way shape memory effect."},
"functional-alloys-005": {"question": "In a Ti-Ni alloy with about 50.8 at% Ni, assume that the transformation temperatures fall by about 10 K for every 0.1 at% increase in Ni. Near this composition, a change of 0.1 in at% Ni also changes the mass% by almost 0.1. To keep Af within ±5 K of its target, within about how many grams must the error in the mass of Ni be held when melting 1 kg of the alloy?", "choices": ["About 5 g", "About 0.5 g", "About 0.05 g"], "explanation": "Dividing the ±5 K window by the sensitivity of 10 K per 0.1 at% gives ±0.05 at% Ni, which near this composition is almost ±0.05 mass%. For 1 kg of alloy, 1000 g × 0.0005 = 0.5 g, so the error in the mass of Ni must be held within about 0.5 g. About 5 g is the value obtained by misreading 0.05% as 0.005 (0.5%), one order of magnitude too large, and about 0.05 g errs by one order of magnitude in the other direction. On the Ni-rich side of Ti-Ni, a slight difference in composition changes the transformation temperatures greatly, so even the evaporation of Ni during melting and the loss of Ti tied up with oxygen and carbon are controlled, and finally the transformation temperatures of the melted material are measured to confirm them. Heat treatment is also used to fine-tune the transformation temperatures."},
"functional-alloys-006": {"question": "When a Ni-rich Ti-Ni alloy is solution-treated and then aged at 400–500 °C, Ti₃Ni₄ (also written Ni₄Ti₃) precipitates and the transformation temperatures rise. What is the main reason?", "choices": ["The precipitates stop dislocation motion and strengthen the matrix, and the stronger the matrix, the smaller the driving force needed for transformation, so the transformation temperatures rise", "The matrix lattice is strained around the precipitates, so the melting point of the matrix falls by the amount of strain, and the transformation temperatures rise along with it", "Ni-rich precipitates lower the Ni content of the remaining matrix, and the Ni-sensitive transformation temperatures rise"], "explanation": "Ti₃Ni₄ is a compound with a higher proportion of Ni than the Ti-Ni matrix. When it precipitates, the corresponding Ni leaves the matrix, so the Ni content of the matrix falls. On the Ni-rich side, the less Ni, the higher the transformation temperatures, so aging raises them. Changing the aging temperature and time changes the amount of precipitation, so this is used to adjust the transformation temperatures to the desired values after melting, and it is also known to make an intermediate phase, the R phase, appear more readily. The precipitates strengthen the matrix and improve the stability of superelasticity under cycling, but a stronger matrix does not mean that a smaller driving force for transformation suffices. A chain in which lattice strain lowers the melting point and raises the transformation temperatures also does not explain the change."},
"functional-alloys-007": {"question": "The temperature dependence of the stress σ needed for stress-induced martensitic transformation is given by the Clausius–Clapeyron relation dσ/dT = ρ·|ΔH|/(T·ε), where ρ is the density, ΔH the latent heat of transformation per unit mass, ε the transformation strain in the tensile direction and T the absolute temperature. With ρ = 6.45 g/cm³, |ΔH| = 15 J/g, ε = 0.050 and T = 300 K, which is closest to dσ/dT?", "choices": ["About 6.5 MPa/K", "About 0.32 MPa/K", "About 72 MPa/K"], "explanation": "The latent heat per unit volume is ρ|ΔH| = 6.45 g/cm³ × 15 J/g ≈ 96.8 J/cm³ = 9.68×10⁷ J/m³. Dividing by T·ε = 300 × 0.050 = 15 K gives dσ/dT ≈ 6.45×10⁶ Pa/K ≈ 6.5 MPa/K; J/m³ is the same unit as Pa. About 0.32 MPa/K is the value obtained by forgetting to divide by the transformation strain, and about 72 MPa/K by using the temperature as 27 °C instead of the absolute temperature. For superelasticity in Ti-Ni, slopes of about 6–7 MPa/K are often reported from measurements as well, so a 10 K rise in temperature raises the plateau stress by more than 60 MPa. This is why the force of a medical device used at body temperature differs greatly from the value measured at room temperature."},
"functional-alloys-008": {"question": "In a Ti-Ni alloy, the stress at which stress-induced martensitic transformation begins is given by σ = 6.5 MPa/K × (T − Ms), with Ms = −20 °C. If the stress at which the parent phase yields by slip is 500 MPa independent of temperature, which is closest to the upper temperature limit for superelasticity (the temperature at which slip begins to occur before transformation)?", "choices": ["About 77 °C", "About 57 °C", "About 37 °C"], "explanation": "Finding the temperature at which the stress needed for transformation equals the slip stress of 500 MPa gives T − Ms = 500/6.5 ≈ 77 K, so T ≈ −20 + 77 = 57 °C. Above this temperature the parent phase yields by slip before transformation occurs, leaving permanent strain that does not recover on unloading, so superelasticity must be used below this temperature (near Md). About 77 °C is the value obtained by taking 500/6.5 directly as the temperature without subtracting Ms, and about 37 °C by subtracting Ms of −20 °C twice. In practice, superelasticity is used in a temperature range above Af and well below this limit. Raising the slip stress of the parent phase by precipitates or working extends this range toward higher temperatures."},
"functional-alloys-009": {"question": "Which is the main mechanism by which Mn-Cu damping alloys absorb vibration energy and convert it into heat?", "choices": ["Ferromagnetic domain boundaries (domain walls) move irreversibly under stress, and energy is lost through magnetic hysteresis", "Slip and friction occur at the interfaces between flake graphite dispersed in the matrix and the matrix, and energy is lost there", "Fine twin boundaries formed by a transformation move back and forth under stress, and energy is lost through the resistance to their motion"], "explanation": "In Mn-Cu alloys rich in Mn, aging or cooling changes the FCC parent phase into a tetragonal structure, forming many fine twins inside. When vibrating stress is applied, the twin boundaries move back and forth according to the direction of the stress, and vibration energy is converted into heat in proportion to the resistance to that motion. Damping is therefore large in the temperature range where twins exist, and becomes small when the twins disappear above the transformation temperature. Irreversible domain-wall motion is the mechanism of the ferromagnetic type, such as Fe-Cr alloys, and the interfaces between flake graphite and the matrix that of the composite type in flake graphite cast iron; these are different kinds of damping materials. There is also a dislocation type, as in Mg, in which energy is lost as dislocations break away from impurities and move, and the dependence on temperature, amplitude and magnetic field differs by mechanism."},
"functional-alloys-010": {"question": "When a cantilever plate was set vibrating freely, its amplitude fell to half its initial value in 10 cycles. Assuming the amplitude falls by the same ratio each cycle, which is closest to the fraction of vibration energy lost per cycle (the specific damping capacity) obtained from the logarithmic decrement δ = ln(Aₙ/Aₙ₊₁)? Assume the vibration energy is proportional to the square of the amplitude.", "choices": ["About 13%", "About 6.7%", "About 5.0%"], "explanation": "Because the amplitude halves in 10 cycles, δ = ln 2/10 ≈ 0.0693. The amplitude ratio per cycle is Aₙ₊₁/Aₙ = e^(−δ) ≈ 0.933, and since energy is proportional to the square of the amplitude, the energy remaining after one cycle is e^(−2δ) ≈ 0.871. The fraction lost is 1 − 0.871 ≈ 0.13, about 13%, which for small δ can be approximated by 2δ ≈ 14%. About 6.7% mistakes the fractional loss of amplitude, 1 − e^(−δ), for the fraction of energy, and about 5.0% simply divides the fall in amplitude (50%) by the number of cycles. The specific damping capacity is expressed as ΔW/W in this way; for ordinary steel it is below 1%, whereas some damping alloys exceed 10%."},
"functional-alloys-011": {"question": "Which is a correct property of ferromagnetic-type damping alloys such as Fe-Cr alloys?", "choices": ["The more magnetic domains, the smaller the damping, so applying a strong field to divide the domains finely makes the damping even larger", "In a field strong enough to saturate the magnetization, domain walls disappear, so the walls that move under stress are lost and the damping drops greatly", "Damping comes from grain-boundary sliding, so it is unaffected by magnetic fields and becomes larger at higher temperatures as the grain boundaries move"], "explanation": "In ferromagnetic damping alloys, vibrating stress moves domain walls (especially 90° walls) irreversibly, producing a magnetic hysteresis in the stress–strain relation, and energy is lost in proportion to its area. When a strong field saturates the magnetization, the whole alloy becomes like a single domain and the domain walls disappear, so the walls that move under stress are lost and the damping drops greatly. These alloys therefore cannot be used near strong magnets. Also, large internal stresses from cold working and the like make domain walls hard to move, so the alloys are annealed before use. Saying that a field divides the domains finely is the opposite of what happens; a field aligns the domains with itself and reduces their number. Grain-boundary sliding is a different damping mechanism that occurs at high temperature and is not the main mechanism of the ferromagnetic type."},
"functional-alloys-012": {"question": "The PCT curve (pressure–composition–temperature isotherm) of a hydrogen storage alloy shows a flat region (a plateau) where the hydrogen pressure stays nearly constant even as the amount of hydrogen increases. Which is the correct reason?", "choices": ["Hydrogen is only adsorbed on the metal surface without entering the interior, and the pressure does not change until the surface is covered with hydrogen", "Taking in hydrogen raises the temperature of the alloy, and the temperature rise exactly cancels the rise in pressure, so the curve appears flat", "Over the range where a hydrogen-poor solid-solution phase and a hydride phase coexist, the phase rule fixes a single equilibrium pressure at a given temperature"], "explanation": "While there is little hydrogen, it dissolves in the interstices of the metal lattice to form the α phase, and the amount of hydrogen increases with pressure. Beyond a certain amount, the hydride β phase begins to form, and three phases coexist: α, β and hydrogen gas. With two components, metal and hydrogen, the phase rule gives F = C − P + 2 = 2 − 3 + 2 = 1, so once the temperature is fixed the equilibrium pressure is fixed too. The pressure therefore stays nearly constant while the α phase changes into β, giving the plateau. Once everything is β, the amount of hydrogen again increases a little with pressure. Adsorption on the surface alone cannot store amounts exceeding 1% of the mass of the alloy. A PCT curve is an isotherm measured at constant temperature, so the explanation that a temperature rise cancels the pressure does not hold either."},
"functional-alloys-013": {"question": "Assume that the plateau pressure P of a hydrogen storage alloy follows the van 't Hoff equation ln P = ΔH/(RT) − ΔS/R. If the enthalpy of hydride formation is ΔH = −30 kJ/mol H₂ and the plateau pressure at 25 °C is 0.20 MPa, which is closest to the plateau pressure at 80 °C? Take R = 8.314 J/(mol·K).", "choices": ["About 1.3 MPa", "About 0.24 MPa", "About 0.030 MPa"], "explanation": "The difference of the equation at the two temperatures is ln(P₂/P₁) = (ΔH/R)(1/T₂ − 1/T₁), and with T₁ = 298.15 K and T₂ = 353.15 K, ln(P₂/P₁) = (−30000/8.314) × (−5.22×10⁻⁴) ≈ 1.88 and P₂/P₁ ≈ 6.6. Therefore P₂ ≈ 0.20 × 6.6 ≈ 1.3 MPa. Hydride formation is exothermic, so raising the temperature raises the plateau pressure, and heating releases hydrogen at a high pressure. About 0.24 MPa is the value obtained by treating the gas pressure as proportional to absolute temperature, 0.20 × 353/298, and about 0.030 MPa by reversing the sign of ΔH so that the pressure falls. The ΔH of LaNi₅ hydride is reported to be about −30 kJ/mol H₂."},
"functional-alloys-014": {"question": "LaNi₅ absorbs hydrogen to become LaNi₅H₆. Which is closest to the mass of hydrogen as a percentage of the mass of the hydride (mass%)? Use atomic weights La 138.91, Ni 58.69 and H 1.008.", "choices": ["About 2.7%", "About 1.4%", "About 7.7%"], "explanation": "The formula weight of LaNi₅ is 138.91 + 5 × 58.69 = 432.36, and the mass of six hydrogen atoms is 6 × 1.008 = 6.05, so 6.05/(432.36 + 6.05) ≈ 0.0138, about 1.4%. About 2.7% counts H₆ as six hydrogen molecules (12 H atoms), and about 7.7% corresponds to the hydrogen fraction of MgH₂, 2.016/(24.31 + 2.016). LaNi₅ can store an amount per volume comparable to liquid hydrogen, but because it consists of heavy elements the amount per mass is small, making it suited to stationary storage and to the negative electrodes of nickel–metal hydride batteries. Mg stores much more per mass, but its hydride is too stable, and releasing hydrogen at about 1 atm requires a high temperature of about 300 °C."},
"functional-alloys-015": {"question": "Single crystals of Ni₂MnGa-based magnetic shape memory alloys produce large strains of a few percent simply when a magnetic field is applied in the martensitic state. Which is the correct mechanism?", "choices": ["The field transforms the parent phase into martensite, and the volume change on transformation appears directly as a strain of a few percent", "When the magnetization direction rotates in the field, the magnetostriction from slight changes in interatomic distance is more than 100 times larger than in other alloys", "The magnetocrystalline anisotropy is large, so twin boundaries move to align the easy axis with the field"], "explanation": "Tetragonal martensite in Ni₂MnGa-based alloys has a large magnetocrystalline anisotropy, and the magnetization strongly prefers a particular crystal axis. When a field is applied, variants whose axis lies close to the field direction have lower energy, so mobile twin boundaries move and those variants grow. The difference in the lengths of the tetragonal axes becomes a change of shape directly, and strains of about 6% have been obtained in single crystals. The difference from the ordinary shape memory effect is that the field does not transform the parent phase into martensite but exchanges the orientations of variants while the material stays martensitic. Magnetostriction is the lattice strain accompanying rotation of the magnetization; it is of the order of 10⁻⁵ in Fe and Ni and only about 10⁻³ even in giant-magnetostriction alloys, far short of a few percent."},
"functional-alloys-016": {"question": "Which statement correctly describes Fe-Mn-Si shape memory alloys?", "choices": ["Stress forms HCP ε martensite in the FCC parent, and heating reverts it to restore the shape; they are cheap but recover a few percent strain or less, and are used for pipe couplings", "Stress forms BCC α′ martensite in the FCC parent phase, and the temperature hysteresis is only a few kelvin, so they suit sensors and actuators that respond sensitively to temperature", "Like Ti-Ni, the B2 parent phase transforms thermoelastically to B19′ martensite, so they show several percent of superelasticity at room temperature and are used for medical guidewires"], "explanation": "In Fe-Mn-Si alloys, deforming the FCC austenite makes Shockley partial dislocations move in a regular way, producing HCP ε martensite with a changed stacking sequence. On heating the partials move back, the parent phase is restored and the shape recovers. Because they are iron-based, inexpensive and easy to work, they are used for fastening parts such as pipe couplings, but the recoverable strain is a few percent or less, the transformation is not thermoelastic and the temperature hysteresis is large. If BCC α′ martensite forms, the shape is not recovered on heating, so Mn is added to suppress it and Si to assist the transformation to ε and the shape recovery. Thermoelastic B2-to-B19′ transformation and superelasticity are characteristic of Ti-Ni."},
"functional-alloys-017": {"question": "Copper-based shape memory alloys such as Cu-Al-Ni and Cu-Zn-Al are cheaper than Ti-Ni, but as polycrystals they crack easily in repeated use. What is the main reason?", "choices": ["The transformation strain is as small as about 0.1%, so large stresses are needed to obtain a shape memory effect and the parent phase fatigues", "Because they contain much copper their electrical resistance is very high, so resistive heating overheats them to the point of local melting and they crack at grain boundaries", "The parent phase has large elastic anisotropy and coarse grains, so transformation strain differs greatly between grains and stress concentrates at boundaries, causing cracking"], "explanation": "The parent phase of copper-based shape memory alloys is an ordered phase based on body-centered cubic, called the β phase; its elastic modulus varies strongly with direction (large elastic anisotropy) and its grains tend to be coarse. The transformation strain is set by the crystal orientation, so neighboring grains with different orientations deform incompatibly, large stresses concentrate at the grain boundaries and intergranular cracking occurs. Remedies include refining the grains with additions such as B, Ti or Zr, or using single crystals or strongly oriented structures. The transformation strain is several percent, not about 0.1%. Copper-based alloys actually have a low electrical resistance, and the difficulty of resistive heating is cited as a drawback."},
"functional-alloys-018": {"question": "In Ti-Ni alloys heat-treated at a suitable temperature after cold working, the B2 parent phase may transform on cooling to a rhombohedral R phase before forming B19′ martensite. Which statement correctly describes the R-phase transformation?", "choices": ["Its temperature hysteresis is small, a few kelvin or less, and its transformation strain is about 1% or less, so it suits temperature-responsive elements operating repeatedly", "Its temperature hysteresis is large, several tens of kelvin, and its transformation strain is large, about 8%, so it suits pipe couplings that are tightened strongly just once", "The R phase refers to the Ti₃Ni₄ precipitates themselves; it does not transform but hardens the parent phase and removes the shape memory effect"], "explanation": "In the R-phase transformation, the cubic lattice of the B2 parent phase is slightly elongated along a body diagonal to become rhombohedral. Because the lattice change is small, the transformation strain is about 1% or less and the temperature hysteresis is small, only a few kelvin. The small strain makes it resistant to degradation on cycling, and it operates precisely over a narrow temperature range, so it is used in elements such as thermally actuated valves. Dislocation structures formed by heat treatment after cold working, and Ti₃Ni₄ precipitates formed by aging Ni-rich alloys, hinder the transformation to B19′, so the R phase tends to appear first. A hysteresis of several tens of kelvin and large strains are characteristics of the transformation to B19′. The R phase is not a precipitate but a phase formed by transformation of the parent phase."},
"functional-alloys-019": {"question": "A Ti-Ni wire 0.50 mm in diameter and 100 mm long carries a hanging weight and is heated so that it contracts by the shape memory effect. If the stress in the wire is constant at 200 MPa and the contraction strain is 4.0%, which is closest to the work done in lifting the weight? Neglect changes in cross-sectional area.", "choices": ["About 0.63 J", "About 0.079 J", "About 0.16 J"], "explanation": "The cross-sectional area is π × (0.25×10⁻³)² ≈ 1.96×10⁻⁷ m², so the weight is 200×10⁶ × 1.96×10⁻⁷ ≈ 39 N. The lift is 100 mm × 0.040 = 4.0 mm, and the work is 39 × 4.0×10⁻³ ≈ 0.16 J. This equals σε = 8 MJ/m³ per unit volume times the volume of the wire. About 0.63 J uses the diameter as the radius, making the area four times too large. About 0.079 J includes a factor of 1/2 as for the elastic energy of a spring, but the weight's force is constant throughout the contraction, so there is no 1/2. Shape memory alloys deliver a large work per unit volume and can serve as small, light actuators, but heating and cooling take time, so they are poor at fast motion."},
"functional-alloys-020": {"question": "In the PCT curves of hydrogen storage alloys, the plateau pressure for absorbing hydrogen is higher than that for desorbing it, even at the same temperature (hysteresis). What is the main reason?", "choices": ["Only during absorption must hydrogen molecules dissociate into atoms at the surface, whereas during desorption the hydrogen can leave as atoms", "The hydride expands the lattice greatly, so extra work for misfit strain and plastic deformation shifts the absorption and desorption equilibria apart", "The temperature falls during the measurement, so according to the van 't Hoff equation the plateau pressure for desorption appears lower"], "explanation": "When a hydrogen storage alloy becomes a hydride, its lattice expands greatly; for LaNi₅ the volume increases by about 25%. When the hydride forms within the solid-solution phase, and conversely when it reverts to the solid solution, extra energy is needed for the elastic strain and plastic deformation caused by the volume difference between the two phases, so absorption needs a higher pressure and desorption a lower one, and the two plateau pressures separate. Repeated expansion and contraction also cracks the particles into fine powder (decrepitation). During desorption, hydrogen atoms recombine into molecules at the surface before leaving, so saying that dissociation is needed only for absorption is wrong. Hysteresis appears even in measurements at constant temperature."}
}

File: data/i18n/en/questions/heat-treatment.json
{
"heat-treatment-001": {"question": "Which statement about the martensitic transformation in steel is correct?", "choices": ["It proceeds slowly as carbon atoms diffuse over long distances and precipitate cementite at the austenite grain boundaries", "It is a diffusionless shear transformation producing body-centered tetragonal (BCT) martensite supersaturated with carbon", "The slower the cooling rate, the more time the carbon atoms have to diffuse and rearrange, so the more martensite forms in the steel"], "explanation": "When austenite is quenched faster than the critical cooling rate, carbon has no time to diffuse, and a shear-type transformation occurs in which atoms shift cooperatively by small amounts, producing body-centered tetragonal (BCT) martensite supersaturated with carbon. Because the carbon distorts the lattice along the c axis, martensite is very hard and brittle. The transformation starts at the Ms temperature and progresses as the temperature falls, with almost no dependence on holding time. Pearlite and bainite are the structures that separate into ferrite and cementite with carbon diffusion, and it is pearlite that forms more readily the slower the cooling."},
"heat-treatment-002": {"question": "Which correctly describes the difference between a TTT (isothermal transformation) diagram and a CCT (continuous cooling transformation) diagram?", "choices": ["A TTT diagram shows transformation when the steel is quenched to a fixed temperature and held there, while a CCT diagram shows transformation during continuous cooling", "A TTT diagram shows transformation during continuous cooling, while a CCT diagram shows transformation when the steel is held at a fixed temperature", "The two contain the same information, with the vertical and horizontal axes swapped"], "explanation": "A TTT diagram shows the start and finish times of transformation when austenitized steel is quenched to a given temperature fast enough to avoid transformation and then held at that temperature; it is used to design isothermal treatments such as austempering. When the temperature falls continuously, as in actual quenching, the CCT diagram applies, and its transformation start line is shifted to longer times and lower temperatures than in the TTT diagram. The choice assigning continuous cooling to the TTT diagram and isothermal holding to the CCT diagram swaps the two definitions. Both are separate diagrams with temperature on the vertical axis and time (logarithmic) on the horizontal axis, and cooling faster than the nose gives martensite."},
"heat-treatment-003": {"question": "Adding alloying elements such as Mn, Cr and Mo to steel improves its hardenability. Which is the correct reason?", "choices": ["The nose of the TTT diagram moves to shorter times, so austenite transforms faster and the steel hardens more easily", "The nose of the TTT diagram moves to longer times, so martensite forms more easily even with slow cooling", "The Ms temperature rises, so martensite starts to form earlier in cooling"], "explanation": "Hardenability is the depth to which martensite can be obtained by quenching (how readily the steel hardens). Alloying elements such as Mn, Cr and Mo retard the pearlite and bainite transformations of austenite and move the nose of the TTT and CCT diagrams to longer times. This lowers the critical cooling rate, so martensite forms more easily at the center of thick sections or with slower cooling such as oil quenching. If the nose moved to shorter times, the steel would harden less readily. Most alloying elements actually lower the Ms temperature, so that is not the reason for improved hardenability. Hardenability is evaluated with the Jominy end-quench test."},
"heat-treatment-004": {"question": "What is the main purpose of tempering a quenched steel?", "choices": ["To make the martensite even harder and raise its wear resistance", "To increase retained austenite, stabilizing the microstructure and preventing dimensional change", "To restore toughness and reduce internal stresses at the cost of some hardness"], "explanation": "As-quenched martensite is hard but very brittle and carries large internal stresses. In tempering, the steel is reheated to a temperature below the A1 temperature (727 °C); the supersaturated carbon precipitates as fine carbides and internal stresses relax, so hardness falls but toughness recovers substantially. The higher the tempering temperature, the softer and tougher the structure; low-temperature tempering is used for tools and high-temperature tempering for machine parts (the combination with the preceding quench is called quenching and tempering). An increase in hardness on tempering is limited to secondary hardening in certain alloy steels and is not the general purpose. Tempering tends to decompose retained austenite; increasing it is not the aim."},
"heat-treatment-005": {"question": "The yield stress of a steel follows the Hall–Petch relation σy = σ₀ + k/√d with σ₀ = 70 MPa and k = 0.74 MPa·√m. Which value is closest to the yield stress for an average grain size d = 25 µm?", "choices": ["About 75 MPa", "About 148 MPa", "About 218 MPa"], "explanation": "Converting the grain size to meters gives d = 25×10⁻⁶ m and √d = 5.0×10⁻³ √m, so k/√d = 0.74/(5.0×10⁻³) = 148 MPa. Hence σy = 70 + 148 = 218 MPa. About 75 MPa results from leaving the grain size in mm as d = 0.025, so the units of k (MPa·√m) and of the grain size do not match. About 148 MPa is only the grain boundary strengthening contribution, forgetting to add σ₀. Grain refinement is one of the few strengthening methods that raises strength and toughness at the same time, and it is exploited in processes such as controlled rolling of steel. When the grain size shrinks to the nanometer scale, the relation can break down."},
"heat-treatment-006": {"question": "The yield stress of a metal was 150 MPa at an average grain size of 100 µm and 250 MPa at 25 µm. Assuming the Hall–Petch relation σy = σ₀ + k/√d, which value is closest to the yield stress at a grain size of 4 µm?", "choices": ["About 278 MPa", "About 550 MPa", "About 950 MPa"], "explanation": "Converting the grain sizes to meters and computing 1/√d gives 100 for d = 100 µm, 200 for 25 µm and 500 for 4 µm (all in 1/√m). From the two data points, k = (250 − 150)/(200 − 100) = 1.0 MPa·√m and σ₀ = 150 − 1.0 × 100 = 50 MPa, so at 4 µm, σy = 50 + 1.0 × 500 = 550 MPa. About 950 MPa is the mistake of drawing a straight line assuming the yield stress is proportional to 1/d, and about 278 MPa extrapolates as if the yield stress varied linearly with grain size d. The strengthening is inversely proportional to the square root of the grain size, so each time the grain size is reduced to 1/4, the grain boundary contribution doubles."},
"heat-treatment-007": {"question": "Which is the correct sequence for precipitation hardening an Al-Cu alloy (duralumin type)?", "choices": ["Solution treatment → quench → aging", "Aging → solution treatment → slow cooling", "Quench → solution treatment → annealing"], "explanation": "First, a solution treatment holds the alloy above the solvus to dissolve the Cu, and quenching carries the supersaturated solid solution down to room temperature. Holding it at room temperature (natural aging) or at about 100–200 °C (artificial aging) then forms fine precipitates that are coherent or semicoherent with the matrix, such as GP zones, θ″ and θ′, which obstruct dislocation motion and raise the strength. Aging for too long coarsens the stable θ phase (Al₂Cu) and lowers the strength, which is overaging. Slow cooling after solution treatment precipitates coarse equilibrium phases that do not help strengthening, so the quench is essential."},
"heat-treatment-008": {"question": "Which of the following aluminum alloys cannot be strengthened by precipitation-hardening heat treatment (that is, is non-heat-treatable)?", "choices": ["2000 series (Al-Cu)", "5000 series (Al-Mg)", "6000 series (Al-Mg-Si)"], "explanation": "The 5000 series (Al-Mg) are non-heat-treatable alloys that get their strength from solid-solution strengthening by Mg and from work hardening by cold working. They have excellent corrosion resistance and weldability and are used for ships and tanks. The 2000 series (Al-Cu), typified by duralumin, are heat-treatable and strengthened by Al-Cu precipitates. The 6000 series (Al-Mg-Si) are also heat-treatable, using Mg-Si precipitates, and are widely used for extrusions. In addition, the 7000 series (Al-Zn-Mg) are the strongest heat-treatable alloys, while the 1000 series (pure aluminum) and 3000 series (Al-Mn) are non-heat-treatable. Learn to tell from the alloy system whether the strengthening mechanism is precipitation or work hardening."},
"heat-treatment-009": {"question": "Which statement about substitutional solid-solution strengthening is correct?", "choices": ["The larger the size difference between solute and solvent atoms, the more the lattice is disordered and the more easily dislocations move, so the smaller the strengthening effect", "Increasing the solute concentration generally lowers strength and raises ductility, so alloys become softer than the pure metal", "The lattice strain field around solute atoms interacts with dislocations and hinders their motion"], "explanation": "Solute atoms differ from the host atoms in size and elastic modulus, so they create lattice strain fields around themselves. These strain fields interact with the strain fields of dislocations and pin them, so a larger stress is needed to move dislocations. This is solid-solution strengthening, and the effect is larger the greater the atomic size difference (size effect) and the modulus difference. Within the solubility limit, increasing the solute concentration generally raises strength and slightly lowers ductility. Brass (Cu-Zn), Al-Mg alloys, and Si and Mn in steel are typical examples of solid-solution strengthening."},
"heat-treatment-010": {"question": "A copper wire 10.0 mm in diameter is drawn down to 8.0 mm. What is the percent cold work (reduction in area)?", "choices": ["36%", "20%", "56%"], "explanation": "Percent cold work is the reduction in cross-sectional area, %CW = (A₀ − A_d)/A₀ × 100. Because area is proportional to the square of the diameter, %CW = (10.0² − 8.0²)/10.0² × 100 = (100 − 64)/100 × 100 = 36%. 20% is the reduction in diameter, (10.0 − 8.0)/10.0, and 56% is the mistake of dividing by the area after drawing ((100 − 64)/64 ≈ 0.56). The greater the cold work, the higher the dislocation density and the more the metal work-hardens: strength rises but ductility falls. The amount of cold work also affects the recrystallization temperature and the grain size after recrystallization."},
"heat-treatment-011": {"question": "Which statement about recrystallization when a cold-worked metal is heated is correct?", "choices": ["New, nearly strain-free grains form; strength falls and ductility is restored", "The greater the cold work, the higher the recrystallization temperature", "After recrystallization ends, grains stop growing even if heating continues"], "explanation": "When a cold-worked metal is heated, recovery occurs first, as dislocations rearrange and internal stresses fall; at higher temperatures, recrystallization follows, with new, nearly strain-free grains nucleating and growing, driven by the stored strain energy. Because the dislocation density drops greatly, strength and hardness decrease and ductility is restored. The greater the cold work, the larger the stored energy, so the recrystallization temperature is lower. A rough guide for the recrystallization temperature is 0.3–0.5 times the melting point (in absolute temperature), but it varies with the amount of cold work and the purity. If heating continues after recrystallization, grain growth proceeds to reduce the grain boundary energy."},
"heat-treatment-012": {"question": "An aluminum alloy reaches peak hardness after 10 hours of aging at 190 °C. If the aging rate follows the Arrhenius form with an activation energy of 120 kJ/mol, which value is closest to the time needed to reach peak hardness at 160 °C? Take R = 8.314 J/(mol·K).", "choices": ["About 1.2 hours", "About 12 hours", "About 87 hours"], "explanation": "If the reaction rate is proportional to exp(−Q/RT), the time to reach the same state is t ∝ exp(Q/RT). With T₁ = 463 K and T₂ = 433 K, t₂ = t₁ × exp[(Q/R)(1/T₂ − 1/T₁)] = 10 × exp(14433 × 1.495×10⁻⁴) = 10 × exp(2.16) ≈ 87 hours. About 1.2 hours reverses the sign of the exponent, giving a shorter time even though the temperature was lowered. About 12 hours assumes the time is inversely proportional to the temperature in °C. The roughly ninefold increase in time for a difference of only 30 °C reflects the strong temperature dependence of the Arrhenius form."},
"heat-treatment-013": {"question": "Which statement correctly describes normalizing of steel?", "choices": ["The steel is heated into the austenite region and then cooled in still air, giving a uniform, fine-grained ferrite and pearlite structure", "The steel is heated into the austenite region and then quenched in water or oil, turning it entirely into hard martensite", "The steel is heated into the austenite region and then cooled slowly in the furnace, giving the softest, most workable structure"], "explanation": "Normalizing heats the steel about 30–50°C above the A3 point (the Acm point for hypereutectoid steel) into the austenite region to make uniform austenite, and then cools it in still air. Coarse or nonuniform structures from forging or casting are refined into a standard fine-grained ferrite and pearlite structure. Cooling is faster than in furnace annealing, so the pearlite is finer and the strength and toughness are somewhat higher. Quenching in water or oil to form martensite is hardening. Slow cooling in the furnace to soften the steel is full annealing, done before machining or cold working."},
"heat-treatment-014": {"question": "Which correctly describes what the Jominy end-quench test of steel examines?", "choices": ["Quenched specimens are tempered at different temperatures and their hardness measured, to compare how easily they soften on tempering", "An indenter is pressed into the surface of a quenched specimen, and the amount of retained austenite is found from the indentation depth", "A heated round bar is cooled by spraying water on one end only, and hardenability is compared from the hardness at each distance from that end"], "explanation": "In the Jominy test, an austenitized round bar (about 25 mm in diameter) is cooled by a water jet sprayed from below onto one end only. The cooling rate decreases with distance from the quenched end, so measuring the hardness at each distance gives, in a single curve, the relation between cooling rate and the ease of forming martensite. In alloy steels with high hardenability, the hardness falls off little even far from the quenched end. The hardness at the quenched end is set mainly by the carbon content, while hardenability shows up as the distance at which the hardness begins to fall. Softening on tempering is studied by tests at different tempering temperatures, and the amount of retained austenite is measured by methods such as X-ray diffraction."},
"heat-treatment-015": {"question": "The Ms temperature of a steel is 220°C. Assuming the volume fraction of martensite formed on quenching follows the Koistinen-Marburger equation f = 1 − exp[−0.011(Ms − T)] (temperatures in °C), which is closest to the fraction of retained austenite after quenching to 20°C?", "choices": ["About 0%", "About 11%", "About 89%"], "explanation": "Since Ms − T = 220 − 20 = 200, the martensite fraction is f = 1 − exp(−0.011 × 200) = 1 − exp(−2.2) ≈ 1 − 0.111 = 0.889. The retained austenite is the remaining fraction, about 11%. About 89% mistakes the martensite fraction for the retained austenite. About 0% assumes that everything transforms once the steel is cooled below Ms; in fact the amount of martensite is set not by holding time but by how far below Ms the steel is cooled. More carbon or alloying lowers Ms, which increases the retained austenite at room temperature. Retained austenite can transform in service and change dimensions, so it is reduced by subzero treatment, cooling below 0°C."},
"heat-treatment-016": {"question": "Which statement about the austempering of steel is correct?", "choices": ["The steel is quenched into a salt bath just above Ms, held until inside and outside reach the same temperature, removed before transformation starts and air-cooled to martensite", "The steel is quenched into a salt bath below the nose and above Ms and held there until the transformation to bainite is complete", "The steel is heated above A1 and cooled slowly in the furnace to give coarse pearlite and the softest condition"], "explanation": "In austempering, austenitized steel is quenched into a salt bath or similar medium at a temperature below the nose of the TTT diagram and above Ms, and held there until the isothermal transformation to bainite is complete. Because no martensite forms, quench cracking and distortion are small, and the toughness can exceed that of quenched-and-tempered steel of the same hardness; it is used for springs, thin parts and austempered ductile iron. Removing the part before transformation starts and air-cooling it to martensite is martempering (marquenching). Furnace cooling to coarse pearlite is full annealing."},
"heat-treatment-017": {"question": "What is the main purpose of spheroidize annealing, applied to bearing steels (high-carbon chromium steels) and tool steels before hardening?", "choices": ["To turn lamellar or networked cementite into particles, softening the steel and making machining and cold working easier", "To refine lamellar pearlite further and raise the hardness so that the steel can be used without hardening", "To dissolve all the cementite in austenite and retain the austenite all the way to room temperature"], "explanation": "Spheroidize annealing holds steel just below A1, or around A1, for a long time, or cycles it across A1, so that the lamellar cementite of pearlite and the grain-boundary network of cementite in hypereutectoid steels change into particles (spheroids), which have less surface energy. The cementite particles are dispersed in a ferrite matrix, so the hardness falls, machinability and cold workability improve, and the structure becomes a good starting point for uniform hardening. Refining pearlite is the purpose of normalizing and does not replace hardening. Nor is spheroidizing a treatment that retains austenite at room temperature."},
"heat-treatment-018": {"question": "What mainly determines the hardness of as-quenched martensite? Assume the steel was cooled fast enough to become fully martensitic.", "choices": ["The amount of alloying elements such as Mn, Cr and Mo; the more hardenability-raising elements, the harder it is", "The cooling rate; even beyond the critical cooling rate, faster cooling gives a harder structure", "The carbon content; the more supersaturated carbon in solution, the harder it is"], "explanation": "The hardness of martensite is set mainly by the amount of supersaturated carbon in solution. Carbon distorts the lattice and strongly obstructs dislocation motion, so the hardness rises steeply with carbon; above about 0.6-0.7% C, however, the as-quenched hardness of the steel levels off because soft retained austenite increases. Alloying elements such as Mn, Cr and Mo raise hardenability (the depth of hardening) but have little effect on the hardness of a fully martensitic structure. Once the critical cooling rate is exceeded the structure is martensite, so cooling faster hardly changes the hardness and only increases the risk of quench cracking and distortion."},
"heat-treatment-019": {"question": "The isothermal transformation of austenite to pearlite in a steel follows the Avrami equation f = 1 − exp(−ktⁿ) (f is the transformed fraction) with n = 3. If 50% transformation takes 100 s at a certain temperature, which is closest to the time for 90% transformation?", "choices": ["About 149 s", "About 180 s", "About 332 s"], "explanation": "For f = 0.5, kt₅₀ⁿ = ln 2, and for f = 0.9, kt₉₀ⁿ = ln 10, so t₉₀/t₅₀ is (ln 10/ln 2) to the power 1/n. (2.303/0.693) = 3.32 to the power 1/3 is about 1.49, so t₉₀ ≈ 149 s. About 332 s forgets the power 1/n, and about 180 s assumes that time is proportional to the transformed fraction. In the Avrami equation nucleation and growth combine to give an S-shaped curve: slow at first, fast in the middle and slow again at the end. The start and finish curves of a TTT diagram join, at each temperature, the times for, say, 1% and 99% transformation."},
"heat-treatment-020": {"question": "In induction hardening of steel, what happens to the depth of the hardened layer when the frequency of the induction current is raised?", "choices": ["The eddy currents flow more easily to the center, so the hardened layer becomes deeper", "The skin effect concentrates the current at the surface, so the hardened layer becomes shallower", "The frequency changes only the heating rate and has no effect on the depth of the hardened layer"], "explanation": "In induction heating, the alternating magnetic field of a coil induces eddy currents in the steel, and their Joule heat does the heating. The skin effect concentrates alternating current near the surface, and the depth through which it flows (the penetration depth) is inversely proportional to the square root of the frequency, so a higher frequency concentrates the heating at the surface and gives a shallower hardened layer. High frequencies are therefore chosen for shallow cases and low frequencies for deep ones. Because only the surface is rapidly heated and quenched to martensite, the core stays tough and compressive residual stress remains at the surface, raising fatigue strength. The claim that frequency does not affect the depth is wrong."},
"heat-treatment-021": {"question": "When heated steel is quenched in water or oil, the way its surface cools changes in stages. Which description is correct?", "choices": ["A vapor blanket first insulates the surface and cooling is slow; it is fastest when the blanket collapses into boiling, then slow convection follows", "Cooling is fastest right after immersion, and then the cooling rate keeps falling at a steady proportional rate as the temperature difference shrinks", "Vigorous boiling at first gives the fastest cooling; as the bath temperature is approached a vapor blanket covers the surface, and cooling ends slowly through it"], "explanation": "When hot steel enters the quenchant, the liquid at the surface flashes to vapor and forms a vapor blanket. Vapor conducts heat poorly, so cooling in this vapor-blanket stage is surprisingly slow. As the surface cools, the blanket can no longer be sustained and collapses; liquid then touches the surface directly and boils vigorously, and the heat of vaporization gives the fastest cooling. When the temperature falls near the boiling point of the quenchant, boiling stops and slow cooling by convection follows. Statements that cooling is fastest just after immersion, or that a vapor blanket forms after boiling, do not fit this sequence. Patches of remaining vapor blanket cause soft spots, so the part or the quenchant is agitated to break the blanket early."},
"heat-treatment-022": {"question": "When round bars of the same carbon steel are water-quenched under the same conditions, the larger the diameter, the lower the hardness at the center. Which correctly explains this mass effect?", "choices": ["In thicker bars carbon segregates toward the center, so the martensite at the center holds less carbon and is softer", "In thicker bars the surface cools more slowly, so the center turns to martensite before the surface and ends up softer", "In thicker bars the center cools more slowly, falls short of the critical cooling rate, and forms pearlite or bainite"], "explanation": "In quenching, heat escapes through the surface, so the center cools more slowly than the surface, and the difference grows with diameter. If the cooling rate at the center falls below the critical cooling rate needed to miss the nose of the CCT diagram, pearlite or bainite forms instead of martensite and hardness drops. This is the mass effect. Alloy steels with Mn, Cr, Mo and similar additions for higher hardenability have lower critical cooling rates, so even thick parts harden to the center and the mass effect is smaller. Bar size does not redistribute carbon. The center never cools before the surface, so the statement that the center becomes martensite first is also wrong."},
"heat-treatment-023": {"question": "After tempering, steels such as Ni–Cr steels can suffer a large drop in impact energy if they are cooled slowly through, or held for long in, the range around 500 °C (temper embrittlement). Which combination of main cause and remedy is correct?", "choices": ["Martensite reverts to austenite in this temperature range; it is prevented by tempering above the A₁ temperature instead", "Impurities such as P and Sb segregate to prior-austenite grain boundaries; it is prevented by fast cooling after tempering and adding Mo", "The carbides precipitated during tempering all redissolve and the hardness returns; it is prevented by shortening the tempering time"], "explanation": "This temper embrittlement occurs when, after tempering, the steel passes slowly through or is held in the range around 500 °C (roughly 375–575 °C), so that impurity elements such as P, Sb and Sn gather at the grain boundaries of the austenite that existed before quenching (prior-austenite grain boundaries) and weaken the bonding there. Fracture becomes intergranular and the ductile-brittle transition temperature rises. Remedies are lowering the impurity content, cooling quickly after tempering (for example by water cooling) to pass through the range rapidly, and adding a little Mo, which suppresses the effect of segregation. Tempering below A₁ does not revert martensite to austenite, and heating above A₁ would destroy the quenched structure itself. No mechanism exists by which carbides redissolve and restore hardness."},
"heat-treatment-024": {"question": "Which statement correctly relates the morphology of martensite in steel to carbon content?", "choices": ["Whatever the carbon content, martensite always consists of thin plates stacked in parallel, with the same internal structure", "Low-carbon steels form lenticular (plate) martensite and high-carbon steels lath martensite, and the higher the carbon, the tougher it is", "Low-carbon steels form long thin laths and high-carbon steels lenticular (plate) martensite, which contains fine internal twins"], "explanation": "Steels with little carbon (roughly 0.6% or less) form lath martensite, in which long thin laths line up in parallel bundles; the inside has a high dislocation density, and toughness is relatively good. Steels with more carbon (roughly 1% or more) form lenticular (plate) martensite, in which lens-shaped plates form at angles to one another and contain fine transformation twins. It is hard but brittle, and microcracks can form where plates impinge. Intermediate carbon contents give a mixture. Statements that swap the low- and high-carbon morphologies, or that the morphology does not depend on carbon, are wrong. The fall in the Ms temperature with carbon content is also linked to this change in morphology."},
"heat-treatment-025": {"question": "The Ms temperature of a steel is estimated with the Andrews equation Ms(°C) = 539 − 423C − 30.4Mn − 17.7Ni − 12.1Cr − 7.5Mo (element symbols in mass%). Which is closest to the Ms temperature of a Cr–Mo steel with 0.40% C, 0.70% Mn, 1.0% Cr, 0.20% Mo and 0% Ni?", "choices": ["About 335 °C", "About 370 °C", "About 504 °C"], "explanation": "The terms are 423 × 0.40 = 169.2, 30.4 × 0.70 ≈ 21.3, 12.1 × 1.0 = 12.1 and 7.5 × 0.20 = 1.5, so Ms ≈ 539 − 169.2 − 21.3 − 12.1 − 1.5 ≈ 335 °C. About 370 °C subtracts only the carbon term, and about 504 °C leaves out the carbon term. As the coefficients show, carbon lowers Ms most strongly, and every alloying element listed here also lowers it. The lower the Ms, the more retained austenite remains untransformed when the steel is quenched to room temperature. The equation is empirical, fitted to steels in a limited composition range, so for high-alloy steels it is only a rough guide."},
"heat-treatment-026": {"question": "When a hypereutectoid steel such as a 1.0% C tool steel is hardened, it is usually heated between the Ac₁ and Acm points rather than above Acm. Which is the reason?", "choices": ["Because heating above Acm precipitates a new cementite network during heating, so no martensite forms even when the steel is quenched", "To keep some spheroidal cementite for wear resistance while preventing austenite grain coarsening and an increase in retained austenite", "Because between Ac₁ and Acm no carbon at all dissolves in the austenite, so soft ferrite remains after quenching and toughness improves"], "explanation": "If a hypereutectoid steel is heated above Acm, all the cementite dissolves, the austenite becomes rich in carbon and the grains coarsen. Carbon-rich austenite has a low Ms point, so more austenite is retained after quenching, and the coarse plate martensite also makes quench cracking more likely. Heating between Ac₁ and Acm leaves part of the cementite, spheroidized by prior annealing, undissolved and limits the carbon in the austenite to a little above the eutectoid composition, giving hard carbides dispersed in martensite, a structure with good wear resistance. Above Acm the steel is single-phase austenite; cementite precipitates only on cooling. In the two-phase range, too, carbon is dissolved in the austenite."},
"heat-treatment-027": {"question": "Fine-grained steel deoxidized with Al resists grain coarsening even when heated into the austenite range for hardening or carburizing. Which correctly pairs the reason with what happens if the heating temperature is too high?", "choices": ["Dissolved Al speeds up grain-boundary migration and evens out grain size; higher temperatures dissolve more Al, so the grains become even finer", "A film of Al₂O₃ covers the grain boundaries and stops grains from merging; the film melts only at very high temperature, so grains never coarsen", "Fine AlN particles stop grain-boundary migration; above the temperature where the particles dissolve or coarsen, some grains suddenly grow large"], "explanation": "In fine-grained steel, fine AlN particles formed from Al and the nitrogen in the steel catch on the grain boundaries, and a boundary needs extra energy to pass them, so its migration is stopped (Zener pinning). If the heating temperature is raised until the AlN dissolves, or the particles coarsen and become fewer, only the grains whose boundaries have been released grow suddenly, giving a mixed structure of coarse and fine grains (duplex grain size). Upper limits are therefore set on the heating temperature and time. Dissolved Al has no effect of speeding up boundary migration to even out grain size, and Al₂O₃ does not coat the grain boundaries as a film. Carbonitrides of Nb or Ti are used for the same purpose."},
"heat-treatment-028": {"question": "When austenite in steel transforms isothermally below the nose and above the Ms point, bainite forms. Which correctly describes the difference between upper bainite, formed at the higher temperatures, and lower bainite, formed at lower temperatures near Ms?", "choices": ["Upper bainite has coarse carbides between ferrite laths and lower toughness; lower bainite has fine carbides inside ferrite plates and higher toughness", "Upper bainite has fine carbides inside ferrite plates and higher toughness; lower bainite has coarse carbide films between laths and lower toughness", "Both consist only of carbide-free ferrite, and the transformation temperature changes only the hardness, with almost no effect on toughness"], "explanation": "In upper bainite, the carbon rejected as the ferrite laths grow collects in the austenite left between the laths, where cementite forms coarse, film-like rows; cracks can run along them, so the toughness is lower. In lower bainite, the temperature is low and carbon cannot diffuse far, so fine carbides precipitate inside the ferrite plates in a fixed orientation, giving a good balance of strength and toughness. That is why austempering often uses temperatures close to Ms. The statement that swaps upper and lower bainite is wrong. Bainite in ordinary carbon steels is a ferrite structure containing carbides, and the transformation temperature changes not only the hardness but also, greatly, the toughness."},
"heat-treatment-029": {"question": "Suppose the effect of tempering is determined by the tempering parameter P = T(20 + log₁₀t), where T is the absolute temperature and t the time in hours. Which is closest to the time needed at 550 °C to obtain the same hardness as tempering for 1 hour at 600 °C?", "choices": ["About 66 hours", "About 1.1 hours", "About 16 hours"], "explanation": "One hour at 600 °C (873 K) gives P = 873 × (20 + 0) = 17460. To reach the same P at 550 °C (823 K), 20 + log₁₀t = 17460/823 ≈ 21.22, so log₁₀t ≈ 1.22 and t ≈ 16 hours. Lowering the temperature by only 50 K multiplies the time by more than ten because tempering is a thermally activated diffusion process in which time acts only logarithmically. About 66 hours results from calculating with the temperatures in °C, and about 1.1 hours simply lengthens the time by the temperature ratio 873/823. This parameter (the Hollomon–Jaffe parameter) is used as a guide when choosing a different combination of temperature and time that gives the same hardness."},
"heat-treatment-030": {"question": "For an age-hardenable Al-Cu aluminum alloy, which is the correct way to choose the solution-treatment temperature?", "choices": ["Above the eutectic temperature, partly melting the alloy, because quenching from the liquid supersaturates the most Cu and gives the highest strength", "Above the solvus at which all the Cu dissolves but below the eutectic temperature, to avoid local melting of segregated regions at grain boundaries", "Below the solvus, at about the aging temperature, because the longer the alloy is held below the solvus the more completely the Cu dissolves"], "explanation": "Solution treatment dissolves all the Cu-bearing second phase to form a single-phase solid solution, so the alloy is heated above the solvus set by its composition. On the other hand, Cu-rich segregated regions left from casting or working start to melt at the eutectic temperature, so heating above it melts the grain boundaries locally (burning); on cooling, coarse eutectic and voids remain at the boundaries, strength and ductility drop sharply, and later heat treatment cannot repair the damage. The eutectic temperature of the binary Al-Cu system is 548 °C, and for some alloys the usable temperature window is narrow, so furnace temperature control is important. Below the solvus, part of the second phase stays undissolved, leaving less Cu to precipitate on aging and reducing the hardening."}
}
