Repository: tatuyaochi-blip/matsci-quiz

# 材料科学教室 Materials Science Room

材料科学を3択問題で学ぶ学習サイト。扱う範囲: 結晶構造・欠陥と拡散・機械的性質から、状態図と熱処理、セラミックス・高分子・電子材料、薄膜とSEM・TEM・XRDなどの材料分析。

姉妹サイト「半導体教室」(semiconroom.com、リポジトリ semicon-quiz)と同じエンジンで作っている。HTML/CSS/JavaScript だけで、`src/` と `data/` から `tools/build.js` で `docs/` を生成する。公開は GitHub Actions(`.github/workflows/pages.yml`)が main への push のたびにビルドして GitHub Pages に出す。`docs/` はコミットしない。

## サイトごとの設定

- `config.json` の `siteName`・`brand`(分野名やトップの見出しなど、UI文言の `{{brand_xxx}}` を埋める)・`icon`(アイコンの色と図柄)
- `noindex: true` の間は全ページに noindex を付ける(確認用の公開)。独自ドメインで一般公開するときに `baseUrl`・`cname` を設定し、`noindex` を外す
- 色は `src/css/style.css` の `--accent` など。保存の名前の頭は `src/js/store.js` の `NS`

File: data/i18n/en/questions/nanomaterials.json
{
"nanomaterials-001": {"question": "Spherical TiO₂ nanoparticles 20 nm in diameter (density 4.0 g/cm³) are all the same size and fully dispersed. Which value is closest to the surface area per gram of powder (the specific surface area)?", "choices": ["About 37.5 m²/g", "About 75 m²/g", "About 150 m²/g"], "explanation": "Dividing the surface area of one sphere, πd², by its mass, ρπd³/6, gives a specific surface area per mass of S = 6/(ρd). Substituting ρ = 4.0 g/cm³ = 4.0×10⁶ g/m³ and d = 20×10⁻⁹ m gives S = 6/(4.0×10⁶ × 20×10⁻⁹) = 6/0.080 = 75 m²/g. About 150 m²/g puts the radius, 10 nm, in place of d, and about 37.5 m²/g puts the diameter, 20 nm, in place of r in the radius form S = 3/(ρr). The specific surface area is inversely proportional to particle size, so halving the size doubles it. In real powders the particles touch and agglomerate, so measured values are usually smaller than this calculated value."},
"nanomaterials-002": {"question": "Nanoparticles of metals such as gold and tin melt at temperatures below the bulk melting point when their size falls to a few nanometers. Which is the main cause of this melting point depression?", "choices": ["More atoms sit at the surface, and the surface energy raises the free energy of the solid, so the liquid becomes stable at a lower temperature", "At a few nm, the quantum size effect widens the band gap and weakens metallic bonding, so the atoms move more freely and the particle melts more easily", "The smaller the particle, the larger the heat of fusion per atom, so melting proceeds all at once from the surface to the interior with less heating"], "explanation": "Surface atoms have lost some of their bonds, so a surface energy term is added to the free energy of the particle. The smaller the particle, the larger the fraction of surface atoms and the more the free energy of the solid is pushed up, so the temperature at which the free energies of solid and liquid become equal, the melting point, falls (the Gibbs–Thomson effect). Considering the solid–liquid interfacial energy, the melting point depression is roughly inversely proportional to particle size. The quantum size effect concerns electron energy levels and is not the main cause of melting point depression in metals. Also, the heat of fusion actually tends to decrease in nanoparticles, so the reasoning that “a larger heat of fusion makes melting easier” runs backward."},
"nanomaterials-003": {"question": "Suppose the melting point of spherical metal nanoparticles can be approximated in terms of the diameter d as Tm(d) = Tm∞(1 − β/d). With the bulk melting point of gold Tm∞ = 1337 K and β taken as a hypothetical model value of 1.0 nm, which value is closest to the melting point of gold nanoparticles 5.0 nm in diameter?", "choices": ["About 802 K", "About 1604 K", "About 1070 K"], "explanation": "β/d = 1.0/5.0 = 0.20, so Tm(d) = 1337 × (1 − 0.20) = 1337 × 0.80 ≈ 1070 K (about 796 °C), about 270 K below the melting point of bulk gold. About 802 K puts the radius, 2.5 nm, in place of d, giving 1 − 0.40, and about 1604 K reverses the sign to (1 + β/d), which would mean the melting point rises in nanoparticles. This expression is an approximation derived from the surface energy contribution being inversely proportional to size, and β = 1.0 nm is a value assumed for this problem. The actual β varies with the metal, the particle shape and the surrounding medium, and the approximation becomes rough as the size approaches about 2 nm, so it can deviate from measured melting points."},
"nanomaterials-004": {"question": "The electronic properties of a single-walled carbon nanotube are determined by the chiral indices (n, m), which describe how the graphene sheet is rolled: it is metallic if n − m is a multiple of 3 and semiconducting otherwise. Which of the following is metallic?", "choices": ["The (6, 6) armchair tube", "The (10, 0) zigzag tube", "The (7, 5) chiral tube"], "explanation": "A single-walled carbon nanotube is a cylinder made by rolling a graphene sheet so that the chiral vector Ch = na₁ + ma₂ becomes the circumference. Whether it is metallic or semiconducting depends on whether wave vectors passing through the K point, where the graphene bands touch, are allowed around the circumference, and the condition is that n − m is a multiple of 3. (6, 6) has n − m = 0, so it is metallic, and all armchair tubes, with n = m, are metallic. (10, 0) has n − m = 10 and (7, 5) has n − m = 2; neither is a multiple of 3, so both are semiconducting. Zigzag tubes (m = 0) are metallic only when n is a multiple of 3. For randomly chosen chiral indices, about one third are metallic and two thirds semiconducting."},
"nanomaterials-005": {"question": "The diameter of a single-walled carbon nanotube is given by d = a√(n² + nm + m²)/π, using the graphene lattice constant a = 0.246 nm. Which value is closest to the diameter of a nanotube with chiral indices (10, 10)?", "choices": ["About 0.78 nm", "About 1.36 nm", "About 4.26 nm"], "explanation": "n² + nm + m² = 100 + 100 + 100 = 300, so √300 ≈ 17.32. The length of the chiral vector (the circumference) is 0.246 × 17.32 ≈ 4.26 nm, and dividing by π gives a diameter d ≈ 1.36 nm. About 4.26 nm forgets to divide by π and takes the circumference as the diameter. About 0.78 nm uses the C–C bond length of 0.142 nm instead of the lattice constant a = 0.246 nm, confusing the relation a = √3 × 0.142 nm. (10, 10) is an armchair tube and so is metallic. Most single-walled carbon nanotubes have diameters of about 1–2 nm."},
"nanomaterials-006": {"question": "Which statement about the structure and properties of graphene is correct?", "choices": ["It is a single atomic layer of carbon atoms linked tetrahedrally by sp³ bonds and, like diamond, is an electrical insulator", "It is a single atomic layer of carbon atoms arranged in hexagons by sp² bonds, but the quantum size effect makes it a semiconductor with a large band gap of 1 eV or more", "It is a single atomic layer of carbon atoms arranged in a hexagonal (honeycomb) lattice by sp² bonds, with an essentially zero band gap and very high in-plane electron mobility"], "explanation": "Graphene is a single layer taken from graphite, in which carbon atoms form a honeycomb network of hexagons through strong sp²-hybridized covalent bonds. The conduction and valence bands touch only at isolated points, the K and K′ points of the Brillouin zone (Dirac cones), so it behaves as a semimetal with an essentially zero band gap, and its carrier mobility is very high even at room temperature. The in-plane sp² bonds are extremely strong, so its in-plane strength, elastic modulus and thermal conductivity are also high. Tetrahedral sp³ bonding and insulating behavior are characteristics of diamond. Also, clean single-layer graphene does not have a band gap on the order of 1 eV; opening a gap requires measures such as cutting it into narrow nanoribbons or applying a perpendicular electric field to bilayer graphene."},
"nanomaterials-007": {"question": "For CdSe quantum dots (bulk band gap 1.74 eV), assume a simple model in which the confinement energy increase is inversely proportional to the square of the radius R, and that it is 0.30 eV for R = 3.0 nm. Which value is closest to the effective band gap of a quantum dot with R = 2.0 nm? Neglect the Coulomb interaction between electron and hole.", "choices": ["About 2.19 eV", "About 2.42 eV", "About 2.75 eV"], "explanation": "The confinement energy is proportional to 1/R², so going from R = 3.0 nm to 2.0 nm multiplies it by (3.0/2.0)² = 2.25, giving 0.30 × 2.25 = 0.675 eV. The effective band gap is 1.74 + 0.675 ≈ 2.42 eV, corresponding to an emission wavelength of roughly 1240/2.42 ≈ 513 nm (green). At R = 3.0 nm it is 2.04 eV (about 608 nm, orange to red), so smaller dots emit at shorter wavelengths. About 2.19 eV assumes proportionality to 1/R, and about 2.75 eV to 1/R³. In real quantum dots, the effective mass approximation breaks down at small sizes (band nonparabolicity), and the confinement energy usually increases more gently than 1/R², so this value is only a guide."},
"nanomaterials-008": {"question": "Methods for making nanomaterials are divided into top-down methods, which break larger materials into smaller pieces, and bottom-up methods, which assemble atoms and molecules. Which is a bottom-up method?", "choices": ["Grinding a powder in a ball mill for many hours so that repeated collisions break it down into nanosized particles", "Etching a thin film along a pattern drawn by photolithography to carve it into nanoscale features", "Reducing metal salts or decomposing precursors in solution so that nanoparticles form by nucleation and growth"], "explanation": "Reduction or thermal decomposition in solution (chemical liquid-phase synthesis) is a bottom-up method in which atoms and molecules gather to form nuclei that grow into particles. The sol-gel method, condensation from the vapor phase and CVD growth of carbon nanotubes are also bottom-up methods. Ball milling is a top-down method that mechanically crushes large particles into smaller ones; the equipment is simple and suited to mass production, but the size distribution tends to be broad, and contamination from the milling media and introduction of strain occur. Lithography and etching are also top-down methods, removing unwanted parts from a larger film, with the advantage of precise control over shape and position. Bottom-up methods make it easy to control size and shape at the atomic level but face challenges in mass production and positional control."},
"nanomaterials-009": {"question": "Why does the hot-injection method (rapidly injecting precursors into a hot solvent) readily give nanoparticles of uniform size (monodisperse)?", "choices": ["Nucleation is concentrated in a short burst right after injection; the supersaturation then falls, so no new nuclei form and only growth proceeds", "Adding the precursor little by little to continue nucleation over a long time averages out the sizes of the nuclei born at different times, so they become uniform", "Long holding at high temperature to promote Ostwald ripening lets small particles catch up with large ones, narrowing the distribution"], "explanation": "The idea behind making monodisperse particles is explained by the LaMer model. Rapidly injecting precursors into a hot solvent pushes the monomer concentration above the critical supersaturation for nucleation, and many nuclei form all at once in a short time (burst nucleation). Once nuclei form, monomer is consumed and the concentration drops below the critical level, so no new nuclei form afterward, and the existing nuclei grow alike, giving uniform sizes. If nucleation continues for a long time, nuclei born early and late differ in size, so the distribution actually broadens. Ostwald ripening is the dissolution of small particles while large ones grow, not small particles catching up; when it proceeds in the monomer-depleted stage, the distribution generally broadens."},
"nanomaterials-010": {"question": "Which is an appropriate way to keep oxide nanoparticles dispersed in water from agglomerating and settling?", "choices": ["Set the pH to the isoelectric point of the particles to make the surface charge zero, so the particles no longer attract each other electrically", "Move the pH well away from the isoelectric point to charge the surface and make the absolute value of the zeta potential large", "Add a generous amount of an electrolyte such as sodium chloride to raise the ionic strength and thicken the electric double layer"], "explanation": "Nanoparticles have a large specific surface area and readily stick together and agglomerate through van der Waals attraction. Oxide particles in water become charged as surface hydroxyl groups accept or release protons depending on the pH, forming an electrical double layer around them. Moving the pH away from the isoelectric point to make the absolute value of the zeta potential large (as a rough guide, several tens of mV or more) lets the electrostatic repulsion between particles outweigh the attraction, stabilizing the dispersion (DLVO theory). At the isoelectric point the surface charge is nearly zero and the repulsion disappears, so agglomeration is most likely. Adding a lot of electrolyte compresses the double layer and shortens the range of the repulsion, so agglomeration actually increases. Steric repulsion from adsorbed polymeric dispersants is another commonly used method."},
"nanomaterials-011": {"question": "Which correctly describes the principle of the BET method for measuring the specific surface area of a powder?", "choices": ["Nitrogen adsorption is measured at about 77 K at various pressures, and the monolayer capacity from the BET equation is converted to a surface area", "The crystallite size is found from XRD peak widths with the Scherrer equation and converted to a surface area by assuming that the particles are spheres", "The powder is dispersed in a liquid, laser light scattering is measured, and the surface area is calculated from the size distribution assuming spheres"], "explanation": "The BET method physically adsorbs a gas such as nitrogen onto the powder at liquid-nitrogen temperature (about 77 K) and measures the amount adsorbed while varying the relative pressure. The BET equation, which treats multilayer adsorption, is usually fitted to data in the relative pressure range of about 0.05–0.3 to obtain the monolayer capacity vm, and multiplying by the area occupied by one nitrogen molecule (about 0.162 nm²) gives the surface area. Its distinctive feature is that it gives the actual surface area, including the inner surfaces of open pores that gas molecules can enter. What XRD peak widths give is the crystallite size by the Scherrer equation, not the surface area of the particles themselves. Laser diffraction and scattering give the size distribution of particles (including agglomerates), but do not reflect surface roughness or pores."},
"nanomaterials-012": {"question": "For an alumina nanopowder, the primary particle diameter observed by TEM was about 30 nm, and the particle size obtained from the BET specific surface area assuming spheres was also about 30 nm. However, the mean particle size measured by dynamic light scattering after dispersing it in water was about 400 nm. Which interpretation of these results is most appropriate?", "choices": ["The particles contain many closed pores, so the BET method greatly overestimated the surface area and the BET particle size came out too small", "Each particle is a single crystal of about 400 nm, and TEM and BET are both just seeing surface roughness", "The primary particles are about 30 nm, but in the liquid many primary particles move together as agglomerates (secondary particles) of about 400 nm"], "explanation": "The BET method counts surface that gas molecules can reach, so even when primary particles are gathered with point contacts, nearly all their surface is measured. Since the TEM primary particle size and the BET particle size (d = 6/(ρS)) agree, the primary particles can be taken to be about 30 nm, with few internal pores. Dynamic light scattering, on the other hand, measures the size of particle groups that move together in the liquid, so the value of about 400 nm represents the size of secondary particles formed by agglomeration of primary particles. Gas cannot enter closed pores, so they cannot cause the BET method to overestimate the surface area. Since primary particles are visible in TEM, the interpretation of 400 nm single crystals does not fit either. Breaking up the agglomerates with a dispersant or ultrasonication reduces the particle size measured in the liquid."},
"nanomaterials-013": {"question": "In a spherical metal nanoparticle 2.0 nm in diameter, atoms in a shell 0.25 nm thick at the surface (taken as one atomic layer) are counted as surface atoms. If the atoms are distributed uniformly in the particle, which is closest to the fraction of all atoms that are surface atoms?", "choices": ["About 25%", "About 58%", "About 42%"], "explanation": "Excluding the surface shell, the inner sphere has a diameter of 2.0 − 2 × 0.25 = 1.5 nm. The number of atoms is proportional to volume, so the fraction of interior atoms is (1.5/2.0)³ = 0.75³ ≈ 0.42, and the fraction of surface atoms is the remainder, 1 − 0.42 ≈ 0.58, or about 58%. About 42% mistakes the interior fraction for the surface fraction. About 25% uses the thickness ratio 2 × 0.25/2.0 as a length ratio and ignores the fact that volume scales as the cube of the diameter. At sizes of a few nm, more than half of the atoms are at the surface, so the surface energy and the low coordination of surface atoms strongly affect properties such as the melting point and catalytic activity."},
"nanomaterials-014": {"question": "Why does a dispersion of gold nanoparticles about 20 nm in diameter in water look red, unlike bulk gold?", "choices": ["Quantum size effects open a band gap in gold, and it emits red light strongly at the corresponding energy", "The particle surfaces oxidize to a red gold oxide film, and the color of that film is seen as the color of the liquid", "Localized surface plasmon resonance, in which conduction electrons oscillate collectively in resonance with light, strongly absorbs green light (about 520 nm)"], "explanation": "In gold nanoparticles, the conduction electrons are driven by the electric field of light and oscillate collectively, resonating at a particular wavelength where light is strongly absorbed and scattered. This is localized surface plasmon resonance; for spherical gold particles, green light around 520 nm is absorbed, so the transmitted light looks red, its complementary color. The resonance wavelength depends on particle size, shape, and the refractive index of the surroundings, so the liquid turns purple or blue when the particles aggregate. In a metal particle 20 nm across, the electron levels can be regarded as continuous, and no band gap opens to cause emission. Gold is a noble metal that resists oxidation and forms no oxide film on its surface. The effect was used for the red color of medieval stained glass."},
"nanomaterials-015": {"question": "Which is a correct feature of steric stabilization, in which a polymeric dispersant adsorbed on nanoparticle surfaces prevents aggregation?", "choices": ["Repulsion arises when the surface polymer chains overlap, so dispersion is maintained even in high-ionic-strength liquids or nonaqueous solvents", "It increases the surface charge of the particles to strengthen electrostatic repulsion, so its effect is quickly lost when an electrolyte is added", "A single polymer chain adsorbs on several particles and bridges them, forming a network that holds the particles up together as aggregates"], "explanation": "In steric stabilization, polymer chains adsorbed on the particle surfaces extend into the solvent. When two particles approach and their polymer layers overlap, the chains have less room to move, lowering their entropy, and the local polymer concentration rises, producing a repulsion that pushes the particles apart. This repulsion does not depend on surface charge, so, unlike electrostatic stabilization, it works in liquids with a lot of salt and in organic solvents where electrical double layers hardly form. Repulsion through surface charge describes electrostatic stabilization, and it is that mechanism that is weakened by electrolytes. One chain linking several particles is bridging flocculation, which occurs when there is too little polymer and causes aggregation rather than dispersion."},
"nanomaterials-016": {"question": "Inside a spherical metal nanoparticle 10 nm in diameter, the surface stress produces a Laplace pressure ΔP = 2γ/r (r is the radius). With γ = 1.5 N/m, which is closest to ΔP?", "choices": ["About 300 MPa", "About 1.2 GPa", "About 600 MPa"], "explanation": "The radius is r = 5.0 nm, so ΔP = 2 × 1.5/(5.0×10⁻⁹) = 6.0×10⁸ Pa, or about 600 MPa. About 300 MPa uses the 10 nm diameter instead of the radius. About 1.2 GPa uses ΔP = 4γ/r, which is the formula for a soap bubble film with two surfaces, inside and outside. A curved surface squeezes the interior, so the internal pressure grows as the radius shrinks, reaching hundreds of megapascals to the gigapascal range for particles a few nanometers across. As a result, small particles of gold and other metals can show a lattice constant slightly smaller than that of the bulk. The pressure due to surface curvature is also related to why smaller particles have higher solubility and vapor pressure."},
"nanomaterials-017": {"question": "A fullerene is a molecule in which each carbon atom bonds to three others to form a closed cage made only of five-membered and six-membered rings. Using Euler's polyhedron formula (vertices − edges + faces = 2), how many six-membered rings does C₈₄ have?", "choices": ["44", "32", "42"], "explanation": "There are 84 vertices (the atoms); each atom forms three bonds and each bond is shared by two atoms, so there are 84 × 3/2 = 126 edges. Euler's formula gives 2 − 84 + 126 = 44 faces. With p five-membered and h six-membered rings, each edge is shared by two faces, so 5p + 6h = 2 × 126 = 252, and with p + h = 44 this gives p = 12 and h = 32. 44 is the total number of faces including the pentagons, and 42 takes half the number of atoms as the number of hexagons. The calculation shows that a cage of any size has exactly 12 pentagons and n/2 − 10 hexagons, where n is the number of atoms; C₆₀ has 20."},
"nanomaterials-018": {"question": "Covering a CdSe quantum dot with a thin ZnS shell to make a core–shell structure greatly improves the luminescence efficiency and stability. What is the main reason?", "choices": ["The wider-gap ZnS passivates surface dangling bonds and confines electrons and holes in the core, reducing nonradiative recombination through surface states", "The ZnS shell makes the whole particle larger, so quantum confinement weakens and the band gap widens, giving strong emission of higher-energy light", "ZnS has a smaller band gap than CdSe, so the excited electrons and holes move into the shell and recombine there with strong emission"], "explanation": "In a nanoparticle many atoms are at the surface, and surface dangling bonds create levels within the band gap. When excited electrons or holes are trapped at these levels, nonradiative recombination turns the energy into heat instead of light and lowers the efficiency. Covering the dot with ZnS, whose band gap of about 3.7 eV is larger than that of CdSe (about 1.7 eV), tidies up the surface bonds and confines the electrons and holes in the CdSe core away from the surface, raising the efficiency and also improving resistance to oxidation. Weaker confinement narrows the band gap, so saying it widens is wrong (adding a shell actually shifts the emission slightly to longer wavelength). Calling the ZnS band gap smaller is also the wrong way round."},
"nanomaterials-019": {"question": "Refining the grains of a metal raises its strength, but in nanocrystalline metals the gain has been reported to slow below a few tens of nanometers, and below roughly 10 nm further refinement lowers the strength (the inverse Hall–Petch effect). What is the main reason?", "choices": ["Smaller grains contain too many dislocations, so work hardening goes too far and the metal becomes brittle and fractures at low stress before yielding", "Smaller grains have a lower melting point because of surface energy, so even at room temperature the grains melt and deform like a liquid", "Dislocations can no longer pile up inside grains, and sliding and rotation at grain boundaries, which occupy much of the volume, take over"], "explanation": "The Hall–Petch relation is based on the idea that the stress at the head of a dislocation pile-up against a grain boundary triggers slip in the neighboring grain. When the grain size falls below a few tens of nanometers, dislocation sources and pile-ups can hardly form inside the grains, and this mechanism stops working. Instead, at a grain size of 10 nm more than a tenth of the atoms lie in or near grain boundaries, so boundary-mediated deformation such as grain-boundary sliding, grain rotation and emission of dislocations from boundaries becomes dominant, and further refinement makes the strength level off or fall. The cause is that dislocations hardly accumulate in the grains, so saying there are too many is the wrong way round. Melting-point depression is a property of isolated nanoparticles, and the grains of a dense polycrystal do not melt at room temperature."},
"nanomaterials-020": {"question": "Layered MoS₂ hardly emits light as a thick crystal, but when exfoliated to a single layer it emits strongly. What is the reason?", "choices": ["A single layer has a band gap of nearly zero and becomes metallic like graphene, and its conduction electrons emit light", "Confinement changes the band structure, turning it from an indirect-gap (about 1.3 eV) into a direct-gap (about 1.9 eV) semiconductor", "A single layer has no defects between layers, so while remaining indirect-gap it suffers less nonradiative recombination and its efficiency rises"], "explanation": "MoS₂ is a crystal of layers, each a Mo atomic sheet sandwiched between S sheets, stacked by van der Waals forces. A thick crystal is an indirect-gap semiconductor with a band gap of about 1.3 eV; light emission requires a phonon, so it hardly glows. As layers are removed, the energy of the indirect band edges, which is affected by interactions between layers, rises, and in a single layer the direct gap (about 1.9 eV) becomes the smaller one, turning it into a direct-gap semiconductor. The luminescence efficiency of a single layer therefore rises by orders of magnitude. A single layer does not have a zero band gap; unlike graphene it remains a semiconductor. Merely reducing defects would not remove the weak emission that comes from having an indirect gap."}
}
