Repository: tatuyaochi-blip/matsci-quiz

# 材料科学教室 Materials Science Room

材料科学を3択問題で学ぶ学習サイト。扱う範囲: 結晶構造・欠陥と拡散・機械的性質から、状態図と熱処理、セラミックス・高分子・電子材料、薄膜とSEM・TEM・XRDなどの材料分析。

姉妹サイト「半導体教室」(semiconroom.com、リポジトリ semicon-quiz)と同じエンジンで作っている。HTML/CSS/JavaScript だけで、`src/` と `data/` から `tools/build.js` で `docs/` を生成する。公開は GitHub Actions(`.github/workflows/pages.yml`)が main への push のたびにビルドして GitHub Pages に出す。`docs/` はコミットしない。

## サイトごとの設定

- `config.json` の `siteName`・`brand`(分野名やトップの見出しなど、UI文言の `{{brand_xxx}}` を埋める)・`icon`(アイコンの色と図柄)
- `noindex: true` の間は全ページに noindex を付ける(確認用の公開)。独自ドメインで一般公開するときに `baseUrl`・`cname` を設定し、`noindex` を外す
- 色は `src/css/style.css` の `--accent` など。保存の名前の頭は `src/js/store.js` の `NS`

File: data/i18n/en/questions/thin-films.json
{
"thin-films-001": {"question": "Which statement about the surface energy of metal crystals is correct?", "choices": ["Surface atoms have lost some bonds, so the surface energy is positive, and it is generally lower on densely packed low-index planes", "Surface atoms have fewer neighbors and can move freely, making them more stable than interior atoms, so the surface energy is negative", "Because metallic bonding is non-directional, the number of broken bonds does not depend on the plane either, so the surface energy is the same for every crystal plane"], "explanation": "When a crystal is cut to create a surface, the surface atoms lose some of their bonds to neighboring atoms. Their energy rises accordingly, so the surface energy, the excess energy per unit area, is positive. Even though metallic bonding is non-directional, the number of broken bonds depends on the plane; on densely packed planes such as FCC {111}, fewer bonds point out of the plane, so the surface energy is lower. That is why low-index close-packed planes tend to appear in the equilibrium shapes of crystals and in grown particles. Metals with stronger bonds and higher melting points have larger surface energies: about 3 J/m² for tungsten and about 1 J/m² for aluminum."},
"thin-films-002": {"question": "In homogeneous nucleation, take the free energy change on forming a spherical nucleus of radius r as ΔG = (4/3)πr³ΔGv + 4πr²γ. For an interfacial energy γ = 0.10 J/m² and a free energy change per unit volume ΔGv = −2.0×10⁸ J/m³, which value is closest to the critical nucleus radius r*?", "choices": ["About 0.5 nm", "About 2.0 nm", "About 1.0 nm"], "explanation": "Differentiating ΔG with respect to r and setting it to zero gives r* = −2γ/ΔGv, so r* = 2 × 0.10/(2.0×10⁸) = 1.0×10⁻⁹ m = 1.0 nm. About 0.5 nm drops the factor of 2, giving −γ/ΔGv, and about 2.0 nm mistakes the diameter of the critical nucleus (2r*) for its radius. Embryos smaller than r* lower their energy by shrinking and tend to disappear, and only nuclei larger than r* keep growing. The greater the undercooling, the larger |ΔGv|, so r* becomes smaller and the nucleation barrier ΔG* = 16πγ³/(3ΔGv²) also drops sharply, making nucleation easier."},
"thin-films-003": {"question": "In heterogeneous nucleation, with θ the contact angle between nucleus and substrate, the energy needed to form a critical nucleus is f(θ) = (2 + cosθ)(1 − cosθ)²/4 times that for homogeneous nucleation. Which value is closest to f(θ) for θ = 60°?", "choices": ["About 0.16", "About 0.63", "1.0 (the same as homogeneous nucleation)"], "explanation": "cos60° = 0.5, so f = (2 + 0.5)(1 − 0.5)²/4 = 2.5 × 0.25/4 ≈ 0.16. The nucleation barrier thus falls to about 16% of that for homogeneous nucleation, and nuclei form far more readily on substrates, container walls and inclusions. About 0.63 forgets the final division by 4. For θ = 90° (a hemispherical nucleus), f = 0.50 and the barrier is exactly half that of homogeneous nucleation. The closer θ is to 0 (good wetting), the closer f is to 0, while at θ = 180° (no wetting at all) f = 1, the same as homogeneous nucleation. Inoculation to refine grains in casting exploits this heterogeneous nucleation."},
"thin-films-004": {"question": "At the same undercooling, how does the radius of curvature of the critical nucleus in heterogeneous nucleation compare with the critical nucleus radius in homogeneous nucleation?", "choices": ["It is smaller", "It is larger", "It is the same"], "explanation": "A heterogeneous nucleus has the shape of a spherical cap (part of a sphere) sitting on the substrate with contact angle θ. Its radius of curvature at the critical state is determined only by the interfacial energy and the free energy change per unit volume, r* = −2γ/ΔGv, the same as for homogeneous nucleation. The difference is that, at the same radius of curvature, the spherical cap has a smaller volume than a sphere, so the number of atoms needed and the energy barrier are reduced by the factor f(θ). It is easy to confuse the lowered barrier with a smaller radius, so be careful. Nor does the presence of a substrate make the critical radius larger."},
"thin-films-005": {"question": "Among thin-film growth modes, which correctly describes Stranski–Krastanov (SK) growth?", "choices": ["With weak film–substrate bonding, three-dimensional islands scattered over the substrate grow from the very start", "After layer-by-layer growth of a few atomic layers, three-dimensional islands grow, driven by accumulated strain and other factors", "Even with lattice mismatch, growth proceeds layer by layer, one atomic layer at a time, to the end"], "explanation": "In SK growth, a few atomic layers called the wetting layer first grow layer by layer; then, as strain energy from lattice mismatch accumulates, three-dimensional islands grow to relax it. The self-assembly of quantum dots of InAs on GaAs (lattice mismatch of about 7%) is the classic example. Growth as three-dimensional islands from the start is Volmer–Weber (VW) growth, which occurs when the bonds among film atoms are stronger than the bonds between film and substrate, and is often seen for metal films on oxides. Layer-by-layer growth to the end is Frank–van der Merwe (FM) growth, which occurs ideally in lattice-matched epitaxial growth."},
"thin-films-006": {"question": "Let γs be the surface energy of the substrate, γf that of the film and γi the film–substrate interfacial energy. Under which condition is island (Volmer–Weber) growth likely?", "choices": ["When γs > γf + γi", "When γs < γf + γi", "When the deposition rate is slow, regardless of the relative surface energies"], "explanation": "Whether a film wets and spreads over the substrate is determined by the balance of surface energies. Covering the substrate with film replaces the substrate surface (γs) with the film surface (γf) and the interface (γi), so if γs < γf + γi, the energy is lower without covering, and the film balls up into three-dimensional islands. This is Volmer–Weber growth. Conversely, if γs > γf + γi, covering with film lowers the energy, and the film grows layer by layer. This is why metals with high surface energy deposited on oxide or glass substrates with low surface energy tend to form islands. Deposition rate and temperature affect the density and size of the islands, but the basic growth mode is set by the relative energies."},
"thin-films-007": {"question": "An aluminum film (Young's modulus 70 GPa, Poisson's ratio 0.35, linear thermal expansion coefficient 23×10⁻⁶ K⁻¹) on a silicon substrate (linear thermal expansion coefficient 2.6×10⁻⁶ K⁻¹) is cooled from a stress-free 125 °C to 25 °C. Assuming the substrate is sufficiently thick, what are the sign and magnitude of the thermal stress in the film, σ = EΔαΔT/(1 − ν)?", "choices": ["Compressive, about 220 MPa", "Tensile, about 143 MPa", "Tensile, about 220 MPa"], "explanation": "Δα = 23×10⁻⁶ − 2.6×10⁻⁶ = 20.4×10⁻⁶ K⁻¹ and ΔT = 100 K, so σ = 70×10⁹ × 20.4×10⁻⁶ × 100/(1 − 0.35) ≈ 2.2×10⁸ Pa, about 220 MPa. On cooling, aluminum tries to shrink more than silicon, but constrained by the substrate it cannot, so the film is pulled into tension. Calling it compressive gets the sign wrong. About 143 MPa forgets to divide by (1 − ν). The film is in a biaxial stress state, constrained simultaneously in both in-plane directions, so the biaxial modulus E/(1 − ν) must be used. Thermal stresses like this cause stress migration and voids in interconnects."},
"thin-films-008": {"question": "A thermal oxide film (SiO₂, linear thermal expansion coefficient about 0.5×10⁻⁶ K⁻¹) is grown on a silicon substrate at high temperature and cooled to room temperature. Taking the linear thermal expansion coefficient of silicon as about 2.6×10⁻⁶ K⁻¹, what stress develops in the oxide film due to the difference in thermal expansion?", "choices": ["Tensile stress", "Compressive stress", "No stress develops"], "explanation": "On cooling, silicon shrinks more than SiO₂. The SiO₂ film is made to shrink more than it would on its own, so it is squeezed in plane and develops compressive stress. The sign of thermal stress can be judged this way: if the film's thermal expansion coefficient is larger than the substrate's, the film is in tension after cooling; if smaller, in compression. The relative expansion coefficients are the reverse of those for an aluminum film on silicon, so the stress is of the opposite sign. As long as the expansion coefficients differ, stress develops whenever the temperature changes from the deposition temperature, so the choice that no stress develops is wrong. The compressive stress in thermal oxide reaches a few hundred MPa and can be determined by measuring wafer bow."},
"thin-films-009": {"question": "When the diameter of spherical particles is reduced from 1 µm to 10 nm, by what factor does the surface area per unit volume (specific surface area) increase?", "choices": ["10 times", "100 times", "10,000 times"], "explanation": "A sphere has a surface area of 4πr² and a volume of (4/3)πr³, so the surface area per unit volume is 3/r, inversely proportional to the radius (diameter). When the diameter falls to 1/100, from 1 µm = 1000 nm to 10 nm, the specific surface area increases 100 times. Ten times takes the square root of the ratio, and 10,000 times confuses this with the ratio of the surface areas of single particles (the square of the diameter ratio). In particles about 10 nm in diameter, roughly a tenth of all atoms are at the surface, and the properties of the surface atoms strongly influence those of the particle as a whole. Nanoparticles are used as catalysts because of their large specific surface area."},
"thin-films-010": {"question": "How does the color of emission change when the size of semiconductor nanocrystals (quantum dots) such as CdSe is reduced?", "choices": ["The band gap becomes smaller and the emission color shifts to longer wavelengths (toward red)", "The emission is the same color as the bulk crystal, regardless of size", "The band gap becomes larger and the emission shifts to shorter wavelengths (toward blue)"], "explanation": "When the particle size becomes comparable to or smaller than the exciton Bohr radius, a measure of the spatial extent of the electron and hole (about 5–6 nm for CdSe), the carriers are confined in a small space and the energy levels become discrete and more widely spaced. This is the quantum size effect: the smaller the particle, the larger the effective band gap, and the emission shifts to shorter wavelengths (toward blue). The emission color of a single material can therefore be tuned just by changing the size, which is used for color conversion in displays. The choice saying the gap gets smaller is the reverse. The same color as the bulk is obtained when the particles are much larger than the Bohr radius."},
"thin-films-011": {"question": "What is the main reason vacuum evaporation is carried out in high vacuum (for example, around 10⁻⁴ Pa)?", "choices": ["To make the mean free path much longer than the source-to-substrate distance, so evaporated atoms reach the substrate unscattered", "Lowering the pressure raises the melting point of the source, suppressing bumping during heating and keeping the evaporation rate steady", "Without convection in vacuum the substrate cools less easily, which improves the crystallinity of the film"], "explanation": "The mean free path is inversely proportional to pressure; for air at room temperature it is a few millimeters at 1 Pa and tens of meters at 10⁻⁴ Pa. If the mean free path is much longer than the distance from source to substrate (tens of centimeters to about 1 m), evaporated atoms reach the substrate in straight lines with almost no collisions with residual gas. Contamination of the film by residual oxygen and water is also prevented. Lowering the pressure barely changes the melting point, and evaporation actually becomes easier because the surrounding pressure is lower. In vacuum there is no convective heat exchange, but improving film crystallinity is not the main purpose of high vacuum."},
"thin-films-012": {"question": "When an alloy containing dispersed precipitate particles of different sizes in a matrix is held at high temperature for a long time, which correctly describes Ostwald ripening?", "choices": ["Smaller particles, around which solubility is higher, dissolve and disappear, and their atoms diffuse to larger particles, which grow", "Larger particles, around which solubility is higher, dissolve while smaller particles grow, so the sizes become uniform", "The average particle size increases solely through particles colliding directly and coalescing"], "explanation": "A particle with a small radius of curvature has a chemical potential raised by the interfacial energy, so the equilibrium solubility in the surrounding matrix is higher (the Gibbs–Thomson effect). The solute concentration is therefore high around small particles and low around large ones, and solute diffuses from small particles to large ones. Small particles thus disappear and large ones grow, reducing the total interfacial area (interfacial energy). This is the main cause of softening by overaging in precipitation-strengthened alloys and of the coarsening of nanoparticles. The choice with the solubility relation reversed is wrong, and collision and coalescence of particles is a mechanism distinct from Ostwald ripening."},
"thin-films-013": {"question": "A film is grown epitaxially on a single-crystal substrate whose lattice constant differs slightly from the film's. Which correctly describes the relation between film thickness and the state of the interface?", "choices": ["Regardless of thickness, misfit dislocations enter from the start of growth, and the film always grows with its own natural lattice constant", "The elastic strain becomes smaller as the film thickens, so the interface stays coherent and dislocation-free however thick the film becomes", "While thin, the film grows matched to the substrate lattice by elastic strain; beyond a critical thickness, misfit dislocations are introduced"], "explanation": "When the lattice mismatch is small, the film in the early stage of growth stretches or compresses elastically in-plane to match the substrate lattice and grows coherently, with the interface atoms in register. The strain energy stored in the film, however, increases in proportion to its thickness, so beyond a certain thickness (the critical thickness) it becomes energetically favorable to relieve the strain by introducing misfit dislocations at the interface. The larger the mismatch, the thinner the critical thickness; for SiGe films on Si substrates, it becomes thinner as the Ge content rises. Dislocations cause problems such as leakage current in semiconductor devices, so thickness and composition are designed to stay within the critical thickness. The statements that dislocations enter from the start and that coherence is kept however thick the film becomes are wrong."},
"thin-films-014": {"question": "The microstructure of metal films made by sputtering or evaporation changes with the ratio of the substrate temperature Ts to the melting point Tm of the film material (both absolute temperatures), as described by the structure zone model. Which statement is correct?", "choices": ["At low Ts/Tm the atoms barely move, giving a porous columnar structure; at high Ts/Tm diffusion proceeds, giving dense, coarse grains", "The higher Ts/Tm is, the faster arriving atoms re-evaporate, so the film forms a porous, fine columnar structure", "The lower Ts/Tm is, the more strongly atoms stick to the substrate and grow large single-crystal grains; at high Ts/Tm the atoms become disordered and the film amorphous"], "explanation": "How far atoms can move after landing on the substrate is roughly set by the temperature normalized by the melting point, Ts/Tm. Below about 0.3, atoms hardly move from where they land, and protruding parts shadow their surroundings and grow first, giving a structure of thin columns with many voids. Raising the temperature activates surface diffusion and gives dense columnar grains, and above about 0.5 bulk diffusion and recrystallization also occur, giving coarse, nearly equiaxed grains. Atoms become more mobile as the temperature rises, so both the statement that voids increase at high temperature and the statement that large single-crystal grains grow at low temperature have the direction reversed. In sputtering, the gas pressure and ion bombardment also change the microstructure."},
"thin-films-015": {"question": "A film 1.0 µm thick is deposited on a Si wafer 0.525 mm thick, and the wafer bows with the film side convex to a radius of curvature of 50 m. Using Stoney's equation σ = Mₛhₛ²/(6h_fR) (biaxial modulus of Si Mₛ = 180 GPa, hₛ the substrate thickness, h_f the film thickness), what is the film stress?", "choices": ["Tensile, about 165 MPa", "Compressive, about 165 MPa", "Compressive, about 990 MPa"], "explanation": "σ = 180×10⁹ × (0.525×10⁻³)²/(6 × 1.0×10⁻⁶ × 50) = 180×10⁹ × 2.76×10⁻⁷/(3.0×10⁻⁴) ≈ 1.65×10⁸ Pa, about 165 MPa. The film side becomes convex when the film is trying to expand in-plane and pushes the substrate surface outward, so the film is in compression. A film in tension tries to shrink and pulls the substrate in, making the film side concave. About 990 MPa drops the 6 in the denominator. Stoney's equation gives the film stress from the substrate's curvature alone, without knowing the film's Young's modulus, as long as the film is much thinner than the substrate, so measuring wafer curvature before and after deposition is widely used."},
"thin-films-016": {"question": "A clean surface is placed in nitrogen at 300 K and a pressure of 1.0×10⁻⁴ Pa, and every molecule striking it sticks. Which is closest to the time for one monolayer (1.0×10¹⁹ molecules/m²) to adsorb? Take the number of molecules striking unit area per unit time as Φ = P/√(2πmkT), the mass of a nitrogen molecule as m = 28.0 × 1.66×10⁻²⁷ kg and k = 1.38×10⁻²³ J/K.", "choices": ["About 1.4 s", "About 3.5 s", "About 2.5 s"], "explanation": "m = 4.65×10⁻²⁶ kg, so 2πmkT = 2π × 4.65×10⁻²⁶ × 1.38×10⁻²³ × 300 ≈ 1.21×10⁻⁴⁵, whose square root is about 3.48×10⁻²³. Then Φ = 1.0×10⁻⁴/3.48×10⁻²³ ≈ 2.88×10¹⁸ m⁻²s⁻¹, and the time for one monolayer is 1.0×10¹⁹/2.88×10¹⁸ ≈ 3.5 s. About 1.4 s drops the 2π under the square root, and about 2.5 s uses the mass of a single N atom instead of the molecule. At this pressure even a clean surface is covered by gas molecules within seconds, so keeping a surface clean for long enough to study it or deposit on it requires ultrahigh vacuum of about 10⁻⁸ Pa (about 10 hours per monolayer)."},
"thin-films-017": {"question": "In sputter deposition, magnetron sputtering, with magnets placed behind the target, is widely used. What is the main effect of the magnets?", "choices": ["The magnetic field confines secondary electrons near the target surface and increases ionization of the gas, so a dense plasma forms even at low pressure and deposition is faster", "The magnetic field bends the paths of metal atoms knocked out of the target and focuses them onto the substrate, so more atoms reach the substrate and deposition is faster", "The magnetic field magnetizes the target and weakens the bonds of surface atoms, so atoms escape more easily with fewer ion impacts and deposition is faster"], "explanation": "In sputtering, Ar⁺ ions from the plasma strike the target and knock out atoms. The field of the magnets behind the target has a component parallel to its surface, perpendicular to the electric field, so secondary electrons released by ion impacts keep circling near the target and ionize Ar atoms in repeated collisions. A dense plasma is therefore maintained at low pressures of about 0.1–1 Pa and low voltages, deposition becomes faster, and at low pressure the sputtered atoms are also scattered less. Almost all sputtered atoms are electrically neutral, so the magnetic field does not bend their paths. Magnetization does not weaken the bonds either. The target is eroded deeply only in a ring following the shape of the field, which is a drawback because it lowers target utilization."},
"thin-films-018": {"question": "When the deposition rate of thermal CVD is plotted logarithmically against the reciprocal of the substrate temperature, two regions with different slopes appear on the low- and high-temperature sides. Which statement correctly describes them?", "choices": ["The deposition rate is set only by the flow rate of the source gas regardless of temperature, and the two regions arise from differences in the crystal orientation of the substrate", "At low temperature gas-phase diffusion limits the rate and the temperature dependence is small, while at high temperature the surface reaction limits it and the rate depends exponentially on temperature", "At low temperature the surface reaction limits the rate, which depends exponentially on temperature; at high temperature gas-phase diffusion limits it and the dependence is small"], "explanation": "A CVD film forms when source molecules diffuse through the gas to the substrate and react on its surface. At low temperature the surface reaction is slow and controls the overall rate, so the deposition rate rises exponentially with temperature according to the activation energy, giving a steep slope on the plot. In this region source molecules are plentiful everywhere on the surface, so the thickness tends to be uniform even deep in steps, and many substrates can be processed together if the temperature is uniform. At high temperature the reaction becomes fast, and the rate of diffusion of source molecules through the boundary layer above the substrate becomes limiting, so the temperature dependence is small and the rate depends on gas flow and reactor geometry. An explanation with the limiting steps reversed is wrong, and the rate is not determined by the gas flow rate alone."},
"thin-films-019": {"question": "A metal film with a resistivity of 2.0 µΩ·cm and a thickness of 200 nm is patterned into a line 1.0 mm long and 10 µm wide. Which is closest to the resistance between the ends of this line?", "choices": ["About 10 Ω", "About 0.10 Ω", "About 1.0 kΩ"], "explanation": "The sheet resistance of the film is Rs = ρ/t = 2.0×10⁻⁸ Ω·m/(200×10⁻⁹ m) = 0.10 Ω, written in units of Ω/□ (per square). The line can be regarded as 1.0 mm/10 µm = 100 squares in series, length divided by width, so its resistance is 0.10 × 100 = 10 Ω. About 0.10 Ω mistakes the sheet resistance for the resistance of the line. About 1.0 kΩ converts 1 µΩ·cm wrongly as 10⁻⁶ Ω·m instead of 10⁻⁸ Ω·m. Because one square has the same resistance whatever its size, sheet resistance is a convenient measure of a film, and it is measured by the four-point probe method. As a film becomes thinner, electron scattering at surfaces and grain boundaries makes its resistivity larger than that of the bulk."},
"thin-films-020": {"question": "A film on a substrate with a large residual stress may fail. Which combination of stress sign and likely failure mode is correct?", "choices": ["A compressive film tends to develop through-thickness cracks in a network pattern, while a tensile film tends to delaminate and buckle up in waves from the interface", "A compressive film tends to delaminate and buckle up in waves from the interface, while a tensile film tends to crack through its thickness in a network", "A compressive film is pressed against the substrate, so it never detaches from the interface however large the stress, and only tensile films fail"], "explanation": "A film under tension is trying to contract, so a through-thickness crack can open and relieve the stress. Such cracks link up into a network pattern. A film under compression is trying to expand, so opening a crack does not relieve the stress; but if part of the interface detaches, that part can buckle up like a plate, lengthening and relieving the stress. The detachment spreads along the interface while buckling, producing blisters or wavy patterns like telephone cords. In both cases the elastic energy stored in the film is proportional to σ² and to the film thickness, so failure is more likely for larger stresses and thicker films. Compressive films do delaminate, so saying they never detach is wrong."},
"thin-films-021": {"question": "A magnesium fluoride film with refractive index 1.38 is applied to a glass lens to reduce reflection at a wavelength of 550 nm. Which value is closest to the thinnest film thickness d = λ/(4n) at which light reflected from the top and bottom of the film cancels?", "choices": ["About 138 nm", "About 100 nm", "About 199 nm"], "explanation": "d = 550/(4 × 1.38) ≈ 99.6 nm, about 100 nm. Light reflected from the bottom of the film travels through it and back, so the optical path difference is 2nd, and when this is half a wavelength λ/2 it cancels the light reflected at the top. Both reflections, air to film and film to glass, go from lower to higher index, so their phase shifts are equal and do not affect the difference. About 138 nm is λ/4, forgetting to divide by the film index, and about 199 nm is λ/(2n), where the round-trip difference is one full wavelength and the reflections reinforce, so reflection is not reduced. Complete cancellation requires a film index of √(glass index), about 1.23 for glass of index 1.52."},
"thin-films-022": {"question": "Which statement about atomic layer deposition (ALD) is correct?", "choices": ["Two precursors are supplied alternately and each surface reaction self-limits at one layer, so films are uniform even inside deep trenches", "Two precursors are supplied together continuously, and particles formed in the gas phase settle out, so films grow faster and thicker than by thermal CVD", "Atoms are sent one by one from an evaporation source, and the straight paths in high vacuum coat only trench bottoms, avoiding the sidewalls"], "explanation": "In ALD, two precursors such as trimethylaluminum and water are supplied alternately, with inert-gas purges in between. Each precursor reacts only with the surface groups, and the reaction stops once the surface is covered (self-limiting), so each cycle adds a fixed thickness (about 0.1 nm for Al₂O₃). As long as the precursors reach a surface, the thickness is the same everywhere, so films are uniform even inside deep trenches, and thickness is controlled in atomic-layer steps by the number of cycles. The price is slow deposition. Forming particles in the gas phase is not ALD, and particle incorporation is a defect to avoid. Coating only the bottoms by line-of-sight travel is the opposite of ALD's behavior."},
"thin-films-023": {"question": "Suppose the mean time to failure of a metal interconnect by electromigration follows Black's equation MTTF ∝ j⁻² exp(Ea/kT), where j is the current density. With Ea = 0.70 eV and k = 8.617×10⁻⁵ eV/K, by about what factor is the MTTF in use at 105°C and 1.0 MA/cm² larger than in an accelerated test at 250°C and 2.0 MA/cm²?", "choices": ["About 96 times", "About 390 times", "About 1500 times"], "explanation": "The temperature term is exp[(0.70/8.617×10⁻⁵) × (1/378 − 1/523)] = exp(8124 × 7.33×10⁻⁴) ≈ exp(5.95) ≈ 385, about 390. The current-density term is (2.0/1.0)² = 4, so together the factor is 390 × 4 ≈ 1500. About 390 times forgets the current-density term, and about 96 times divides instead, as if halving the current density cut the life to a quarter. Lowering the current density weakens the force with which the electron flow pushes metal atoms along, so the life gets longer. Temperatures are entered as absolute temperatures, not degrees Celsius. This equation is used to convert accelerated-test results to use conditions."},
"thin-films-024": {"question": "When the width or thickness of copper interconnects is reduced below a few tens of nanometers, the resistivity rises above the bulk value (about 1.7 µΩ·cm at room temperature). Which is the main reason?", "choices": ["At such small sizes the quantum size effect opens up a band gap in copper, so the metal starts to behave like a semiconductor", "A thin line has a small cross-section A, so its resistance R = ρL/A is larger, and the resistivity itself rises in the same proportion as R", "The dimensions approach the electron mean free path (about 40 nm in Cu at room temperature), adding surface and grain-boundary scattering"], "explanation": "The resistivity of bulk copper is set mainly by electron scattering from lattice vibrations and impurities, and the electron mean free path at room temperature is about 40 nm. When the film thickness or line width becomes comparable to or smaller than this, a larger share of electrons scatter at surfaces and interfaces, and narrow lines also have smaller grains, adding grain-boundary scattering. The resistivity itself therefore exceeds the bulk value (the size effect), a challenge for fine interconnects. The resistance R does grow as the cross-section shrinks, but resistivity is a material property and does not change with cross-section alone. In metals a few tens of nanometers in size, the quantum size effect is not strong enough to open a band gap."},
"thin-films-025": {"question": "When gold (Au) or platinum (Pt) films are deposited on SiO₂ or glass, a Ti or Cr layer a few nanometers thick is often deposited first. Which is the main reason?", "choices": ["Au and Pt hardly bond chemically to oxides and peel easily, so Ti or Cr, which bond readily to oxygen, is inserted to make them adhere", "Ti and Cr have far lower electrical resistance than gold or platinum, so the current is carried mainly in this layer to lower the total resistance", "The Ti or Cr layer lowers the substrate surface energy so that gold deliberately grows as islands, which gives the film a flat surface"], "explanation": "Au and Pt are noble metals that hardly form oxides and do not bond strongly to the oxygen at the surface of SiO₂ or glass, so on their own they adhere so weakly that tape can pull them off. Ti and Cr bond strongly to oxygen, so they bond to the oxide on the substrate side and to Au or Pt through metallic bonds on the top side, acting as an adhesion layer. A few nanometers are enough; if the layer is too thick or heated, Ti or Cr can diffuse into the gold and raise its resistance. The resistivity of Ti and Cr is higher than that of gold, so they are not there to carry current. Island growth roughens a film, the opposite of making it flat."}
}
