Repository: tatuyaochi-blip/matsci-quiz

# 材料科学教室 Materials Science Room

材料科学を3択問題で学ぶ学習サイト。扱う範囲: 結晶構造・欠陥と拡散・機械的性質から、状態図と熱処理、セラミックス・高分子・電子材料、薄膜とSEM・TEM・XRDなどの材料分析。

姉妹サイト「半導体教室」(semiconroom.com、リポジトリ semicon-quiz)と同じエンジンで作っている。HTML/CSS/JavaScript だけで、`src/` と `data/` から `tools/build.js` で `docs/` を生成する。公開は GitHub Actions(`.github/workflows/pages.yml`)が main への push のたびにビルドして GitHub Pages に出す。`docs/` はコミットしない。

## サイトごとの設定

- `config.json` の `siteName`・`brand`(分野名やトップの見出しなど、UI文言の `{{brand_xxx}}` を埋める)・`icon`(アイコンの色と図柄)
- `noindex: true` の間は全ページに noindex を付ける(確認用の公開)。独自ドメインで一般公開するときに `baseUrl`・`cname` を設定し、`noindex` を外す
- 色は `src/css/style.css` の `--accent` など。保存の名前の頭は `src/js/store.js` の `NS`

File: data/i18n/en/questions/tribology.json
{
"tribology-001": {"question": "Which statement correctly describes the empirical law of friction (the Amontons–Coulomb law) that often holds for dry sliding friction between metals?", "choices": ["Friction force is proportional to the apparent contact area, so doubling the contact area at the same load roughly doubles the friction force", "Friction force is roughly proportional to the normal load and hardly depends on the apparent contact area", "Friction force increases in proportion to the sliding speed, and static friction is smaller than kinetic friction"], "explanation": "Under the Amontons–Coulomb law, the friction force F is proportional to the normal load W (F = μW) and depends little on the apparent contact area or the sliding speed. A surface carries tiny asperities, and only their tips actually touch. Because the asperities deform plastically to support the load, the real area of contact equals the load divided by the hardness and is proportional to the load regardless of the apparent area. The friction force is proportional to this real area of contact, so it ends up proportional to the load. The idea that friction scales with the apparent area confuses the real area of contact with the apparent area. Proportionality to speed is a property of viscous resistance in fluids, and in dry friction the static friction coefficient is generally larger than the kinetic one."},
"tribology-002": {"question": "A flat steel block (indentation hardness H = 2.0 GPa) rests on a plate of the same steel, and a normal load of 1.0 kN is applied over an apparent contact area of 10 cm². Assuming every contacting asperity deforms plastically and estimating the real area of contact as Ar = W/H, which is closest to its fraction of the apparent contact area?", "choices": ["About 0.5%", "About 50%", "About 0.05%"], "explanation": "Ar = W/H = 1.0×10³/(2.0×10⁹) = 5.0×10⁻⁷ m² = 0.50 mm². The apparent area is 10 cm² = 1000 mm², so the fraction is 0.50/1000 = 5×10⁻⁴, about 0.05%. Even on a surface that looks flat, only a tiny part at the asperity tips actually touches, and those spots carry a high pressure equal to the hardness. About 0.5% is the value obtained by converting 1 cm² as 10 mm² instead of 100 mm², and about 50% is the value obtained by treating the hardness in MPa instead of GPa. The high local pressure at the real contact spots, together with the high temperature generated by sliding, is the starting point for adhesion and wear."},
"tribology-003": {"question": "In the adhesion theory (the view of Bowden and Tabor), the friction force is set by the force needed to shear the adhesive junctions at the real contact spots, and the friction coefficient is μ = s/H (s is the shear strength of the junctions and H is the indentation hardness of the softer material). For s = 0.30 GPa and H = 1.8 GPa, which is closest to μ?", "choices": ["About 0.17", "About 6.0", "About 0.50"], "explanation": "μ = s/H = 0.30/1.8 ≈ 0.17. The friction force is the product F = sAr of the real area of contact Ar = W/H and the junction shear strength s, so F/W = s/H, giving a friction coefficient that depends neither on the load nor on the apparent area. About 6.0 is the value with numerator and denominator swapped, and about 0.50 is the value obtained by dividing by the yield stress estimate H/3 = 0.60 GPa instead of the hardness. Between real metals, the growth of junctions under combined load and shear (junction growth) and ploughing by hard asperities add to this, so μ is often larger than 0.17. The formula also shows that lowering the shear strength s with a lubricant film or an oxide film lowers μ."},
"tribology-004": {"question": "Which of the following descriptions of wear mechanisms corresponds to adhesive wear?", "choices": ["Hard particles or hard asperities on the counterface scratch and cut material away from a softer surface", "Contact stresses repeated in rolling contact and the like create cracks below the surface, and the surface layer comes off in small flakes", "Metals bond strongly at the real contact spots, and when sliding shears the junctions, material from one side transfers to the other or detaches to form wear debris"], "explanation": "Adhesive wear occurs when surface atoms bond at the real contact spots (microscopic welding), and when sliding shears the junctions, material tears out of the weaker side, transfers to the counterface and eventually detaches as wear debris. It is severe between clean metals of the same kind and in bad cases leads to seizure. It can be reduced by pairing metals with little mutual solubility, and by lubricants and oxide films. Hard particles or asperities cutting a surface is abrasive wear, and cracks growing from below the surface under repeated contact stress until flakes come off is fatigue wear (fatigue pits and spalling), seen in bearings and gears. In real wear, several of these mechanisms often act at the same time."},
"tribology-005": {"question": "A construction-machine part is rubbed by soil containing quartz sand grains (hardness about 1000 HV). Which is the correct way to choose a material that reduces abrasive wear?", "choices": ["Raising the surface hardness to about that of the sand grains or higher makes it hard for the grains to dig into the surface and reduces wear greatly", "Martensite in hardened steel is harder than quartz, so simply hardening the steel makes wear almost disappear", "The amount of abrasive wear is set by the sliding distance alone and does not depend on the surface hardness"], "explanation": "Empirically, a grain must be about 1.2 times harder than the surface (Ha ≥ about 1.2Hs) to scratch it, and once the surface hardness Hs is raised so that Hs/Ha exceeds about 0.8, abrasive wear drops sharply. The grains can no longer dig into the surface, and their corners are crushed instead. For this reason, high-chromium cast irons containing much Cr carbide (about 1200–1800 HV), which is harder than quartz, hardfacing welds containing WC, and ceramic coatings are used. Martensite in hardened steel is around 900 HV even at high carbon, about as hard as quartz or softer, so it raises wear resistance but does not eliminate wear. The amount of wear is proportional to the sliding distance, but hardness also has a large effect, so it is not independent of hardness."},
"tribology-006": {"question": "In a pin-on-disk test, a pin of hardness H = 2.0 GPa is loaded with a normal force of 50 N and slid over a distance of 1.0 km. Using the Archard wear equation V = KWL/H with a dimensionless wear coefficient K = 1.0×10⁻⁴, which correctly pairs the wear volume of the pin with the change in wear volume when the load is doubled?", "choices": ["About 2.5×10⁻³ mm³, and doubling the load roughly doubles it", "About 2.5 mm³, and doubling the load roughly doubles it", "About 2.5 mm³, and doubling the load leaves it unchanged as long as the apparent contact area is the same"], "explanation": "V = KWL/H = 1.0×10⁻⁴×50×1000/(2.0×10⁹) = 2.5×10⁻⁹ m³ = 2.5 mm³. The Archard equation assumes that a number of contact spots proportional to the real area of contact W/H produce wear debris a number of times proportional to the sliding distance, so the wear volume is proportional to the load and the sliding distance and inversely proportional to the hardness. Doubling the load doubles the real area of contact even if the apparent contact area stays the same, so the wear volume also roughly doubles. About 2.5×10⁻³ mm³ is the value calculated with the sliding distance taken as 1 instead of 1000 m. K varies widely, from about 10⁻⁸ to 10⁻², with the wear mechanism and conditions, so it is determined by experiment."},
"tribology-007": {"question": "Which statement correctly describes the Stribeck curve, which plots the friction coefficient of a plain bearing against the bearing characteristic number ηN/P formed from the lubricant viscosity η, the rotational speed N and the bearing pressure P?", "choices": ["In the boundary-to-mixed region, raising ηN/P lowers the friction coefficient; past the minimum, in hydrodynamic lubrication, viscous drag makes it rise gently", "The friction coefficient peaks in the hydrodynamic region, where the oil's viscous resistance is greatest, and is lowest in boundary lubrication, where the oil film breaks and solids touch", "The friction coefficient barely depends on ηN/P, and the regime (boundary, mixed or hydrodynamic) is set by bearing pressure alone, not viscosity or speed"], "explanation": "When ηN/P is small, that is, at low speed, high pressure and low viscosity, the oil film is thin and asperities touch, giving boundary lubrication with a large friction coefficient of about 0.1. As ηN/P increases, the bearing passes through mixed lubrication, in which pressure in the oil film generated by the wedge effect carries part of the load, and reaches hydrodynamic lubrication, in which the oil film fully separates the surfaces, and the friction coefficient falls to about 0.001–0.01. Raising the speed further in the hydrodynamic region increases the viscous resistance from shearing the oil, so the friction coefficient rises gently. The statement that friction is smallest in boundary lubrication has it backward, and the lubrication regime depends not only on pressure but also on viscosity and speed. A bearing runs stably when operated slightly on the hydrodynamic side of the minimum."},
"tribology-008": {"question": "In a rolling bearing, the minimum oil film thickness is h = 0.40 µm and the root-mean-square roughnesses of the two surfaces are Rq1 = 0.15 µm and Rq2 = 0.20 µm. Find the film thickness ratio λ = h/√(Rq1² + Rq2²) and, taking λ < 1 as boundary lubrication, 1–3 as mixed lubrication and above 3 as hydrodynamic (full-film) lubrication, choose the correct pairing.", "choices": ["λ ≈ 6.4, full-film lubrication", "λ ≈ 0.63, boundary lubrication", "λ ≈ 1.6, mixed lubrication"], "explanation": "The composite roughness is √(0.15² + 0.20²) = √0.0625 = 0.25 µm, so λ = 0.40/0.25 = 1.6, which by the guideline is mixed lubrication. When the film thickness is about 1–3 times the composite roughness, asperities touch here and there, and the load is shared between film pressure and asperity contact. λ ≈ 6.4 is the value obtained by dividing by 0.0625 without taking the square root, and λ ≈ 0.63 is the value with numerator and denominator swapped, dividing the composite roughness by the film thickness. λ can be raised by using a more viscous oil or by finishing the surfaces more smoothly to reduce roughness, which is effective in extending rolling bearing life. The boundary values are empirical guidelines and differ somewhat between sources."},
"tribology-009": {"question": "A plain bearing with an inner diameter of 40 mm and a width of 30 mm carries a radial load of 1.2 kN, and the shaft turns at 600 rpm. Taking the bearing pressure P as the load divided by the projected area (inner diameter × width) and the sliding speed v as the surface speed of the shaft, which is closest to the PV value?", "choices": ["About 75 MPa·m/s", "About 1.3 MPa·m/s", "About 0.40 MPa·m/s"], "explanation": "The bearing pressure is P = 1.2×10³/(0.040×0.030) = 1.0×10⁶ Pa = 1.0 MPa and the surface speed is v = π×0.040×600/60 ≈ 1.26 m/s, so PV ≈ 1.0×1.26 ≈ 1.3 MPa·m/s. Frictional heat generated per unit area is μPV, so the PV value is a guide to temperature rise and wear in a bearing, and allowable values are set for each material in polymer bearings and sintered oil-impregnated bearings. About 75 MPa·m/s is the value obtained by using 600 as is without converting the rotational speed to revolutions per second. About 0.40 MPa·m/s is the value obtained by dividing the load by the circumferential area πDL instead of the projected area. Even when the PV value is within its limit, also check that P and v each stay below their own limits."},
"tribology-010": {"question": "Why is molybdenum disulfide (MoS₂) better suited than graphite as a solid lubricant for mechanisms used in vacuum, such as on satellites?", "choices": ["MoS₂ is much harder than graphite, so it survives long as a film in vacuum without being worn away even when rubbing directly against a metal counterface", "Graphite's interlayer sliding relies on adsorbed water and the like, so its friction rises in vacuum, whereas MoS₂'s does not", "Graphite has a high vapor pressure, so in vacuum it gradually sublimes even near room temperature, thinning until it quickly disappears"], "explanation": "Graphite and MoS₂ are both layered crystals that give low friction because layers stacked by weak van der Waals forces slide over one another. In graphite, however, water molecules and gases adsorbed at layer edges and elsewhere help the layers slide, so in vacuum or dry gas the friction coefficient becomes large and wear increases. MoS₂ layers slide easily by nature, with a low friction coefficient of about 0.05 or less in vacuum, so it is used in space hardware. Conversely, in humid air MoS₂ oxidizes easily and its performance drops. Both are soft materials and are not chosen for hardness. Graphite is lost by sublimation only at high temperatures above about 2000 °C, which is not a concern at the temperatures where mechanisms operate."},
"tribology-011": {"question": "A gear made of low-carbon steel (about 0.2%C) is carburized and quenched. Which statement about this treatment is correct?", "choices": ["Carbon is diffused into the surface in the austenite region (about 900–950 °C) before quenching, giving hard martensite at the surface and a tough core", "Carburizing in the ferrite region (about 550 °C), which dissolves much carbon, hardens the surface without quenching and with little distortion", "The carbon-rich surface transforms before the core, leaving tensile residual stress there after quenching and lowering fatigue strength"], "explanation": "Carburizing is done in the austenite region (about 900–950 °C), where carbon solubility is large (about 1.2–1.4% in the 900 °C range) and diffusion is fast. When the surface carbon content is raised to around 0.8% and the part is quenched, the surface becomes hard martensite and the core a tough low-carbon structure, combining wear resistance with impact resistance. The carbon-rich surface has a lower martensite start temperature and transforms later than the core, so its volume expansion is constrained by the core and compressive residual stress remains in the surface, which also raises fatigue strength. The solubility limit of carbon in ferrite is at most about 0.02%, and hardening without quenching in the low-temperature ferrite region is a feature of nitriding. Carburizing and quenching requires measures against quench distortion."},
"tribology-012": {"question": "Which statement about nitriding, such as gas nitriding, applied to a nitriding steel containing Al, Cr and Mo is correct?", "choices": ["Nitrogen is diffused in the austenite region at about 900 °C and the part is then quenched to martensite, so it shows larger quench distortion than carburizing", "Pure iron and carbon steels without nitride-forming alloying elements let nitrogen diffuse deeper and faster, giving the thickest, hardest layers", "Nitrogen diffuses in at about 500–570 °C, in the ferrite region below A₁, and fine nitrides harden the surface without quenching, so distortion is small"], "explanation": "Nitriding introduces nitrogen from the surface, for example by decomposing ammonia, and is carried out at about 500–570 °C, below the A₁ transformation temperature (727 °C). Nitrogen diffuses through ferrite and combines with Al, Cr, Mo, V and similar elements to form fine nitrides, and the surface reaches hardnesses above 1000 HV. With no phase transformation or quenching, dimensional change and distortion are small, so parts can be treated after finish machining. A compound layer of iron nitrides (the white layer) forms at the outermost surface, with a diffusion layer beneath it. In carbon steels without alloying elements, nitrogen may diffuse deeper, but few hard fine nitrides form, so the hardness does not rise much. On the other hand, the case is about 0.1–0.5 mm, thinner than with carburizing, and treatment often takes several tens of hours, which are drawbacks."},
"tribology-013": {"question": "Which statement correctly describes electroless nickel plating (Ni-P plating)?", "choices": ["As in electroplating, it becomes thick at corners and edges where current concentrates and hardly deposits deep inside holes, so it is unsuited to parts of complex shape", "Because it contains phosphorus it never becomes amorphous, and heat treatment at about 400 °C drives out the phosphorus and softens it", "It deposits autocatalytically via a reducing agent without external power, so it coats complex shapes almost uniformly and hardens on heat treatment"], "explanation": "In electroless nickel plating, hypophosphite in the bath reduces nickel ions, and the deposited nickel itself catalyzes the reaction so that growth continues. Because it is not governed by current distribution, it deposits with uniform thickness inside holes and on parts of complex shape, and with suitable pretreatment it can even plate nonconductors such as plastics. The deposit contains a few to over ten percent phosphorus, and high-phosphorus deposits are amorphous. Heat treatment at about 400 °C precipitates Ni₃P and raises the hardness from about 500 HV to about 900–1000 HV. Thickening at corners and edges and poor coverage deep in holes are properties of electroplating, which passes a current. Heat treatment does not drive out the phosphorus and soften the deposit."},
"tribology-014": {"question": "Cutting tools are coated with hard films such as TiN. Which is an appropriate way to choose the coating method for cemented carbide tools and for high-speed tool steel (HSS) tools?", "choices": ["HSS gains secondary hardening on tempering and so resists heat better than cemented carbide, so even thick coating by thermal CVD at about 1000 °C does not lower its hardness", "Thermal CVD at about 1000 °C suits cemented carbide, but HSS is coated by PVD at about 500 °C or below so as not to exceed its tempering temperature (about 550 °C)", "PVD only evaporates the source physically and uses no chemical reaction, so it cannot make compound films such as TiN and can only deposit metal films"], "explanation": "Thermal CVD forms films by reacting source gases such as TiCl₄, N₂ and H₂ at about 1000 °C. It gives thick, well-adhering films and is widely used for cemented carbide tools, which do not soften at high temperature. HSS gets its hardness from quenching and tempering, so heating above the tempering temperature softens it, and requenching also raises problems of dimensional change. PVD methods such as sputtering and arc ion plating are therefore used at about 500 °C or below. Even with PVD, compound films such as TiN, TiAlN and CrN can be made by reactive deposition, in which Ti is evaporated or sputtered in a nitrogen-containing atmosphere. The secondary hardening of HSS occurs in the tempering range; its heat resistance is lower than that of cemented carbide, and it cannot withstand thermal CVD temperatures."},
"tribology-015": {"question": "The hardness of a TiN film 2.0 µm thick is measured by indentation with a Vickers indenter. To avoid influence from the substrate, the empirical guideline of keeping the indentation depth to one tenth of the film thickness or less is used. The depth of a Vickers indent is about one seventh of its diagonal length. Which is closest to the largest allowable diagonal length?", "choices": ["About 1.4 µm", "About 0.20 µm", "About 14 µm"], "explanation": "The upper limit on indentation depth is 2.0/10 = 0.20 µm, and since the depth is about 1/7 of the diagonal, the upper limit on the diagonal is 0.20×7 = 1.4 µm. Indenting deeper also deforms the softer substrate beneath the film, giving a value lower than the hardness of the film alone. About 0.20 µm is the value obtained by mistaking the depth limit for the diagonal length, and about 14 µm is the value obtained by indenting all the way to the film thickness without using the one-tenth guideline. A 1.4 µm diagonal is hard to read accurately with an optical microscope, so the hardness of thin films is usually found by nanoindentation, which continuously measures load and indentation depth. The one-tenth value is a guideline and changes with the ratio of film to substrate hardness."},
"tribology-016": {"question": "A steel ball is pressed onto a flat steel plate with a load W = 100 N, and Hertz contact theory gives a contact-circle radius of a = 0.20 mm. Which is closest to the maximum contact pressure at the center of the contact, p₀ = 3W/(2πa²)?", "choices": ["About 0.80 GPa", "About 0.30 GPa", "About 1.2 GPa"], "explanation": "p₀ = 3 × 100/(2π × (0.20×10⁻³)²) = 300/(2.51×10⁻⁷) ≈ 1.19×10⁹ Pa, or about 1.2 GPa. The Hertzian pressure follows a semi-ellipsoidal distribution that peaks at the center of the contact circle, 1.5 times the mean pressure W/(πa²). About 0.80 GPa is that mean pressure, and about 0.30 GPa uses the 0.40 mm diameter in place of the radius. The maximum shear stress lies not at the surface but at a depth of about 0.48a (about 0.1 mm here), where it is about 0.31p₀. That is why in rolling bearings and gears repeated contact first creates cracks below the surface, leading to spalling of the surface layer (fatigue wear). Making the hardened layer well thicker than this depth is a design guideline for surface treatments such as carburizing."},
"tribology-017": {"question": "Which statement correctly describes fretting, which occurs where contacting surfaces slide back and forth over small amplitudes of a few µm to a few tens of µm, as in bolted fits and vibrating electrical contacts?", "choices": ["Wear debris hardly escapes, oxidizes into hard particles and drives damage; fatigue strength may also drop greatly", "Because the slip amplitude is very small, hardly any wear or oxidation occurs, and the damage is always lighter than with large slip amplitudes", "A thick film of lubricating oil forms between the surfaces, giving hydrodynamic lubrication with almost zero friction and wear"], "explanation": "In fretting, tiny relative slip from vibration or repeated loading occurs at contacts that are meant to be fixed. Because the amplitude is small, wear debris hardly escapes from the contact; it oxidizes there into hard oxide particles that act like an abrasive and drive further damage. In steel, reddish-brown oxide powder is often seen, and the process is also called fretting corrosion. In addition, repeated tangential forces at the contact edges create small cracks that can greatly lower the fatigue strength of shafts and fits; this is fretting fatigue. Countermeasures include joint designs that eliminate slip, surface hardening or coatings, and solid lubricants. Small reciprocating motion also hardly forms an oil film, so hydrodynamic lubrication does not arise."},
"tribology-018": {"question": "In erosion, where a gas stream carrying hard particles such as sand strikes and wears a surface, the amount of wear depends on the impact angle (the angle between the surface and the particle's path). Which correctly pairs the tendencies for ductile and brittle materials?", "choices": ["Both ductile and brittle materials are worn most when particles strike perpendicular to the surface at 90°, and hardly at all at shallow angles", "Ductile materials are worn most at shallow angles of about 20–30°, and brittle materials at near-perpendicular angles close to 90°", "Ductile materials are worn most at near-perpendicular angles close to 90°, and brittle materials at shallow angles of about 20–30°"], "explanation": "In ductile materials, particles striking at shallow angles cut or plough the surface and remove material, so wear peaks at shallow angles of about 20–30°, while perpendicular impacts merely dent the surface and remove little. In brittle materials, the large normal force of the impact creates surface cracks that link up and chip off fragments, so wear peaks near 90°. The best material therefore differs between places where particles strike at shallow angles, such as pipe bends, and places where they strike head-on. For example, a ceramic coating may work well at shallow angles, whereas for head-on impacts a material such as rubber that deforms and absorbs the energy may be better. Statements giving both the same tendency, or reversing them, ignore the difference in removal mechanisms."},
"tribology-019": {"question": "A wear test result is expressed as a specific wear rate k = V/(WL) (V is wear volume, W load, L sliding distance) of k = 1.0×10⁻⁶ mm³/(N·m). Taking the material's hardness as H = 2.0 GPa, which value is closest to the dimensionless Archard wear coefficient K = kH?", "choices": ["About 2.0×10³", "About 2.0×10⁻¹²", "About 2.0×10⁻⁶"], "explanation": "Making the units consistent, 1 mm³ = 10⁻⁹ m³, so k = 1.0×10⁻⁶ × 10⁻⁹ = 1.0×10⁻¹⁵ m³/(N·m). Multiplying by H = 2.0×10⁹ Pa gives K = 1.0×10⁻¹⁵ × 2.0×10⁹ = 2.0×10⁻⁶, and the units cancel to leave a dimensionless number. About 2.0×10³ multiplies without converting mm³ to m³, and about 2.0×10⁻¹² multiplies the converted k by the hardness in MPa, 2000, instead of in Pa. The specific wear rate can be compared without knowing the hardness, so it is often used in test reports. The dimensionless K, on the other hand, is convenient for comparing materials and lubrication conditions, as a guide to how often a contact spot produces a wear particle."},
"tribology-020": {"question": "Which statement correctly describes how extreme-pressure additives (sulfur or phosphorus compounds) added to gear oils and the like prevent seizure under boundary lubrication, where high contact pressures tend to break the oil film?", "choices": ["At the high temperature of the contact spots they react with the metal surface to form thin, easily sheared films of sulfides or phosphorus compounds that prevent metal-to-metal adhesion", "They raise the oil's viscosity several times over, forming an oil film thicker than the asperities that keeps the contact in hydrodynamic lubrication", "They chemically dissolve and smooth the metal surface, making the real contact area equal to the apparent area"], "explanation": "In heavily loaded, slow-running gears and similar contacts, the oil film becomes thinner than the asperity height, asperities touch directly, and adhesion and seizure become likely. Extreme-pressure additives react with the iron surface where frictional heat makes the contact spots locally hot, forming thin reaction films such as iron sulfide and phosphates. These films shear more easily than the metal and prevent direct metal-to-metal bonding, so they are most effective under severe conditions with large frictional heating. Unlike oiliness agents such as fatty acids, which adsorb on the surface and work under relatively mild conditions, extreme-pressure additives work by chemical reaction. They do not greatly raise the viscosity or create hydrodynamic lubrication, nor can they dissolve the surface to make the real contact area equal to the apparent area."},
"tribology-021": {"question": "The basic rating life of a ball bearing (the number of revolutions that 90% of bearings complete without flaking) is estimated as L₁₀ = (C/P)³ × 10⁶ revolutions. For a bearing with basic dynamic load rating C = 30 kN under an equivalent dynamic load P = 6.0 kN running at 1500 rpm, which value is closest to the life in hours?", "choices": ["About 56 hours", "About 2400 hours", "About 1400 hours"], "explanation": "C/P = 30/6.0 = 5.0, so L₁₀ = 5.0³ × 10⁶ = 1.25×10⁸ revolutions. One hour is 1500 × 60 = 9.0×10⁴ revolutions, so the life is 1.25×10⁸/9.0×10⁴ ≈ 1400 hours. About 56 hours uses C/P without cubing it, and about 2400 hours uses the roller-bearing exponent 10/3. Because life is inversely proportional to the cube of the load, doubling the load cuts the life to one eighth, so errors in estimating the load strongly affect the life. L₁₀ is a statistical value for many bearings; individual lives scatter and also depend on lubrication and contamination."},
"tribology-022": {"question": "In rolling bearings and gear tooth flanks, flaking, in which the surface comes off in scales after long service, is caused by rolling contact fatigue. Under pure rolling with a smooth surface and adequate lubrication, which statement about crack initiation is correct?", "choices": ["Tensile stress is greatest at the surface center, where contact pressure peaks, and surface cracks grow from there into the material", "In Hertzian contact, the maximum shear stress occurs slightly below the surface, and cracks start there at inclusions and grow toward the surface", "Regions deep and far from the contact circle are bent repeatedly, and the whole bearing ring fails at once by bending fatigue"], "explanation": "In Hertzian contact, the material beneath the contact is compressed in all three directions, and the stress at the surface center is compressive. The maximum shear stress, set by the difference of principal stresses, peaks not at the surface but inside; for a point contact the depth is about half the contact radius. Each pass of a rolling element applies cyclic shear there, cracks are born at non-metallic inclusions and similar features in the steel, grow parallel to the surface, then break out to form scaly flakes. Steel cleanliness, which reduces inclusions, therefore strongly affects bearing life. Calling the surface center tensile gets the stress sign wrong. Bending fatigue of the whole ring is a different failure from flaking by rolling contact fatigue."},
"tribology-023": {"question": "Which statement about diamond-like carbon (DLC) films is correct?", "choices": ["They are amorphous carbon films with mixed sp³ and sp² bonding, hard with low friction, and can be deposited at relatively low temperature", "They are single-crystal diamond films that grow only on substrates above 1000°C, so they cannot be applied to steel parts", "They are layered crystalline films with only sp² bonding, like graphite, and act as soft solid lubricants that work by easy slip between the layers"], "explanation": "DLC is an amorphous carbon film with a mixture of diamond-like sp³ bonds and graphite-like sp² bonds, in hydrogen-containing and hydrogen-free forms. It is hard and resists adhesion to metal counterfaces, so it gives low friction and good wear resistance even in dry conditions. It can be deposited by plasma CVD, sputtering or arc evaporation at about 200°C or below, so it can coat tempered steel parts without softening them, and it is used on engine parts, tools and dies. Calling it a single-crystal diamond film is wrong; diamond films are generally polycrystalline and grown by CVD at high temperature. Layered crystals with only sp² bonding describe graphite."},
"tribology-024": {"question": "In contacts such as rolling bearings and gears, where the contact area is small and the pressure exceeds 1 GPa, an oil film can still form and prevent metal-to-metal contact. Which statement about this elastohydrodynamic lubrication (EHL) is correct?", "choices": ["The high contact pressure vaporizes the oil into a gas film, and the pressure of this gas pushes the surfaces apart so the metals no longer touch", "The oil's viscosity rises exponentially under high pressure and the surfaces flatten elastically, so a thin but robust oil film forms", "The surfaces deform plastically and flatten, so a film thicker than the roughness always forms regardless of the oil's viscosity"], "explanation": "Two effects combine in EHL. One is that lubricant viscosity rises almost exponentially with pressure (the pressure-viscosity effect), so under the high pressure in the contact the oil becomes extremely viscous and can hardly escape from the gap. The other is that the steel surfaces deform elastically in Hertzian contact, flattening and widening the contact so the oil is trapped more easily. The film is therefore thin, about 0.1–1 µm, yet it survives high contact pressure. The oil does not vaporize into a gas film. The surfaces work within their elastic range, and the film thickness is set by the oil viscosity and speed, so a small film-thickness ratio means mixed lubrication."},
"tribology-025": {"question": "When an object is pulled slowly through a spring (an elastic element), as on machine-tool slideways, it can alternately stop and suddenly slip, a behavior called stick-slip. Which conditions favor it?", "choices": ["Static friction exceeds kinetic friction, friction falls as speed rises, and the drive system has low stiffness", "Kinetic friction exceeds static friction, friction rises with speed, and the drive system has high stiffness", "Friction is constant regardless of speed or whether the object is at rest, and the load and contact area are large"], "explanation": "While the object is at rest, the spring stretches and stores force, and when this exceeds static friction the object starts to move. Once moving, friction drops to the lower kinetic value, and if friction falls further as speed rises, the stored force accelerates the object into a sudden slip until the spring relaxes and it stops again. This repeating cycle is stick-slip, and it is more likely the softer (less stiff) and less damped the drive system is. Countermeasures are slideway lubricants whose friction rises with speed and a stiffer, better-damped drive. When friction rises with speed or stays constant, the motion is stable and stick-slip is unlikely."}
}
