Repository: tatuyaochi-blip/matsci-quiz

# 材料科学教室 Materials Science Room

材料科学を3択問題で学ぶ学習サイト。扱う範囲: 結晶構造・欠陥と拡散・機械的性質から、状態図と熱処理、セラミックス・高分子・電子材料、薄膜とSEM・TEM・XRDなどの材料分析。

姉妹サイト「半導体教室」(semiconroom.com、リポジトリ semicon-quiz)と同じエンジンで作っている。HTML/CSS/JavaScript だけで、`src/` と `data/` から `tools/build.js` で `docs/` を生成する。公開は GitHub Actions(`.github/workflows/pages.yml`)が main への push のたびにビルドして GitHub Pages に出す。`docs/` はコミットしない。

## サイトごとの設定

- `config.json` の `siteName`・`brand`(分野名やトップの見出しなど、UI文言の `{{brand_xxx}}` を埋める)・`icon`(アイコンの色と図柄)
- `noindex: true` の間は全ページに noindex を付ける(確認用の公開)。独自ドメインで一般公開するときに `baseUrl`・`cname` を設定し、`noindex` を外す
- 色は `src/css/style.css` の `--accent` など。保存の名前の頭は `src/js/store.js` の `NS`
- サイト固有の計算ツールは `data/tools/{ID}.json`(入力欄と結果は `form` に書く)と `src/js/{ID}.js`

## コマンド

```
npm run validate   # 問題データの検査
npm run build      # docs/ を生成（validate も自動で実行）
npm run serve      # http://localhost:8080/ で確認
npm run check:site # ビルド後の docs/ を点検する(内部リンク切れ・構造化データ・title と description の重複や長さ)
npm run check:ui   # 各言語のクイズ画面に「undefined」などが出ていないかをブラウザで検査(Playwright が必要)
npm run i18n:stale # 日本語の問題を直したあと、訳し直しが必要な言語と問題IDを一覧にする
```

`docs/` はビルドのたびに作り直すため、直接編集しないこと。

## 設定（config.json）

| 項目 | 内容 |
|---|---|
| baseUrl | 公開URL。独自ドメインにするときはここを変更する |
| cname | 独自ドメイン名。設定すると docs/CNAME を出力する |
| onlyReviewed | true にすると reviewed:false の問題を出題しない |
| contactFormUrl | お問い合わせ用 Googleフォームの URL（言語ごとに分けるときは `{ "ja": "…", "en": "…" }`。ない言語は既定言語のものを使う） |
| reportFormUrl | 誤り報告用 Googleフォームの事前入力URL。`{id}`（問題ID）と `{lang}`（言語）を埋めて開く。null ならリンクを出さない |
| adPlaceholders | true のとき広告枠の位置を点線で表示する（adsenseClient を設定すると表示しない） |
| adsenseClient | AdSense のクライアントID（`ca-pub-…`）。設定すると広告スクリプト（クイズ画面以外）と `ads.txt` を出力し、プライバシーポリシーに説明を載せる。null なら何も出さない |
| adsenseSlots | AdSense の広告ユニットID。`{ "default": "1234567890", "top": "…" }` のように、枠の名前（top / question / category / glossary / stats / compare / term / figures）ごと、または `default` で指定する。IDのない枠は何も出さない。null なら枠に広告を入れない |
| amazonTag / amazonDomain | AmazonアソシエイトのトラッキングIDと販売ドメインを言語ごとに指定する（例: ja は `-22` + `www.amazon.co.jp`、en は `-20` + `www.amazon.com`）。タグのない言語では参考書リンクを出さない。検索キーワードは ja が `data/books.json`、他言語は `data/i18n/{言語}/books.json` |
| ga4Id | Google アナリティクス 4 の測定ID（`G-…`）。設定すると全ページに計測タグを出力し、プライバシーポリシーに説明を載せる。null なら何も出さない |

## PWA

ビルド時に `manifest.json`（言語ごと）、アイコン（`tools/icon.js` で生成）、`sw.js` を出力する。Service Worker はネットワークを優先し、つながらないときだけキャッシュを使う。最初の訪問で各言語のトップ・クイズ・成績ページと問題データを保存するので、オフラインでも問題を解ける。中身が変わると版が変わり、古いキャッシュは消える。

## 追加のしかた

- **分野**：`data/categories.json` に1行足し、`data/questions/{分野ID}.json` を置く（問題ごとのページ `/q/{分野ID}/{問題ID}/` も自動で生成される）
- **問題**：`{ id, question, choices, answer(0始まり), explanation, reviewed, source }`。choices の数は自由（2択・4択も可）
- **更新日**：`data/lastmod.json` はビルドが自動で書き換える（ページ本文のハッシュと更新日）。本文が変わったページだけ sitemap.xml の lastmod が新しくなる。手で編集しない
- **学習コース**：`data/courses.json` の `steps` に分野IDを学ぶ順に並べる。名前と説明は言語ごと（`{ "ja": …, "en": … }`）。トップに一覧、`/course/{id}/` にページができる
  - 任意：`level`（1 基礎・2 標準・3 応用。分野ページで絞り込める）、`choiceNotes`（選択肢ごとの「なぜ違うか」。choices と同じ数の配列で、補足がない選択肢は `""`）、`tags`（分野をまたぐタグの配列）
  - 英訳ファイルにも `choiceNotes` を書ける。英訳にない場合、英語版では表示しない
- **図**：`data/figures/{図ID}.svg` を置き、問題に `"figure": "{図ID}"` を書くと、解説の下に表示される（クイズ画面と問題ページ）
  - 文字は日本語で書く。英語は `data/i18n/en/figures.json` に `{ 図ID: { "元の文字": "訳" } }` で書く。訳が足りない図はその言語では表示しない（Ec や VGS など、かな・漢字を含まない文字は訳さなくてよい）
  - 色はクラスで指定する（`ln` 線、`ac` 強調線、`n` / `p` / `ox` / `metal` 塗り、`text.sm` 小さい文字 など。一覧は `style.css` の「図」）。ダークモードでも色が切り替わる
  - `id` 属性は使わない（同じページに複数の図が並ぶため）
- **操作できる図解**：`data/figures-live.json` に図IDごとの文言（言語ごと）・スライダー（`controls`）・対応する計算ツール（`tool`）を書き、描画を `src/js/fig-live.js` の `FIGS` に足すと、図ごとのページ `/figures/{図ID}/` ができる（静的な図と説明の下に操作できる版が出る。図解集・問題・用語・計算ツールからのリンクもそのページに向く）。訳のない言語ではページを作らない
- **言語**：`config.json` の `languages` に1行足し（先頭が既定言語）、翻訳ファイルを置く：`src/i18n/{言語}.json`（UI文言。モード名は `mode_{モードID}_label` / `_desc` / `_empty`）、`src/pages/{言語}/`、`data/i18n/{言語}/`（categories・exams・glossary・questions）。翻訳のない問題はその言語では出題しない。欠落数は `npm run validate` で表示される
- **用語**：`data/glossary.json` に `{ term, reading, desc, cat, about?, faq? }` を足し、訳を `data/i18n/{言語}/glossary.json` に `{ 用語: { term, desc, about?, faq? } }` で書く。用語ページ `/term/{slug}/` は訳のある言語でだけ作る（訳のない語を日本語のまま出さない）。どの問題文・解説にも出てこない語のページは noindex になる
  - 検索結果のタイトルと説明文は決まった形で作る。検索でよく表示される語は、`title`・`description` を書くとそちらを使う（言語ごと。例: 英語版の `"title": "ABA Problem in Lock-Free Programming: Cause and Fixes"`）
  - UI文言に `term_title_en` がある言語（今は繁体字）では、用語名に英語名が含まれていなければ「網表(Netlist)是什麼？」のように英語名を添える（英語の用語名で調べる人が多いため）
- **ニュースに出た用語**（一覧 `/news-terms/`）：`data/news-terms.json` に1語ずつ足す。ページは用語ページ `/term/{slug}/` をそのまま使い、「ひとことで言うと」「なぜ今話題なのか」「既存技術との違い」の節が加わる（一覧は `period` の終わりが新しい順）
  1. 用語集にその語があるか確かめる。なければ先に `data/glossary.json` に足す（`about`・`faq` を書き、英語の用語名から slug が作れないときは `"slug"` を書く）。同じ語のページは作らない
  2.

File: data/i18n/zh-hant/questions/additive-manufacturing.json
{
"additive-manufacturing-001": {"question": "將熱塑性樹脂的線材從加熱的噴嘴擠出，像畫線一樣一層一層堆疊而成形的積層製造方式，在ISO/ASTM 52900的分類中屬於下列何者？", "choices": ["材料擠製（material extrusion）", "黏著劑噴塗（binder jetting）", "液槽光聚合（vat photopolymerization）"], "explanation": "ISO/ASTM 52900依材料固化的原理，把積層製造分為7種方式。把熔化的材料從噴嘴擠出並逐一堆放的方式是材料擠製，使用樹脂線材的FFF（熔融沉積成型）是其代表。黏著劑噴塗是在鋪好的粉末上以噴墨噴上黏著劑（黏結劑），使顆粒彼此黏合的方式，材料本身並不熔化。液槽光聚合是對裝滿槽中的液態光固化樹脂照射紫外光等使其固化的光固化成型方式。此外還有以熱熔化粉末的粉末床熔融、使送入的材料當場熔化的指向性能量沉積、噴出材料液滴的材料噴塗，以及貼合疊起薄片的薄片疊層。"},
"additive-manufacturing-002": {"question": "以雷射粉末床熔融（L-PBF）成型，雷射功率 P = 200 W、掃描速度 v = 800 mm/s、掃描間距 h = 0.10 mm、層厚 t = 0.030 mm。體積能量密度 E = P/(v·h·t) 最接近下列何者？", "choices": ["約8.3 J/mm³", "約83 J/mm³", "約2.5 J/mm³"], "explanation": "E = P/(v·h·t) = 200/(800 × 0.10 × 0.030) = 200/2.4 ≈ 83 J/mm³。分母的 v·h·t 相當於每1秒熔化之層的體積（mm³/s），因此E是單位體積粉末所接受能量的指標。約8.3 J/mm³是忘了乘上掃描間距的值，約2.5 J/mm³是忘了乘上層厚的值，兩者本來都是J/mm²的量。E太小容易產生熔合不良，太大則容易產生鑰孔型氣孔。不過，即使E相同，熔池的形狀也會隨功率與速度的組合而改變，因此E只是在相同條件下比較用的指標。"},
"additive-manufacturing-003": {"question": "以L-PBF在功率高、掃描速度過慢的條件下成型的零件中，容易出現的氣孔，下列何者正確？", "choices": ["沿層間擴展的不規則形狀氣孔，內部殘留未完全熔化的粉末顆粒", "粉末顆粒之間的空間像燒結一樣收縮後殘留的均勻細小氣孔", "熔池底部附近接近球形的氣孔，由深的蒸氣凹陷崩塌而產生"], "explanation": "輸入的能量太大時，金屬劇烈蒸發，其反作用力在熔池中形成細而深的蒸氣凹陷（鑰孔）。鑰孔不穩定，崩塌時會在底部附近封住氣體，留下接近球形的氣孔（鑰孔型氣孔）。沿層間的不規則氣孔、內部可見未熔化的粉末，則相反地是能量不足、熔池與相鄰掃描線或下層重疊不夠時的熔合不良。粉末之間的空間像燒結一樣均勻收縮，是不伴隨熔化之燒結體氣孔的說明，並不是熔化後凝固的L-PBF中氣孔的主要成因。適當的條件位於這2種氣孔出現的區域之間。"},
"additive-manufacturing-004": {"question": "想要只在像燃氣渦輪葉片尖端那樣磨耗缺損的金屬零件的一部分堆焊修補。適合的積層製造方式與其理由的組合，下列何者正確？", "choices": ["指向性能量沉積。從噴嘴送入的粉末或線材當場熔化，能直接堆積在既有的零件上", "粉末床熔融。只能在鋪了粉末的箱中成型，但精度高，能把修補的形狀做得很細緻", "黏著劑噴塗。粉末不熔化而是黏合，沒有熱影響，直接成為與母材相同強度的修補部"], "explanation": "指向性能量沉積（DED）是一邊以雷射、電子束或電弧形成熔池，一邊從噴嘴把粉末或線材送入其中堆積的方式。不需要粉末床，因此能直接在既有零件的表面添加材料，用於葉片與模具的修補、大型零件的成型，以及中途改變成分的梯度材料。熔池大、每層厚，因此形狀精度與表面細緻度不如粉末床熔融，須以後續的精加工為前提。粉末床熔融只能在鋪好的粉末層上成型，不適合在形狀已定的零件上堆積。黏著劑噴塗的成型物只是顆粒黏合的脆弱狀態，不經燒結緻密化就沒有強度，燒結也會收縮，因此無法直接成為修補部。"},
"additive-manufacturing-005": {"question": "以電子束熔化金屬粉末的粉末床熔融（EBM），與使用雷射的L-PBF相比，其特徵何者正確？", "choices": ["可在大氣中成型，且不加熱粉末床，因此成型後能立即取出零件，殘留應力也小", "在真空中把粉末床預熱到高溫，因此殘留應力小，Ti-6Al-4V中不易殘留麻田散體", "電子束連絕緣物也不會帶電，因此陶瓷或樹脂的粉末也能和金屬一樣直接熔化成型"], "explanation": "電子會被氣體分子散射，因此EBM在真空中進行。為了避免電子束使粉末帶電飛散，熔化前會進行使整個粉末床輕微燒結的預熱；有報告指出Ti-6Al-4V成型中的零件保持在700℃上下。零件與周圍的溫差小，因此殘留應力小；又因保持在高溫，一般條件下幾乎不會殘留α'麻田散體，而成為α + β的組織。相對地，粉末比L-PBF粗（約45〜105 µm），層也厚，因此表面粗糙，不擅長細微的形狀。在大氣中、不預熱的選項，與真空和預熱這些EBM的基本相反。電子束必須讓電荷導走，因此不導電的粉末會帶電而無法處理，實用上限於金屬。"},
"additive-manufacturing-006": {"question": "以L-PBF製作1個長90 mm、寬20 mm、厚20 mm的零件。層厚為0.030 mm，每層重新鋪粉（重塗）所需時間為8.0 s。把長邊豎立沿成型方向放置時，與平放使高度為20 mm時，重塗所需總時間的差最接近下列何者？", "choices": ["約1.5小時", "約6.7小時", "約5.2小時"], "explanation": "層數為高度除以層厚，豎立時為 90/0.030 = 3000層，平放時為 20/0.030 ≈ 667層。重塗時間與層數成正比，因此差為 (3000 − 667) × 8.0 s ≈ 1.87×10⁴ s ≈ 5.2小時。約6.7小時是豎立時的總時間（3000 × 8.0 s），約1.5小時是平放時的總時間，兩者都不是差。在粉末床熔融中，以光束熔化的時間由熔化的體積決定，重塗的時間則與零件數量無關，而由高度決定。因此擺得越低越快，在相同高度排列許多零件，每個的時間就會下降。不過，擺放方向也會改變支撐材的量、殘留應力，以及層的方向造成的異向性，因此不能只憑時間決定。"},
"additive-manufacturing-007": {"question": "在光固化成型中，設樹脂的固化深度Cd隨曝光量E以 Cd = Dp·ln(E/Ec) 增加（Jacobs方程式）。這種樹脂的穿透深度 Dp = 0.12 mm，開始固化的臨界曝光量 Ec = 8.0 mJ/cm²，要使固化深度為0.15 mm所需的曝光量最接近下列何者？", "choices": ["約10 mJ/cm²", "約28 mJ/cm²", "約142 mJ/cm²"], "explanation": "把式子對E求解得 E = Ec·exp(Cd/Dp)，因此 E = 8.0 × exp(0.15/0.12) = 8.0 × exp(1.25) ≈ 8.0 × 3.49 ≈ 28 mJ/cm²。光在樹脂中以指數函數衰減，在深度Dp處減為1/e，因此曝光量每增為e倍（約2.7倍），固化深度就增加Dp。約142 mJ/cm²是以常用對數代替自然對數、乘上10^1.25倍的值，約10 mJ/cm²是不考慮對數、當作比例而算成 Ec × 1.25 的值。實際成型時，為了連接層與層，固化深度通常取得比層厚稍大（過度固化），Dp與Ec則依樹脂與設備量測決定。"},
"additive-manufacturing-008": {"question": "以L-PBF成型FCC的Ni基合金或沃斯田鐵系不鏽鋼時，容易形成沿成型方向跨越許多層伸長的柱狀晶，並成為〈100〉沿成型方向排列的織構。其主要原因為下列何者？", "choices": ["新一層的熔池把下層的一部分重新熔化，以殘留的下層晶體為晶種，保持相同方位持續凝固", "每層都在熔池中重新成核出新的晶體，這些晶體在冷卻中藉再結晶大幅成長並與下層相連", "粉末顆粒原本就是〈100〉方位的單晶，未熔化而殘留之顆粒的方位直接傳給了零件"], "explanation": "熔池會把下層稍微熔入，因此在熔池底部，下層的晶體直接作為固液界面露出。液體以這些晶體為晶種，以相同方位持續凝固（磊晶成長），因此不經新的成核，晶粒就跨層伸長。熱主要往下方的零件逸散，溫度梯度接近成型方向，在立方晶中〈100〉接近該方向的晶體優先伸長，形成織構。若每層都成核，應該會形成約一層厚度的等軸晶，層與層也不是藉凝固後的再結晶相連。粉末通常是多晶，顆粒的方位也不一致。"},
"additive-manufacturing-009": {"question": "熔池後側固液界面前進的速度R，以掃描速度v、界面法線（凝固方向）與掃描方向的夾角θ，表示為 R = v·cos θ。設 v = 1.0 m/s、θ = 60°、該處的溫度梯度 G = 2.0×10⁶ K/m，冷卻速度 G·R 最接近下列何者？", "choices": ["約2.0×10⁶ K/s", "約1.7×10⁶ K/s", "約1.0×10⁶ K/s"], "explanation": "界面與熔池一起以v沿掃描方向移動，因此界面沿其法線方向前進的速度為 R = v·cos θ = 1.0 × cos 60° = 0.50 m/s。冷卻速度為 G·R = 2.0×10⁶ × 0.50 = 1.0×10⁶ K/s。約2.0×10⁶ K/s是不考慮角度而取 R = v 的值，約1.7×10⁶ K/s是以sin代替cos的值。在熔池底部，界面幾乎水平，θ接近90°，R接近0；相對地，在後端的表面附近，R接近v。因此有在底部G/R大而成為平坦界面或柱狀晶、在表面附近G/R小而接近等軸晶的傾向，即使在1個熔池中組織也會改變。"},
"additive-manufacturing-010": {"question": "以L-PBF成型後未經熱處理（成型態）的Ti-6Al-4V，常常強度高但伸長率小。成型態的組織與其理由，下列何者正確？", "choices": ["細針狀的α'麻田散體。自熔池冷卻的速度很快，β相沒有時間藉擴散分解為α + β", "粗大等軸的α相晶粒。成型中下層被多次加熱而完全再結晶，晶粒大幅成長", "保留到室溫的介穩β相。急冷使β相穩定化，保持BCC而不變態"], "explanation": "把Ti-6Al-4V從β相的溫度區快速冷卻時，沒有時間藉擴散分解為α與β，而以無擴散的剪變型變態成為α'麻田散體。L-PBF的冷卻非常快，因此形成細針狀α'填滿沿成型方向伸長之柱狀原β晶粒的組織，強度高但伸長率容易偏小。因此要以熱處理或HIP使α'分解為α + β，恢復延性。這與以預熱保持在高溫的EBM、在成型中容易形成α + β層狀組織的情形形成對比。因反覆加熱而成為粗大等軸晶則是相反的，組織細小且呈柱狀。要使β相保留到室溫，需要更多Mo、V等β穩定化元素，Ti-6Al-4V即使急冷也幾乎不會保留β。"},
"additive-manufacturing-011": {"question": "在金屬的L-PBF中，常以支撐材把零件連接在基板上成型，成型後在仍附著於基板的狀態下進行消除應力的熱處理，然後才切離。此程序的理由何者正確？", "choices": ["支撐材只是從下方支撐懸伸部分，熱處理是為了把附著在表面的粉末燒固使其容易去除", "急速加熱與冷卻產生大的殘留應力，因此以支撐材抑制翹曲並導出熱，降低應力後再取下以防變形", "以熱處理藉擴散把零件與基板的界面重新接合，使切離時支撐材能整齊地斷開"], "explanation": "雷射熔化的層在凝固冷卻時想要收縮，但受到下方已冷卻之層的拘束，因此上層殘留拉伸、下層殘留壓縮的大殘留應力。這種應力每疊一層就累積，使零件翹曲、從基板剝離或破裂。支撐材不只支撐懸伸部分，也擔任把零件固定在基板上以抑制翹曲、把熱導往基板的角色。若在殘留應力未消除時切離，拘束解除的瞬間零件就會變形，因此先以消除應力的熱處理降低應力再取下。支撐材只支撐懸伸部分只是其角色的一部分，把表面粉末燒固也不是熱處理的目的。把界面重新接合只會使零件更難取下，與目的相反。"},
"additive-manufacturing-012": {"question": "把以L-PBF成型的金屬拉伸試片，沿成型方向（Z）拉伸與平行於層（XY）拉伸相比，常常Z方向的伸長率較小、分散也較大。其主要原因何者正確？", "choices": ["Z方向的晶粒成為細小的等軸晶，晶界多使差排不易移動，加工硬化很快就飽和", "Z方向的試片成型時間長，越上層暴露於高溫越久而使整體退火，因此變軟", "層間平坦擴展的熔合不良，在Z方向拉伸時被垂直於面拉開，成為裂紋的起點"], "explanation": "熔合不良的缺陷形成於熔池未與下層或相鄰掃描線充分重疊之處，因此呈沿層面平坦擴展的形狀。沿XY方向拉伸時，這種平坦的缺陷與負荷平行而不易張開；沿Z方向則被垂直於面拉伸，像尖銳的裂紋一樣張開。因此Z方向的試片容易提早斷裂，伸長率小且分散。沿成型方向伸長的柱狀晶與織構也是異向性的原因。Z方向形成細小等軸晶的說法是相反的，Z方向伸長的是柱狀晶。若主因是暴露於高溫之時間差造成的退火，Z方向反而應該較軟、較容易伸長，與觀察不符。"},
"additive-manufacturing-013": {"question": "對以粉末床熔融製作的Ti-6Al-4V零件施以HIP，但以成型態的表面直接使用時，疲勞強度並沒有提高多少。其理由何者正確？", "choices": ["與表面相連的缺陷有氣體進入而不會被壓合，粗糙表面的凹陷也殘留，成為裂紋的起點", "HIP的高溫使α相粗大化而強度大幅下降，抵消了氣孔減少的效果", "HIP的高壓在表面新產生拉伸殘留應力，加速從表面發生裂紋"], "explanation": "HIP是在高溫下從所有方向施加氣體壓力，以潛變與擴散壓合內部封閉氣孔的處理。與表面相連的氣孔或熔合不良缺陷，會有壓力介質的氣體進入，內外壓力平衡，因此不會被壓合。此外，粉末床熔融的表面有附著半熔化粉末的粗糙凹凸，HIP不會改變其形狀。疲勞裂紋從這些表面凹陷或表面正下方的缺陷開始，因此以機械加工把表面去除到足夠的深度後再搭配HIP，效果才會明顯。HIP有時會使組織稍微粗化、強度稍降，但不至於抵消消除氣孔的效果。等向的壓力本身並不是在表面產生拉伸殘留應力的處理。"},
"additive-manufacturing-014": {"question": "像7075這樣的高強度鋁合金，直接以L-PBF成型時容易發生凝固裂紋（熱裂）。已報告的防止這種裂紋的方法為下列何者？", "choices": ["提高雷射功率以增大能量密度，加深熔池並使冷卻變慢，讓柱狀晶伸長得更長", "在粉末中加入含Zr等的微粒作為凝固的核，以細小等軸晶取代柱狀晶，分散應變與液膜", "增加Zn與Mg以進一步加寬凝固溫度範圍，延長晶界液膜殘留的時間，以液膜承受收縮應變"], "explanation": "7075的凝固溫度範圍寬，凝固末期晶界上的薄液膜會長時間殘留。L-PBF中長的柱狀晶整齊地伸長，因此冷卻中的收縮應變集中在少數長晶界的液膜上，被撕開而破裂。2017年報告的方法，是把含Zr的奈米顆粒附著在粉末表面，在熔池中生成Al₃Zr作為異質成核的位置，使組織成為細小的等軸晶。晶界變多變短，應變因而分散，能成型出沒有裂紋的零件。提高能量使柱狀晶變長，只會強化容易破裂的組織。加寬凝固溫度範圍、延長液膜殘留的時間，因液膜無法承受應變，只會延長容易被撕開的時間，造成反效果。"},
"additive-manufacturing-015": {"question": "以金屬積層製造製作由拓樸最佳化決定形狀的零件。關於拓樸最佳化與成型時應考慮之點的說明，下列何者正確？", "choices": ["是把給定的尺寸一點一點改變以降低應力的方法，形狀的孔數與分岔不會從最初的形狀改變，因此任何成型方式都能直接製作", "是把分析中應力高的部分加粗的方法，材料的量可以自由增加所以不會變輕，但積層製造一定能不用支撐材就做出來", "是在給定的空間中，只在支撐負荷所需之處保留材料的方法，也必須納入懸伸角度與排出粉末的孔等成型限制"], "explanation": "拓樸最佳化是給定可設計的空間與負荷、拘束條件，以使用的材料量為限制，用計算決定材料放置的位置，使剛性等目標達到最佳的方法。連孔數與分岔（拓樸）都會改變，常成為像骨頭一樣的有機形狀，切削或鑄造難以製作，因此被認為與積層製造相容性好。不過，即使是粉末床熔融，接近水平的懸伸若沒有支撐材也會下垂或翹曲，封閉空腔中的粉末也排不出來。因此要把懸伸角度、最小壁厚、排出粉末的孔、支撐材能否取下納入最佳化的條件。只稍微改變尺寸而拓樸不變，是尺寸最佳化或形狀最佳化的說明；不限制材料量的方法則無法達到輕量化。"},
"additive-manufacturing-016": {"question": "在金屬粉末的黏著劑噴塗（binder jetting）中，以噴墨對粉末層噴上黏著劑而成型的零件（生胚），關於它的敘述，下列何者正確？", "choices": ["成型中以雷射熔化粉末使其固化，因此成型後已幾乎緻密，但急冷會留下大的殘留應力，需要消除應力", "只是以黏著劑把粉末暫時固定，氣孔很多，要經脫脂與燒結才會緻密，因此預估大的收縮而把尺寸做得稍大", "黏著劑在燒結時與金屬反應形成硬的強化相，因此幾乎不收縮，燒結後也能以成型時的尺寸使用"], "explanation": "黏著劑噴塗在成型中不熔化金屬。鋪好的粉末顆粒之間只以黏著劑連接的生胚，含有粉末堆積狀態下的大量氣孔，強度也低，因此要經過以加熱去除黏著劑的脫脂，以及在高溫下的燒結使其緻密。此時收縮很大，例如從相對密度55%緻密化時，即使是等向收縮，線收縮也約18%，因此要預估收縮把零件做得稍大，也要注意自重造成的變形。熔化與急冷造成的大殘留應力是粉末床熔融的特徵，黏著劑噴塗沒有。黏著劑是要在脫脂中去除的，殘留的碳反而會擾亂成分，並不是當作強化相使用的。"},
"additive-manufacturing-017": {"question": "在L-PBF中，若相對於功率把掃描速度設得過快，熔化的掃描線會無法連續，而凝固成一顆顆像念珠般排列的形狀（球化，balling）。其主要原因何者正確？", "choices": ["細長伸展的熔池因表面張力想要減少表面積，而頸縮分裂成數個液滴", "熔池中形成深的蒸氣凹陷並崩塌，飛濺的液滴堆積在掃描線上凝固", "冷卻變慢，熔池中粗大的樹枝狀晶伸長，使掃描線的表面凹凸不平"], "explanation": "掃描速度快時，熔池會變得細而長。自由的液體圓柱，對於波長比周長（直徑的π倍）更長的頸縮，表面積會減少，因此不穩定（普拉托-瑞利不穩定性）。在L-PBF中，常用「熔池長度超過寬度約π倍時就容易分裂成球」的經驗準則，但因為受到下層支撐，實際的界線會隨熔深等而改變。分裂成球的熔池在未充分潤濕下層的情況下凝固，成為表面凹凸與熔合不良的原因。粉末或底材表面的氧化膜使潤濕變差時也容易發生。深的蒸氣凹陷崩塌，是輸入熱量過大時鑰孔型氣孔與飛濺的原因。掃描越快冷卻也越快，因此冷卻變慢的說明正好相反。"},
"additive-manufacturing-018": {"question": "在L-PBF中，常把雷射掃描線的方向每層旋轉固定角度（例如67°），或把層分成小區塊、在每個區塊改變方向掃描。其主要目的何者正確？", "choices": ["旋轉掃描方向會提高每層的體積能量密度，因此能減少熔合不良的氣孔", "改變掃描方向會使沿成型方向伸長的柱狀晶消失，使所有晶粒都成為細的等軸晶", "殘留應力容易沿掃描線方向變大，因此把方向分散以減少應力與翹曲的偏向"], "explanation": "熔化的掃描線在冷卻收縮時，沿線的長度方向受到強烈拘束，因此殘留應力容易在沿掃描線的方向變大，掃描線越長就越大。分成區塊縮短掃描線，並每層旋轉方向，應力就不會集中在特定方向，能減少翹曲與裂縫的偏向。67與180除了1以外沒有公因數，因此每次旋轉67°，要經過180層才會回到相同方向，織構的偏向也會變小。體積能量密度 P/(v·h·t) 由功率、速度、掃描間距與層厚決定，改變方向也不會變。來自前一層的磊晶成長會持續，因此柱狀晶並不會消失而變成等軸晶。"},
"additive-manufacturing-019": {"question": "在L-PBF中，成型板每層下降 t = 30 µm 後鋪粉。設鋪好粉末的填充率（相對密度）為0.50，熔化的粉末只在厚度方向收縮而緻密化。前一層收縮形成的凹陷也會被下一層粉末填滿，因此層層堆疊後，鋪上的粉末層厚度會趨近一定值。該值最接近下列何者？", "choices": ["約30 µm", "約60 µm", "約15 µm"], "explanation": "零件每層增高 t，因此在穩定狀態下，鋪好的粉末層厚度 T 熔化收縮後的厚度 0.50T 等於 t。T = t/0.50 = 60 µm。第1層是30 µm，但熔化後收縮為15 µm，因此第2層為 30 + 15 = 45 µm、第3層約52.5 µm，逐漸增加，數層後就趨近約60 µm。約30 µm是把成型板下降量直接當作粉末厚度的值，約15 µm是沒有除以填充率而是乘上的值。實際的粉末層比設定的層厚還厚，因此雷射條件必須設定成能熔化該厚度的粉末並熔入下層。"},
"additive-manufacturing-020": {"question": "金屬L-PBF的粉末，多使用以氣體霧化製造、形狀接近球形的粉末。其主要理由何者正確？", "choices": ["容易流動且堆積緊密，因此能以鋪粉器鋪成薄而均勻的層，粉末床的填充密度也穩定", "球體單位體積的表面積最大，能良好吸收雷射光，因此以較少的能量就能熔化", "氣體霧化粉末完全不含氧，因此成型的零件中不會產生氧化物夾雜物"], "explanation": "在L-PBF中，必須以刮刀或滾輪式的鋪粉器（recoater）每層均勻地鋪上數十µm的薄粉末層。氣體霧化是以氣體噴流把熔化的金屬打碎，使其以液滴狀態凝固，所得粉末因表面張力而接近球形，因此顆粒彼此不易卡住，流動性好，能緊密堆積。因此層厚與填充密度穩定，能防止熔合不良與不均。水霧化粉末形狀不規則、不易流動，適合壓粉與燒結。球體是同體積下表面積最小的形狀，說最大正好相反。氣體霧化粉末表面也有薄的氧化膜，重複使用時氧會增加，因此需要管理氧含量。"},
"additive-manufacturing-021": {"question": "以材料擠製（FDM）製作層厚 t = 0.20 mm 的零件。自水平面傾斜 α = 30° 的斜面，會因層的段差而呈階梯狀。以 h = t·cos α 估計從階梯的角到原本斜面的距離（尖點高度）時，h 最接近下列何者？", "choices": ["約0.10 mm", "約0.23 mm", "約0.17 mm"], "explanation": "h = t·cos α = 0.20 × cos 30° = 0.20 × 0.866 ≈ 0.17 mm。即使每一階的高度 t 相同，斜面越平緩，每一階的踏面 t/tan α 就越長，階梯的角離原本的面越遠，因此越接近水平的面，段差越明顯。反之，垂直的壁（α = 90°）則 h = 0。約0.10 mm 是以 sin 代替 cos 的值，約0.23 mm 是把 t 除以 cos α 的值。要減少段差，可以把層做薄，或把零件擺成重視外觀的面豎立的方向。層變薄則層數增加，因此成型時間會變長。"},
"additive-manufacturing-022": {"question": "以材料擠製（FDM）製作的樹脂零件，沿堆疊方向（Z）拉伸時，強度常比平行於層的方向大幅下降。其主要理由何者正確？", "choices": ["在層的界面，與開始冷卻的下層之間分子鏈擴散纏結的時間短，線間也留有空隙", "從噴嘴擠出時分子鏈沿堆疊方向（Z）排列，因此會像沿著鏈撕開一樣在層面破裂", "下層因上層的重量而越下面越被壓扁變薄，Z方向拉伸時應力集中於細的截面"], "explanation": "材料擠製是把熔融樹脂的線，疊在稍早放置、已開始冷卻的線上。層界面的強度取決於分子鏈越過界面擴散並纏結的程度，但界面保持在高於玻璃轉移溫度或熔點的時間很短，因此纏結比線的內部弱。線的截面帶有圓角，所以線與線之間也會留下細長的空隙。Z方向拉伸時，這些弱的界面垂直於負荷排列，因此強度大幅下降。擠出使分子鏈排列的是線的方向，也就是平行於層的方向。下層也不會因上方各層的重量而被壓扁變細。"},
"additive-manufacturing-023": {"question": "以L-PBF成型的成型態AlSi10Mg，常比相同成分的鑄件經T6處理（固溶處理與人工時效）後更強。另一方面，對此成型件施以與鑄件相同的T6處理時，降伏強度常比成型態低。其主要理由何者正確？", "choices": ["成型態是Si全部固溶的單相，固溶處理才首次使Si在晶界析出成網狀，並容易由此處破裂", "急冷形成的細小Al胞周圍的Si網狀組織與過飽和Si，在固溶處理中聚集成粗大粒狀Si", "在固溶處理溫度下柱狀晶再結晶為細小等軸晶，而晶粒越細，降伏強度越低"], "explanation": "L-PBF的熔池以約10⁵〜10⁶ K/s急冷，因此AlSi10Mg形成1 µm以下的Al胞被富Si共晶的細網狀組織包圍的組織，Al中也過飽和固溶Si。這個細小網狀組織強烈阻礙差排的運動，因此成型態的降伏強度高於鑄件。在超過500℃的固溶處理中，網狀組織斷裂，Si聚集成粗大的粒狀，因此之後即使時效，降伏強度也低於成型態，伸長率則增加。Si的網狀組織在成型態就已存在，並非由固溶處理產生。說晶粒越細降伏強度越低，與霍爾-佩奇關係相反。"},
"additive-manufacturing-024": {"question": "以光固化成型（液槽光聚合）製作的零件，成型後通常先以溶劑清洗，再照射紫外光進行後固化。此步驟的目的何者正確？", "choices": ["後固化把樹脂加熱到高於熔點使其暫時熔化，讓層的段差流平使表面平滑後再重新固化", "以紫外光的熱使零件上殘留的液態樹脂蒸發而乾燥的步驟，已固化部分的性質幾乎不變", "成型態的聚合反應只進行到一半，因此要推進反應以提高強度與剛性，表面的液態樹脂則洗掉"], "explanation": "光固化成型是以剛好使樹脂固化得比層厚稍深的曝光量逐層固化，因此成型態的零件（生胚）中，聚合與交聯反應只進行到一半。表面也附著液態樹脂，所以先以異丙醇等溶劑洗掉，再以紫外光（多半同時加熱）推進反應，交聯增加，強度、剛性與耐熱性提高，黏膩感也消失。光固化的樹脂是具有交聯網狀結構的熱固性樹脂，加熱也不會熔化流動。殘留的液態樹脂不是靠蒸發，而是以溶劑洗掉。"},
"additive-manufacturing-025": {"question": "在L-PBF中，設掃描速度 v = 1000 mm/s、掃描間距 h = 0.12 mm、層厚 t = 0.040 mm。以 v·h·t 估計1道雷射單位時間內熔化並固化的體積時，體積50 cm³ 的零件僅掃描所需的時間（不含鋪粉等時間）最接近下列何者？", "choices": ["約0.29小時", "約2.9小時", "約29小時"], "explanation": "v·h·t = 1000 × 0.12 × 0.040 = 4.8 mm³/s，1小時為 4.8 × 3600 ≈ 17300 mm³，即約17 cm³。零件體積為 50 cm³ = 50000 mm³，因此掃描時間為 50000/4.8 ≈ 10400 s，約2.9小時。約0.29小時與約29小時，是在 1 cm³ = 1000 mm³ 的換算上各錯了1位數的值。要加快成型，有把層做厚、加大掃描間距、使用多道雷射等方法，但層變厚則段差變大，也容易出現熔合不良的氣孔，因此需要一併重新檢討功率等條件。"}
}

File: data/i18n/zh-hant/questions/biomaterials.json
{
"biomaterials-001": {"question": "關於生醫材料的生物相容性，下列觀念何者正確？", "choices": ["只有在體內完全不與生物體反應的材料，才具有生物相容性", "在特定用途中，能伴隨適當的生物體反應而發揮所需功能", "只要不含有毒元素，就可以說在任何用途都具有生物相容性"], "explanation": "生物相容性不是材料本身固有的性質，而是定義為「在特定用途中，伴隨適當的宿主反應而發揮功能的能力」。人工髖關節的股骨頭適合使用不與骨反應的氧化鋁或氧化鋯，但填補骨缺損的材料，反而要求能與骨結合，或被吸收而由骨取代的反應。由於理想的反應因用途而異，完全不反應並不是條件。此外，即使不含有毒元素，若因太硬而造成應力遮蔽、磨耗碎屑引起發炎，或接觸血液而形成血栓，就不適合該用途。形狀、表面狀態與使用部位也都要一併評估。"},
"biomaterials-002": {"question": "與骨直接化學結合的生物活性陶瓷為下列何者？", "choices": ["氫氧基磷灰石", "高純度氧化鋁", "氧化釔部分穩定氧化鋯"], "explanation": "氫氧基磷灰石（Ca₁₀(PO₄)₆(OH)₂）是組成與骨骼和牙齒的無機成分幾乎相同的磷酸鈣，在體內會於表面形成與骨同種的磷灰石層，而與骨直接結合。由於這個性質，被用作骨缺損的填充材，以及金屬植入物表面的塗層。生物活性玻璃也同樣會與骨結合。高純度氧化鋁與部分穩定氧化鋯是在體內幾乎不反應的生物惰性陶瓷，因為硬且耐磨耗，被用於人工髖關節的股骨頭等，但不會與骨化學結合。其表面只會被薄的纖維性膜覆蓋，或只與骨機械性地咬合。"},
"biomaterials-003": {"question": "氫氧基磷灰石 Ca₁₀(PO₄)₆(OH)₂ 的Ca/P莫耳比為下列何者？", "choices": ["1.50", "1.33", "1.67"], "explanation": "化學式中有10個Ca，P則有PO₄的6個份，因此 Ca/P = 10/6 ≈ 1.67。骨的磷灰石含有碳酸根離子等，Ca/P比此值略低。1.50 是磷酸三鈣（TCP，Ca₃(PO₄)₂）的比值 3/2。β-TCP比氫氧基磷灰石容易溶解，被用作在體內被吸收而由骨取代的生物可吸收材料。1.33 是磷酸八鈣（Ca₈H₂(PO₄)₆·5H₂O）的比值 8/6。合成粉末的Ca/P比若偏離1.67，燒成時會副生β-TCP或CaO，因此組成的管理很重要。"},
"biomaterials-004": {"question": "關於牙科植體等使用純鈦時所說的骨整合，下列說明何者正確？", "choices": ["骨與植體表面之間不隔著纖維性組織而直接接觸，能傳遞荷重的狀態", "植體在體內逐漸溶解被吸收，而由成骨細胞形成的新骨取代的狀態", "以PMMA骨水泥填滿植體與骨之間的間隙，藉機械性咬合而固定的狀態"], "explanation": "骨整合是Brånemark在鈦上發現的現象，指活的骨與植體表面不隔著纖維性結締組織而直接接觸、能傳遞荷重的狀態。鈦的表面覆蓋著厚度數nm的TiO₂鈍化膜，在體液中穩定，因此骨會沿著其表面形成。把表面適度粗化，骨較容易咬合，可加快固定。這個名詞主要表示與骨的直接接觸，與氫氧基磷灰石那樣的化學結合有所區別。在體內被吸收而由骨取代，是β-TCP等生物可吸收材料的性質；以骨水泥固定則是稱為骨水泥固定的另一種方法。"},
"biomaterials-005": {"question": "人工髖關節的股骨柄使用楊氏模數遠高於骨的金屬時，會產生應力遮蔽的問題。下列說明何者正確？", "choices": ["荷重的大部分由骨承受，因此骨受到過大的應力而容易骨折", "荷重的大部分由植體承受，周圍骨所受的應力減少，因此骨被吸收而變薄", "植體表面的鈍化膜因應力而破壞，金屬離子的溶出增加"], "explanation": "骨與植體一起承受荷重時，兩者的應變幾乎相同，因此楊氏模數較大的一方承受大部分的應力。皮質骨的楊氏模數約為10〜30 GPa，而Co-Cr合金約為210 GPa、Ti-6Al-4V約為110 GPa，遠大於骨，因此骨所受的應力比原本小。骨會依所受的力學刺激改變生成與吸收的平衡（Wolff定律），所以在刺激減少的部分骨會被吸收而變薄，成為植體鬆脫與周圍骨折的原因。骨受到過大的應力是相反的情況。鈍化膜受損造成的金屬離子溶出，則是微動腐蝕等另外的問題。"},
"biomaterials-006": {"question": "皮質骨（楊氏模數20 GPa）與截面積相同的Ti-6Al-4V（楊氏模數110 GPa）的棒平行接合，沿長度方向一起承受拉伸荷重。兩者的應變相等時，全部荷重中由骨承受的比例最接近下列何者？", "choices": ["約85%", "約18%", "約15%"], "explanation": "應變ε相等，因此各自的應力與楊氏模數成正比（σ = Eε），截面積也相等，所以荷重比為 20 : 110。骨的分擔為 20/(20 + 110) ≈ 0.154，即約15%。原本只由骨承受的荷重，約85%改由植體代為承受，因此對骨的刺激大幅減少，發生應力遮蔽。約85%是植體承受的比例，約18%是把楊氏模數比 20/110 直接當成比例的值。若改用楊氏模數約55 GPa的β型鈦合金，骨的分擔增加為 20/75 ≈ 27%。實際的骨與股骨柄形狀複雜，但楊氏模數的差異決定荷重分擔的觀念是相同的。"},
"biomaterials-007": {"question": "像Ti-Nb-Ta-Zr系這類β型鈦合金，被開發用於固定骨的植入物，其主要原因為下列何者？", "choices": ["使BCC的β相保留到室溫，可使楊氏模數低於Ti-6Al-4V，減少應力遮蔽", "β相為HCP結構，原子結合強，可使楊氏模數高於Ti-6Al-4V而防止植入物變形", "成為β相後鈦表面不會形成鈍化膜，較容易與骨化學結合"], "explanation": "鈦在低溫為HCP的α相，在高溫為BCC的β相，大量添加Nb、Ta、Mo等β穩定化元素時，室溫下也會保留β相。β型合金的楊氏模數約為55〜80 GPa，低於α+β型的Ti-6Al-4V（約110 GPa），較接近骨（約10〜30 GPa），因此可減少應力遮蔽。此外，Nb、Ta、Zr被認為細胞毒性低，也有不必使用V與Al的優點。HCP的是α相，把β相當成HCP是弄錯了晶體結構。提高植入物的剛性，是加強應力遮蔽的方向。β型合金表面也會形成鈍化膜而保持耐蝕性，若失去鈍化膜只會增加溶出，並不會帶來與骨的結合。"},
"biomaterials-008": {"question": "以Gibson-Ashby公式 E* = Es(ρ*/ρs)² 估計具有開放氣孔之多孔鈦的楊氏模數。設緻密鈦的楊氏模數為 Es = 110 GPa，氣孔率為60%，則E*最接近下列何者？ρ*/ρs為相對密度。", "choices": ["約44 GPa", "約18 GPa", "約40 GPa"], "explanation": "氣孔率為60%，因此相對密度為 ρ*/ρs = 1 − 0.60 = 0.40。E* = 110 × 0.40² = 110 × 0.16 ≈ 17.6 GPa，即約18 GPa，落在皮質骨楊氏模數（約10〜30 GPa）的範圍內。開放氣孔也能成為骨長入內部的支架，因此多孔金屬是減少應力遮蔽的1種方法。約44 GPa 是忘了2次方而取 110 × 0.40 的值，約40 GPa 是直接使用氣孔率而取 110 × 0.60² 的值。不過氣孔增加也會使強度，特別是疲勞強度下降，因此要在氣孔率與強度之間取得平衡來設計。"},
"biomaterials-009": {"question": "用於齒列矯正線與支架的Ni-Ti合金（約50 at%Ni），其超彈性的機制下列何者正確？使用溫度高於逆相變結束溫度Af。", "choices": ["會發生差排滑移造成的塑性變形，但Ni-Ti在卸載時差排會反向移動而恢復原狀", "微細析出物阻止差排的移動，因此楊氏模數比鋼大而不易變形", "受力時母相變態成麻田散體（應力誘發麻田散體相變），卸載時逆相變回母相而使應變恢復"], "explanation": "高於Af的溫度下，B2結構的母相是穩定的。對其施加應力時，母相在某應力下變態成麻田散體（應力誘發麻田散體相變），在應力幾乎一定的情況下產生很大的應變。卸載時麻田散體變得不穩定而回到母相，因此可恢復到6〜8%左右的應變。這種以幾乎一定的力大幅變形又能恢復的性質，被應用於以一定的力移動牙齒的矯正線，以及折細後放入血管的支架。差排滑移造成的塑性變形，是卸載也不會恢復的永久應變。以析出物強化只會提高降伏應力，楊氏模數幾乎不變，無法說明超彈性。"},
"biomaterials-010": {"question": "關於氧化釔部分穩定氧化鋯（Y-TZP）人工股骨頭所發生的低溫劣化，下列說明何者正確？", "choices": ["在有水分的環境中，正方晶從表面變態成單斜晶而體積膨脹，表面變粗糙而強度下降", "在體溫左右的溫度下正方晶逐漸變成立方晶，裂紋尖端的相變韌化作用變得更強而使韌性提高", "體液中的氯離子造成孔蝕，表面出現深孔"], "explanation": "Y-TZP藉由介穩的正方晶粒子在裂紋尖端的應力下變態成單斜晶而膨脹的相變韌化，而具有高韌性。然而在有水分的環境中，即使在體溫這樣的低溫下，正方晶→單斜晶的變態也會從表面緩慢進行。約4%的體積膨脹使表面產生微小裂紋與晶粒脫落，表面變粗糙，強度與耐磨耗性下降。這就是低溫劣化（水熱劣化），曾因製造條件使變態加速，造成人工股骨頭破損的問題。因此開發了氧化鋁與氧化鋯的複合材料等。低溫下不會變態成立方晶，也不會使相變韌化變強。孔蝕是金屬鈍化膜局部破壞的腐蝕，並不是氧化物陶瓷的劣化機制。"},
"biomaterials-011": {"question": "關於用來固定人工關節的PMMA（聚甲基丙烯酸甲酯）骨水泥，下列敘述何者正確？", "choices": ["與骨和植入物兩者的表面化學結合，像環氧樹脂一樣作為黏著劑把兩者固定", "注入加熱至約200℃熔化的PMMA，在體內冷卻至體溫而凝固成玻璃狀以固定", "把PMMA粉末與液態單體混合後，在室溫下聚合，一邊放熱一邊硬化"], "explanation": "骨水泥是在手術中把PMMA粉末與液態的甲基丙烯酸甲酯（單體）調和後使用。由起始劑產生的自由基使加成聚合在室溫下進行，約10分鐘左右硬化。此聚合為放熱反應，硬化時溫度上升對周圍組織造成的熱傷害、殘留的單體，以及聚合收縮都是需要注意之處。骨水泥並不是化學黏著，而是作為填滿骨的凹凸與植入物之間、以機械咬合的填充材，把荷重分散傳遞給骨。PMMA是熱塑性樹脂，但其熔融溫度對放入體內而言太高，因此以單體的狀態放入，在體內聚合。"},
"biomaterials-012": {"question": "用於可吸收縫合線與骨固定釘的聚乳酸（PLA），在體內分解的主要反應為下列何者？", "choices": ["紫外線造成的主鏈光分解", "主鏈酯鍵的水解", "體溫造成的主鏈熱分解（解聚合）"], "explanation": "PLA與聚乙醇酸（PGA）等脂肪族聚酯，主鏈的酯鍵會被體內的水水解，分子量下降，最後成為乳酸或乙醇酸。這些物質經代謝，最終以二氧化碳與水排出體外。水解即使沒有酵素也會進行，而且生成的羧基之酸會進一步加速分解（自催化作用），因此大型零件有時會從內部開始分解。紫外線幾乎照不到體內，所以光分解不是體內分解的機制。在37℃下幾乎不會發生熱分解（解聚合），熱分解是在200℃左右成形時需要注意的現象。"},
"biomaterials-013": {"question": "只由L體構成的結晶性聚-L-乳酸（PLLA）骨固定釘，在體內要數年才會完全被吸收。使分解變快的方法，下列何者正確？", "choices": ["與D體共聚合，成為非晶質的聚-DL-乳酸", "以延伸或熱處理提高結晶度，增加被水解的結晶部分", "提高分子量，增加水解可切斷的酯鍵數目"], "explanation": "水解會從水容易進入的非晶部分先進行，在分子鏈緊密堆積的結晶部分則較慢。與D體共聚合的聚-DL-乳酸（PDLLA）失去立體規則性而成為非晶質，分解變快。與不具甲基、親水性高的乙醇酸共聚合的PLGA，分解也會變快。PLGA可依組成把分解期間調整在數週〜數個月的範圍，也被用作緩慢釋放藥物的載體。提高結晶度會使水不易進入，分解變慢。提高分子量時，失去強度前必須切斷的鍵數增加，因此強度下降與吸收同樣會變慢。"},
"biomaterials-014": {"question": "設生物可分解高分子的數量平均分子量Mn因水解而依 Mn(t) = Mn₀exp(−kt) 下降。k = 0.030 day⁻¹ 時，Mn降到初始值的20%所需的天數最接近下列何者？", "choices": ["約23天", "約27天", "約54天"], "explanation": "由 exp(−kt) = 0.20 得 t = ln(1/0.20)/k = ln 5/0.030 = 1.609/0.030 ≈ 53.6天，即約54天。約23天是用常用對數 log 5 ≈ 0.699 代替自然對數的值。約27天是假設分子量與時間成正比地直線下降，而取 0.80/0.030 的值。實際上，大型零件內部累積的酸會加速分解，分解中也會進行結晶化，因此會偏離單純的指數函數。此外，強度的喪失比分子量的下降晚，質量的減少（吸收）則更晚才開始。因此要選擇材料的組成與分子量，使其在骨癒合之前保持強度，之後再被吸收。"},
"biomaterials-015": {"question": "作為生物可分解金屬而受到研究的鎂，在體液中依 Mg + 2H₂O → Mg(OH)₂ + H₂ 腐蝕。0.10 g的鎂螺絲全部腐蝕時，產生的氫氣體積最接近下列何者？Mg的莫耳質量取24.31 g/mol，37℃、1 atm下氣體的莫耳體積取25.4 L/mol。", "choices": ["約52 mL", "約104 mL", "約209 mL"], "explanation": "Mg的物質量為 0.10/24.31 ≈ 4.11×10⁻³ mol。Mg成為Mg²⁺時放出2個電子，這些電子使2個H⁺成為1個H₂分子，因此每1 mol的Mg產生1 mol的H₂。體積為 4.11×10⁻³ × 25.4 L ≈ 0.104 L，即約104 mL。即使只有1根螺絲也會產生這麼多氣體，腐蝕太快時會有氣體積存在組織中的問題，因此正在研究以合金化與表面處理降低腐蝕速率，使其配合骨的癒合。約52 mL 是假設2 mol的Mg生成1 mol的H₂的值，約209 mL 是受到式中2H₂O係數的影響，以為每1 mol的Mg產生2 mol的H₂的值。"},
"biomaterials-016": {"question": "用於骨折固定板與螺釘的沃斯田鐵系不鏽鋼，以SUS316L（相當於ASTM F138等）為基本。此鋼的「L」與添加Mo的作用的組合，下列何者正確？", "choices": ["L表示硬化能高，Mo具有在淬火時生成麻田散鐵而提高強度的作用", "L是表示高溫強度高的記號，Mo取代鎳而具有使沃斯田鐵穩定的作用", "L表示低碳，防止晶界Cr碳化物造成的敏化。Mo防止氯化物造成的孔蝕"], "explanation": "316L的L表示低碳（C約0.03%以下）。碳多時，焊接或熱處理會使Cr碳化物在晶界析出，周圍的Cr缺乏（敏化），成為晶界腐蝕的起點。減少碳就能防止這種情形。Mo約添加2〜3%，可提高在體液這類含氯離子的環境中，對局部破壞鈍化膜的孔蝕與間隙腐蝕的抵抗性。沃斯田鐵系不鏽鋼淬火也不會變成麻田散鐵，強度以冷加工調整。使沃斯田鐵穩定的主要是Ni，Mo反而是使肥粒鐵穩定的元素。即使如此，在體內仍有Ni溶出的疑慮，長期植入有時會選擇鈦合金等。"},
"biomaterials-017": {"question": "人工關節滑動部位使用的超高分子量聚乙烯（UHMWPE），廣泛採用以γ射線或電子束照射數十〜100 kGy左右使其交聯者。其目的，以及照射後進行熱處理或添加抗氧化劑的理由的組合，下列何者正確？", "choices": ["以交聯拘束分子鏈的運動而減少磨耗。照射後殘留的自由基會在體內等處使氧化進行，因此要將其消除", "以交聯提高結晶度使其變硬而減少磨耗。照射會使分子量下降，因此以熱處理把分子鏈重新連接起來", "照射只以滅菌為目的，與磨耗無關。熱處理與抗氧化劑是為了消除成型時的氣泡"], "explanation": "在人工髖關節中，UHMWPE的磨耗碎屑被巨噬細胞吞入而引起發炎，成為骨被溶蝕的骨溶解與鬆脫的原因。以照射使分子鏈彼此交聯，可抑制分子鏈沿滑動方向排列而被扯斷的變形，使磨耗大幅減少。但照射產生的自由基若殘留，會與氧反應而使氧化進行，分子鏈斷裂而變脆。因此以熔點以上的再熔融或熔點以下的熱處理減少自由基，或添加維生素E捕捉自由基。再熔融會降低結晶度，也會使強度與疲勞特性略為下降。照射並不是提高結晶度的處理，熱處理的目的也不是彌補分子量的下降。"},
"biomaterials-018": {"question": "人工髖關節的股骨頭（直徑28 mm）沿股骨頭的方向，以每年0.10 mm的速率向聚乙烯髖臼內鑽入。將磨耗部分近似為以股骨頭截面積為底面的圓柱（V = πr²w，r為股骨頭的半徑，w為線磨耗量）時，10年間的體積磨耗量最接近下列何者？", "choices": ["約62 mm³", "約620 mm³", "約2500 mm³"], "explanation": "股骨頭的半徑為 r = 14 mm，10年間的線磨耗量為 w = 0.10 × 10 = 1.0 mm，因此 V = π × 14² × 1.0 ≈ 616 mm³，也就是約620 mm³。約62 mm³是只計算1年份而忘了換算成10年份的值，約2500 mm³是把直徑28 mm當成半徑使用的值。體積磨耗量與股骨頭半徑的2次方成正比，因此即使線磨耗速率相同，股骨頭越大，磨耗碎屑的體積越多。磨耗碎屑的量與骨溶解發生的難易有關，因此不只以線磨耗量，也以體積評估很重要。實際的磨耗部位因股骨頭的方向會改變而偏離圓柱，正確的體積要由形狀的量測求得。"},
"biomaterials-019": {"question": "人工材料的表面接觸血液或體液時，最先發生、並左右之後細胞附著與血栓形成的現象，下列何者正確？", "choices": ["在數秒到數分鐘內，蛋白質吸附於表面而形成一層", "血小板或白血球先直接附著於材料表面，蛋白質要等這些細胞分泌之後才聚集", "表面在數天內不與任何東西反應，之後纖維母細胞靠近而以膜覆蓋表面"], "explanation": "材料接觸體液後，在細胞到達之前，數秒到數分鐘內白蛋白、纖維蛋白原、免疫球蛋白等蛋白質就會吸附於表面。哪一種蛋白質、以何種方向與變性狀態吸附，會隨表面的潤濕性、電荷與粗糙度而改變。吸附的組成隨時間交替，已知最初附著的大量蛋白質，會被親和性更高的蛋白質取代（Vroman效應）。細胞辨識這層吸附層而附著，因此血小板的附著與血栓形成、發炎反應都受這層所左右。細胞直接附著的順序是相反的，纖維性被膜則是異物反應的後期階段。"},
"biomaterials-020": {"question": "45S5組成的生物活性玻璃（以質量%計 SiO₂ 45、Na₂O 24.5、CaO 24.5、P₂O₅ 6）到與骨結合為止，表面發生的過程，下列何者正確？", "choices": ["玻璃在體液中結晶化而形成類似氧化鋁的惰性層，骨只與該層機械性地咬合", "表面完全不溶解而殘留，只有體液中的膠原蛋白直接結合於表面，而與骨成為一體", "Na⁺與體液的H⁺交換，網絡斷裂而形成富含矽的凝膠層，其上析出磷酸鈣並結晶化為磷灰石"], "explanation": "接觸體液後，表面的Na⁺與Ca²⁺先與液中的H⁺（H₃O⁺）交換，pH上升而使 Si-O-Si 鍵水解，Si-OH 縮合而形成富含矽的凝膠層。其上由液中與溶出的Ca²⁺及磷酸根離子析出非晶質磷酸鈣，並結晶化為含碳酸根離子的磷灰石。這層接近骨的無機成分，與膠原蛋白和骨細胞結合而與骨結合。SiO₂過多（熔融法約60 mol%以上）而網絡強固的玻璃，這個反應變慢，不顯示生物活性。形成不反應的惰性層是氧化鋁等的性質，表面不溶解的敘述，也與從離子溶出開始的這個過程不符。"}
}

File: data/i18n/zh-hant/questions/ceramics.json
{
"ceramics-001": {"question": "設Na⁺的離子半徑為0.102 nm，Cl⁻的離子半徑為0.181 nm。由半徑比預測的陽離子配位數為下列何者？設半徑比為0.225〜0.414時配位數為4，0.414〜0.732時為6，0.732以上時為8。", "choices": ["4", "6", "8"], "explanation": "半徑比為 r₊/r₋ = 0.102/0.181 ≈ 0.564，落在0.414〜0.732的範圍，因此預測陽離子被6個陰離子包圍成八面體配位（配位數6）。實際上NaCl為岩鹽型結構，Na⁺與Cl⁻的配位數都是6。配位數8在像CsCl這樣半徑比為0.732以上時穩定，配位數4則在像ZnS這樣半徑比為0.225〜0.414時穩定。陽離子太小時，周圍的陰離子彼此碰撞而不再與陽離子接觸，因此配位數下降，這就是此規則（鮑林第1規則）的想法。"},
"ceramics-002": {"question": "關於CsCl型結構的敘述，下列何者正確？", "choices": ["Cs⁺與Cl⁻各自形成簡單立方晶格並互相穿插的結構，配位數為8", "是頂點與體心為同種離子的體心立方晶格（BCC）的一種，單位晶胞中有2個同種離子", "與岩鹽型相同，在FCC晶格中Cs⁺與Cl⁻交替排列的結構，各離子的配位數為6"], "explanation": "CsCl型是立方體頂點為Cl⁻、體心為Cs⁺的結構。半徑比（約0.94）超過0.732，因此Cs⁺被8個Cl⁻包圍，配位數為8。外觀雖然類似BCC，但頂點與體心的離子種類不同，以平移操作無法重合，因此布拉菲晶格為簡單立方晶格。也就是2個簡單立方晶格互相穿插的結構，稱它為BCC是常見的錯誤。在FCC晶格中2種離子交替排列、配位數為6的是NaCl型（岩鹽型）結構。"},
"ceramics-003": {"question": "在BaTiO₃等鈣鈦礦型結構（ABO₃）中，B位置陽離子（Ti⁴⁺）周圍氧的配位數為下列何者？", "choices": ["4", "12", "6"], "explanation": "在理想的鈣鈦礦型結構中，較小的B位置陽離子（Ti⁴⁺）被6個氧離子包圍而形成TiO₆八面體，這些八面體共用頂點而在3維空間中相連。較大的A位置陽離子（Ba²⁺）進入八面體之間的空隙，被12個氧離子包圍。12是A位置的配位數，是容易混淆的值。4是纖鋅礦型或閃鋅礦型四面體配位的配位數。在BaTiO₃中，Ti從八面體中心稍微偏移而產生自發極化，這是鐵電性、大介電常數與壓電性的來源。"},
"ceramics-004": {"question": "關於陶瓷粉末燒結的敘述，下列何者正確？", "choices": ["燒結的驅動力是粒子表面積減少所造成的表面能降低", "藉由表面擴散或蒸發-凝結，粒子中心也會互相靠近，因此生坯會大幅緻密化", "粒子越細，燒結所需的溫度越高"], "explanation": "粉末的生坯表面積大，帶有多餘的表面能。在高溫下物質移動使粒子間的頸部成長，表面積減少而使系統能量降低。這就是燒結的驅動力。其中由晶界擴散或體擴散從晶界運送物質的機制，會縮短粒子中心之間的距離，因此帶來緻密化（收縮）。另一方面，表面擴散或蒸發-凝結只會使頸部變粗，粒子中心並不靠近，幾乎無助於緻密化。粒子越細，比表面積越大，擴散距離也越短，因此燒結在較低溫度下就能進行。"},
"ceramics-005": {"question": "由熔液冷卻玻璃時，關於玻璃轉移溫度Tg的敘述，下列何者正確？", "choices": ["與冷卻速度無關，每種物質有固定的值", "冷卻速度越大，Tg越低", "冷卻速度越大，Tg越高"], "explanation": "冷卻熔液時黏度急遽上升，在原子的重新排列跟不上冷卻的溫度下結構被凍結，比容隨溫度變化的斜率改變。這個溫度就是玻璃轉移溫度Tg，其黏度的標準約為10¹² Pa·s。冷卻越快，原子重新排列的時間越短，結構在更高的溫度就被凍結，因此Tg較高。此時被凍結的結構處於密度較低的狀態。Tg不是像熔點那樣的熱力學相變溫度，因此並非與冷卻速度無關而固定。這個性質也與以玻璃的退火去除殘留應力有關。"},
"ceramics-006": {"question": "某陶瓷的強度遵循韋伯分布 Pf = 1 − exp[−(σ/σ₀)的m次方]，尺度參數 σ₀ = 400 MPa，韋伯模數 m = 10。以300 MPa負荷時的破壞機率最接近下列何者？", "choices": ["約5.5%", "約53%", "約95%"], "explanation": "σ/σ₀ = 300/400 = 0.75，其10次方為 0.75¹⁰ ≈ 0.0563。因此 Pf = 1 − exp(−0.0563) ≈ 0.055，約為5.5%。約53%是忘了取m次方、算成 1 − exp(−0.75) 的錯誤。約95%是把 exp(−0.0563) ≈ 0.945 誤當成破壞機率的錯誤，這其實是不破壞而保留下來的機率（可靠度）。陶瓷的強度由內部缺陷的大小決定，因此離散比金屬大，m約為5〜20。m越大離散越小，在低於σ₀的應力下的破壞機率會迅速變小。"},
"ceramics-007": {"question": "在韋伯模數 m = 10 的陶瓷中，體積V的試片的特性強度為500 MPa。以韋伯體積效應 σ₂/σ₁ = (V₁/V₂)的1/m次方 計算，同一材料製成、體積10V的零件的特性強度最接近下列何者？", "choices": ["約50 MPa", "約500 MPa（不變）", "約397 MPa"], "explanation": "依最弱環節的想法，體積越大，含有大缺陷的機率越高，強度就越低。σ₂ = 500 × (1/10)的0.1次方 = 500 × 0.794 ≈ 397 MPa。約50 MPa 是以為強度與體積成反比的錯誤，實際上是以m次方根作用，因此下降較緩和。約500 MPa 是把強度視為像金屬那樣與尺寸無關的材料常數的錯誤。若把小試片的彎曲強度直接用於大零件的設計，會偏向危險側，因此在陶瓷零件的設計中，要考慮有效體積的差異來修正強度。"},
"ceramics-008": {"question": "某陶瓷的彎曲強度為300 MPa，楊氏模數為380 GPa，蒲松比為0.22，線膨脹係數為8.0×10⁻⁶ K⁻¹。急冷熱衝擊下開始破裂的溫差標準 ΔTc = σf(1 − ν)/(Eα) 最接近下列何者？", "choices": ["約77 K", "約99 K", "約127 K"], "explanation": "Eα = 380×10⁹ × 8.0×10⁻⁶ = 3.04×10⁶ Pa/K，σf(1 − ν) = 300×10⁶ × 0.78 = 2.34×10⁸ Pa，因此 ΔTc = 2.34×10⁸/(3.04×10⁶) ≈ 77 K。約99 K 是忘了乘以 (1 − ν) 的值，約127 K 是除以 (1 − ν) 的值。強度越高、楊氏模數與熱膨脹係數越小，耐熱衝擊性越大。熱膨脹係數約為0.5×10⁻⁶ K⁻¹ 而非常小的石英玻璃，是耐熱衝擊性極強的材料。熱傳導率高時表面與內部不易產生溫差，這也是有利的因素。"},
"ceramics-009": {"question": "在ZrO₂中固溶Y₂O₃的穩定氧化鋯（YSZ）成為氧離子導體的理由，下列何者正確？", "choices": ["Y³⁺進入間隙，供給自由電子", "Y³⁺取代Zr⁴⁺，每2個Y³⁺產生1個氧空位", "Y³⁺取代Zr⁴⁺，每1個Y³⁺產生2個氧空位"], "explanation": "3價的Y³⁺取代4價Zr⁴⁺的位置時，每1個會缺少1個正電荷。為了維持電中性，每2個Y³⁺會產生1個2價氧離子的空位（以Kröger-Vink表示法為 Y₂O₃ → 2Y′_Zr + V_O•• + 3O_O）。在高溫下O²⁻經由這些氧空位移動，因此作為固態電解質用於氧感測器與固態氧化物燃料電池（SOFC）。每1個Y³⁺產生2個空位時電荷不平衡，Y也不是進入間隙放出電子。添加Y₂O₃也有使立方晶或正方晶穩定到室溫的作用。"},
"ceramics-010": {"question": "關於壓電性與鐵電性關係的敘述，下列何者正確？", "choices": ["壓電體都是鐵電體", "鐵電體都顯示壓電性，但也有像石英這樣不具鐵電性的壓電體", "即使是有對稱中心的晶體，施加夠強的電場也會顯示壓電性"], "explanation": "壓電性是受機械應力而產生極化、反之受電場而變形的性質，條件是晶體不具對稱中心。鐵電體是具有可被電場反轉方向之自發極化的晶體，沒有對稱中心，因此必定也顯示壓電性。另一方面，石英（α石英）沒有對稱中心，因此顯示壓電性，但沒有自發極化，所以不是鐵電體。在具有對稱中心的晶體中，即使增強電場，也不會出現1次的壓電效應（與電場2次方成正比的電致伸縮是另一種效應）。PZT或BaTiO₃等鐵電陶瓷要先以極化處理使極化方向一致，再作為壓電元件使用。"},
"ceramics-011": {"question": "以面積1.0 mm²的電極夾住相對介電常數3000的介電層（厚度2.0 µm）所構成的平行板電容器，其電容最接近下列何者？設真空介電常數為8.85×10⁻¹² F/m。", "choices": ["約13 pF", "約13 nF", "約13 µF"], "explanation": "以SI單位代入 C = ε₀εᵣA/d。A = 1.0 mm² = 1.0×10⁻⁶ m²，d = 2.0 µm = 2.0×10⁻⁶ m，因此 C = 8.85×10⁻¹² × 3000 × 1.0×10⁻⁶ / (2.0×10⁻⁶) ≈ 1.3×10⁻⁸ F，即約13 nF。約13 pF 或約13 µF 是在 mm² 或 µm 的換算中差了1000倍的錯誤。BaTiO₃系介電體的相對介電常數高達數千，在積層陶瓷電容（MLCC）中，將這種薄層疊合數百層並聯，以小體積得到大電容。"},
"ceramics-012": {"question": "部分穩定氧化鋯顯示高破壞韌性的主要原因為下列何者？", "choices": ["裂縫尖端的拉伸應力使單斜晶轉變為正方晶，約4%的體積收縮使應力緩和", "殘留於晶界的玻璃相在高溫下發生黏性流動，使裂縫尖端鈍化而緩和應力集中", "介穩的正方晶在裂縫尖端轉變為單斜晶，其體積膨脹壓縮裂縫"], "explanation": "在部分穩定氧化鋯中，原本在低溫下會變成單斜晶的正方晶粒子，受周圍的拘束而保持在介穩狀態。裂縫前進時，其尖端的拉伸應力使正方晶以麻田散鐵式相變轉變為單斜晶，產生約4%的體積膨脹。這個膨脹在裂縫周圍形成壓縮應力，作用方向是使裂縫閉合，因此推進裂縫需要額外的能量。這稱為應力誘發相變韌化。相變方向與體積變化相反的選項是錯誤的。黏性流動造成的鈍化，是含玻璃相材料在高溫下的現象。"},
"ceramics-013": {"question": "燒結氮化矽（Si₃N₄）粉末時，通常會加入Y₂O₃或Al₂O₃等添加物（燒結助劑）。其主要理由下列何者正確？", "choices": ["添加物固溶於Si₃N₄中，使鍵結變為離子鍵，將燒結體整體熔化後再使其固化", "添加物去除粒子表面的氧而加快表面擴散，僅靠頸部的成長使其緻密化", "共價鍵強而原子擴散慢，因此添加物在高溫形成液相，藉溶解與再析出幫助緻密化"], "explanation": "Si₃N₄與SiC的共價鍵強，自擴散係數極小，因此僅靠固相擴散，即使在高溫也難以緻密化。因此加入Y₂O₃或Al₂O₃，使其與粒子表面的SiO₂反應，在高溫生成氧化物的液相，粒子溶入液相後在別的位置再析出，藉此進行緻密化（液相燒結）。此液相冷卻後以晶界玻璃相的形式殘留，也會成為降低高溫強度的原因。並不是將整體熔化，鍵結的性質也不會改變。表面擴散只會使頸部變粗，對緻密化幾乎沒有貢獻。"},
"ceramics-014": {"question": "將BaTiO₃加熱到高於居里溫度（約120℃）時的變化，下列何者正確？", "choices": ["由正方晶變為立方晶，自發極化消失，成為順電體", "由立方晶變為正方晶，出現自發極化，成為鐵電體", "晶體結構不變，但Ti⁴⁺更大幅偏離氧八面體的中心，使極化增加"], "explanation": "室溫的BaTiO₃是Ti⁴⁺稍微偏離氧八面體中心的正方晶，此偏移產生自發極化，是鐵電體。高於居里溫度（約120℃）時，晶體變為對稱性高的立方晶鈣鈦礦型結構，Ti⁴⁺平均而言位於八面體的中心，因此自發極化消失，成為順電體。冷卻時則反過來由立方晶變為正方晶，因此認為加熱會變成正方晶的選項方向相反。偏移也不會在越高溫時越大。相對介電常數在居里溫度附近呈現尖銳的峰值，因此電容器以添加物使其隨溫度的變化變得平緩後使用。"},
"ceramics-015": {"question": "MgO為岩鹽型（NaCl型）結構，晶格常數為0.4212 nm。設Mg的原子量為24.31、O的原子量為16.00、亞佛加厥常數為6.022×10²³ mol⁻¹，MgO的理論密度最接近下列何者？", "choices": ["約0.90 g/cm³", "約3.58 g/cm³", "約7.17 g/cm³"], "explanation": "岩鹽型的單位晶胞中，位於FCC位置的陰離子有4個，位於八面體位置的陽離子有4個，因此含有4個MgO化學式單位。a³ = (4.212×10⁻⁸ cm)³ ≈ 7.47×10⁻²³ cm³，因此 ρ = 4 × 40.31/(6.022×10²³ × 7.47×10⁻²³) ≈ 3.58 g/cm³，與實測值相當吻合。約7.17 g/cm³ 是把Mg²⁺與O²⁻合計8個離子各自算成化學式單位的錯誤。約0.90 g/cm³ 是誤以為像CsCl型那樣單位晶胞中只有1個化學式單位。在陶瓷中，以燒結體的密度除以此理論密度所得的相對密度來評估緻密程度。"}
}

File: data/i18n/zh-hant/questions/corrosion.json
{
"corrosion-001": {"question": "25℃時的標準電極電位，Cu²⁺/Cu 為 +0.34 V，Fe²⁺/Fe 為 −0.44 V，Zn²⁺/Zn 為 −0.76 V。在這3種金屬中，熱力學上最容易被氧化（最容易成為陽離子）的是下列何者？", "choices": ["銅", "鐵", "鋅"], "explanation": "標準電極電位是以標準氫電極為0 V，表示金屬與其離子平衡的值。數值越負（越活潑）的金屬，釋出電子成為陽離子的傾向越強，因此3者中−0.76 V的鋅最容易被氧化，+0.34 V的銅則是最不易被氧化（較惰性）的金屬。選銅的選項是把正負號的方向讀反的錯誤。鐵（−0.44 V）比鋅惰性，因此不像鋅那麼容易被氧化。不過，標準電極電位表示的是發生難易的傾向，而不是實際的腐蝕速率。例如鋁為−1.66 V而非常活潑，但由於表面緻密的氧化膜，在大氣中相當耐蝕。評估實際環境中的組合，要使用在海水中量測的自然電位序列（電偶序列）。"},
"corrosion-002": {"question": "在中性且接觸空氣的水中，鐵的表面形成局部電池而進行腐蝕時，在陰極主要發生的反應為下列何者？", "choices": ["Fe → Fe²⁺ + 2e⁻", "O₂ + 2H₂O + 4e⁻ → 4OH⁻", "2H⁺ + 2e⁻ → H₂"], "explanation": "即使在1種金屬的表面上，也會因夾雜物、晶界、應變或環境的不均勻而形成電位低與電位高的部分，金屬本身扮演導線的角色，形成許多小電池。這就是局部電池。在電位低的陽極，鐵溶解而發生 Fe → Fe²⁺ + 2e⁻（選項中的這個式子是陽極反應）；在接受這些電子的陰極，在中性水中主要發生溶氧的還原 O₂ + 2H₂O + 4e⁻ → 4OH⁻。生成的Fe²⁺與OH⁻反應，再進一步被氧化成紅鏽（FeOOH等）。氫氣的生成 2H⁺ + 2e⁻ → H₂ 是在H⁺多的酸性溶液中為主的反應，在中性中H⁺只有約10⁻⁷ mol/L而很少，因此不是主角。"},
"corrosion-003": {"question": "在水中的鋼材上，若溶氧濃度因位置而異，會形成差異充氣電池。腐蝕容易集中在何處？", "choices": ["氧供給少的部分（間隙深處或附著物下方等）", "氧供給多的部分（靠近水面的部分等），該處成為陽極", "氧濃度差不會形成電池，因此整面大致均勻腐蝕"], "explanation": "在氧供給多的部分，陰極反應的氧還原容易發生，電位變高。因此形成氧少的部分成為陽極而使鐵溶解、氧多的部分成為陰極的電池。這就是差異充氣電池，腐蝕集中在間隙深處、附著物下方、水面正下方等氧不易到達的部分。認為是氧供給多的部分的選項，把陽極與陰極弄反了。只有氧濃度差也會產生電位差，因此認為全面大致均勻腐蝕的選項也是錯誤的。在間隙中，溶解的金屬離子水解使溶液變成酸性，氯離子也會聚集，因此腐蝕更加速（間隙腐蝕）。螺栓鎖固部位或襯墊下方是典型的發生位置。"},
"corrosion-004": {"question": "在海水中的鋼結構物上安裝鋅犧牲陽極。設標準電極電位 Fe²⁺/Fe 為 −0.44 V，Zn²⁺/Zn 為 −0.76 V，視為標準狀態的電池時，電動勢與溶解金屬的組合，下列何者正確？", "choices": ["約0.32 V，鋅溶解而鋼受到保護", "約0.32 V，鋼溶解而鋅受到保護", "約1.20 V，鋅溶解而鋼受到保護"], "explanation": "電動勢是以陰極側（較惰性的鐵）的電位減去陽極側（較活潑的鋅）的電位，E = −0.44 − (−0.76) = 0.32 V。較活潑的鋅成為陽極，以 Zn → Zn²⁺ + 2e⁻ 溶解，其電子流入鋼而使鋼成為陰極，因此鋼的溶解受到抑制。這就是以犧牲陽極的防蝕（犧牲陽極法），用於船體、港灣鋼結構物、地下管線等，陽極會消耗，因此需定期更換。約1.20 V是把2個電位的大小相加的錯誤。約0.32 V而鋼溶解的選項，把惰性與活潑的方向弄反了。實際海水中的電位與標準電極電位不同，但鋅比鋼活潑的關係不變。"},
"corrosion-005": {"question": "在海水中將鋼與銅電性接觸使用。電偶腐蝕造成的鋼損傷最容易變得最嚴重的是下列何者？", "choices": ["以小的銅鉚釘固定大的鋼板者", "以小的鋼鉚釘固定大的銅板者", "與面積比無關，兩者的鋼都以相同速率腐蝕"], "explanation": "使異種金屬接觸時，較活潑的鋼成為陽極、較惰性的銅成為陰極，鋼的腐蝕加速（電偶腐蝕）。在陰極被還原的氧量大致與陰極面積成正比，而在陽極溶解的電流與之相等，因此腐蝕電流主要由陰極面積決定。陰極的銅板大、陽極的鋼鉚釘小時，大電流集中在小面積上，鉚釘會在短期間內嚴重腐蝕。反之，以小的銅鉚釘固定大鋼板時，腐蝕電流分散在寬廣的鋼面上，因此腐蝕速率（單位面積）較小。所以認為面積比沒有影響的選項也是錯誤的。連接異種金屬時，原則是讓鎖固零件為較惰性的金屬，或加以絕緣。"},
"corrosion-006": {"question": "不鏽鋼在大氣或水中不易生鏽的主要理由為下列何者？", "choices": ["添加Ni使合金的標準電極電位變得與金或鉑一樣惰性，因而不易溶解", "表面成長出厚度達數mm的緻密氧化皮，使金屬與外界的水與氧完全隔絕", "含Cr約11%以上，表面形成厚度數nm的鈍化膜並能自行再生"], "explanation": "不鏽鋼含Cr約11%（規範定義為10.5%）以上，因此表面形成以Cr氧化物為主、厚度僅數nm左右的鈍化膜，防止金屬進一步溶出。重要的是，在有氧的環境中，鈍化膜即使受損也會自然再生。因此鈍態在硝酸這類氧化性環境中容易維持，在缺氧、氯離子多或還原性酸（鹽酸等）的環境中則容易被破壞。合金整體的電位並不會變得像金或鉑那樣惰性，Ni的主要作用是穩定沃斯田鐵組織。厚達數mm的氧化皮是高溫氧化形成的，容易破裂或剝離，與鈍化膜完全不同。"},
"corrosion-007": {"question": "將SUS304用於含大量氯離子的海水中時，容易發生的局部腐蝕與其對策的組合，下列何者正確？", "choices": ["全面腐蝕，增加厚度作為腐蝕裕度", "孔蝕，改用含Mo的SUS316等", "孔蝕，改用提高含碳量的不鏽鋼"], "explanation": "氯離子局部破壞鈍化膜的弱點，引起小孔逐漸被深挖的孔蝕。在孔內，溶解的金屬離子水解使溶液變成酸性，為維持電中性氯離子會聚集，因此腐蝕會自我加速。周圍寬廣的鈍化面成為陰極，孔底成為小陽極，因此有時會急速進行到貫穿。對策是改用含較多強化鈍化膜之Mo、Cr、N的鋼種（含Mo約2〜3%的SUS316等），由這些含量求得的抗孔蝕當量（PREN）是選材的標準。這不是整面均勻減薄的腐蝕，因此增加厚度的對策並不有效。增加碳時晶界容易形成Cr碳化物（敏化），耐蝕性反而下降。"},
"corrosion-008": {"question": "關於應力腐蝕破裂的敘述，下列何者正確？", "choices": ["容易發生在以珠擊在表面導入壓縮殘留應力的部分", "只在施加的應力超過降伏應力而發生塑性變形時才發生", "在具敏感性的材料承受拉伸應力且處於特定腐蝕環境時發生"], "explanation": "應力腐蝕破裂是具破裂敏感性的材料承受拉伸應力（外部負荷，或焊接、加工造成的殘留應力），並暴露於特定腐蝕環境時，即使應力遠低於降伏應力，裂縫也會持續成長的現象。代表例是高溫氯化物環境中的沃斯田鐵系不鏽鋼，以及含氨環境中的黃銅（季裂）。外觀幾乎沒有腐蝕卻突然破裂，因此很危險。只要去除3個條件中的任一個就能防止，因此會以應力消除退火降低殘留應力，或以珠擊在表面導入壓縮殘留應力。壓縮應力不會使裂縫張開，因此認為容易發生在有壓縮殘留應力之部分的選項正好相反。認為不超過降伏應力就不會發生的選項也是錯誤的。"},
"corrosion-009": {"question": "關於鋼板防蝕的下列敘述，何者正確？", "choices": ["鍍鋅鋼板即使因刮傷而使鋼露出，周圍的鋅也會先溶解而保護鋼", "鍍錫鋼板（馬口鐵）在大氣中因刮傷而使鋼露出時，錫也會先溶解而保護鋼", "塗裝是對塗膜通電使鋼成為陰極，以防止腐蝕"], "explanation": "鋅比鋼活潑，因此即使鍍層受損使鋼露出，鋅也會成為陽極而溶解，使鋼成為陰極而受到保護（犧牲防蝕）。另一方面，在大氣中或水中錫比鋼惰性，因此刮傷使鋼露出時，鋼反而成為陽極，寬廣的錫面成為陰極，使露出的小部分腐蝕加速。不過在缺氧的罐頭內部，錫會與食品中的有機酸形成錯合物而變得比鋼活潑，反而保護鋼，所以馬口鐵一直用於罐頭內面。塗裝是作為阻擋水、氧與離子到達鋼表面的屏障而發揮作用，並不是通電的機制。不過，含大量鋅粉的富鋅漆，也具有塗膜中鋅的犧牲防蝕效果。"},
"corrosion-010": {"question": "某鋼管中，鐵以 Fe → Fe²⁺ + 2e⁻ 溶解的腐蝕電流，平均以0.10 A持續流了1年（365日）。溶解的鐵的質量最接近下列何者？設Fe的莫耳質量為55.85 g/mol，法拉第常數為96485 C/mol。", "choices": ["約0.61 kg", "約0.91 kg", "約1.8 kg"], "explanation": "由法拉第定律，溶解的質量為 m = ItM/(nF)。1年為 365 × 24 × 3600 = 3.15×10⁷ s，因此流過的電量為 Q = 0.10 × 3.15×10⁷ = 3.15×10⁶ C。成為Fe²⁺，所以 n = 2，m = 3.15×10⁶ × 55.85/(2 × 96485) ≈ 913 g，即約0.91 kg。約1.8 kg是把電子數當成 n = 1 的錯誤。約0.61 kg是當成生成Fe³⁺、以 n = 3 計算的錯誤，與題目的反應式不符。即使只有0.10 A的腐蝕電流，1年也會失去將近1 kg的鐵，若集中於局部，足以使管線穿孔。"},
"corrosion-011": {"question": "鐵的腐蝕電流密度在整面均勻為1.0 µA/cm²時，表面因腐蝕而後退的速率最接近下列何者？設鐵以 Fe²⁺ 溶解，莫耳質量55.85 g/mol，密度7.87 g/cm³，法拉第常數96485 C/mol，1年為3.15×10⁷ s。", "choices": ["約7.7 µm/年", "約23 µm/年", "約12 µm/年"], "explanation": "每單位面積每1秒溶解的質量為 iM/(nF) = 1.0×10⁻⁶ × 55.85/(2 × 96485) ≈ 2.9×10⁻¹⁰ g/(cm²·s)，除以密度7.87 g/cm³，後退速率約為3.7×10⁻¹¹ cm/s。乘以1年得 3.7×10⁻¹¹ × 3.15×10⁷ ≈ 1.16×10⁻³ cm/年，即約12 µm/年（11.6 µm/年）。約23 µm/年是當成 n = 1 的錯誤。約7.7 µm/年是當成以Fe³⁺溶解、以 n = 3 計算的錯誤，與題目條件不符。電流密度與腐蝕速率成正比，因此對鐵而言，「1 µA/cm²約為12 µm/年」是由腐蝕電流估算壽命時的換算標準。"},
"corrosion-012": {"question": "以電流密度2.0 A/dm²進行鍍鎳30分鐘。設電流效率為100%，鍍膜的厚度最接近下列何者？設 Ni²⁺ + 2e⁻ → Ni，Ni的莫耳質量為58.69 g/mol，密度為8.90 g/cm³，法拉第常數為96485 C/mol。", "choices": ["約12 µm", "約25 µm", "約1.2 mm"], "explanation": "2.0 A/dm² 為 0.020 A/cm²，因此30分鐘（1800 s）內每1 cm²流過的電量為 0.020 × 1800 = 36 C。析出的質量為 36 × 58.69/(2 × 96485) ≈ 1.09×10⁻² g/cm²，除以密度得厚度 1.09×10⁻²/8.90 ≈ 1.23×10⁻³ cm，即約12 µm（12.3 µm）。約25 µm是把2電子反應當成 n = 1 計算的錯誤。約1.2 mm是把dm²誤當成cm²、以2.0 A/cm²計算的錯誤，大了100倍（1 dm² = 100 cm²）。實際上會因氫的生成等使電流效率低於100%，因此這個值是上限的估計。"},
"corrosion-013": {"question": "以外加電流法的陰極防蝕保護埋在地下的鋼管。其方法下列何者正確？", "choices": ["將直流電源的負極接到鋼管，正極接到地下不易溶解的電極，使鋼管成為陰極", "將直流電源的正極接到鋼管，負極接到地下的電極，使電流從鋼管流出到土壤", "以導線連接比鋼管惰性的銅電極，不使用電源而由銅向鋼管送入電子加以保護"], "explanation": "陰極防蝕是從外部對要保護的金屬送入電子使其成為陰極，以停止金屬溶解之陽極反應的方法。外加電流法將直流電源的負極接到鋼管，正極接到高矽鑄鐵或石墨等不易溶解的電極，使電流由電極經土壤流向鋼管。可用電源的電壓調節防蝕電流，因此適合土壤電阻大的場所或長距離的管線。使電流從鋼管流出的接法，會使鋼管成為陽極，反而加速腐蝕。連接較惰性的銅時，會發生鋼管成為陽極的電偶腐蝕。電位降得過低時，會因產生氫而使塗膜剝離，或使鋼發生氫脆。"},
"corrosion-014": {"question": "在酸性溶液中量測不鏽鋼的陽極極化曲線，將電位由活潑側往惰性側提高。電流的變化下列何者正確？", "choices": ["電位越高，金屬溶解的驅動力越大，因此電流在途中不會減少而持續單調增加", "在鈍化區電流因皮膜而幾乎為零，在比它更惰性的電位下，不論提高多少電流都不會增加", "在活性態電流增加後，因鈍化而急遽變小並保持低值，在過鈍化區再次增加"], "explanation": "在活潑電位的活性態，電位越高，金屬溶解的電流越大。在某個電位（鈍化電位）電流達到最大值（臨界鈍化電流密度）時，表面形成鈍化膜，電流急遽下降好幾個數量級，在廣泛的電位範圍內保持小值。在更惰性電位的過鈍化區，皮膜中的Cr變為6價而溶出，或產生氧，電流再次增加。認為電流單調增加的選項沒有考慮鈍化。在鈍化區電流也不是零，而且在過鈍化區會增加，因此認為不論提高多少都不增加的選項也是錯的。有氯離子存在時，電流會在比過鈍化區活潑的孔蝕電位急遽增加。"},
"corrosion-015": {"question": "25℃時，以能斯特方程式 E = E° + (0.0592/n)log₁₀[Cu²⁺] 求浸在Cu²⁺濃度為1.0×10⁻³ mol/L之溶液中的銅電極電位，最接近下列何者？設Cu²⁺/Cu的標準電極電位為+0.34 V，活性等於濃度。", "choices": ["約+0.43 V", "約+0.25 V", "約+0.16 V"], "explanation": "Cu²⁺ + 2e⁻ → Cu 中移動的電子為2個，因此 n = 2。log₁₀(1.0×10⁻³) = −3，因此 E = 0.34 + (0.0592/2) × (−3) = 0.34 − 0.089 ≈ +0.25 V。離子濃度低於標準的1 mol/L時，金屬溶解方向的反應較容易進行，電位往活潑側偏移。約+0.16 V是以 n = 1 減去 0.0592 × 3 的錯誤，約+0.43 V是把對數的符號弄反而相加的錯誤。濃度每變為10分之1，2價離子的電位約下降30 mV。即使是同一種金屬，離子濃度不同的部分之間也會產生電位差，形成濃差電池而成為腐蝕的原因。"},
"corrosion-016": {"question": "由水中鐵的電位-pH圖（Pourbaix圖）可以得知的事項，下列何者正確？", "choices": ["可知各電位與pH下熱力學穩定的化學物種，可分為免蝕區、腐蝕區、鈍化區", "可知各電位與pH下的腐蝕速度，可讀出在哪個條件下每年腐蝕幾mm", "可知是否腐蝕只由電位決定，完全與pH無關"], "explanation": "電位-pH圖是由能斯特方程式等平衡計算，描繪出在某電位與pH下熱力學上最穩定之化學物種（Fe、Fe²⁺、Fe₂O₃等）的區域。分成金屬穩定的免蝕區、溶解離子穩定的腐蝕區、氧化物或氫氧化物穩定的鈍化區，用來思考可能發生腐蝕的條件，以及降低電位（陰極防蝕）、提高pH等對策的方向。但它只表示平衡，無法得知腐蝕速度，即使在鈍化區，皮膜是否具保護性也需另外確認。多數邊界是同時依存於電位與pH的斜線。"},
"corrosion-017": {"question": "含鋅多的黃銅（6-4黃銅等）在海水或停滯的水中容易發生脫鋅腐蝕。關於脫鋅腐蝕，下列敘述何者正確？", "choices": ["Cu選擇性溶出，殘留富含Zn的白色多孔質層而強度下降", "Zn聚集在表面形成緻密的氧化皮膜，阻止進一步的腐蝕", "Zn選擇性溶出，殘留多孔質的銅，即使保持形狀強度也會下降"], "explanation": "脫鋅腐蝕是合金中較卑（較活潑）的成分選擇性溶解之選擇性腐蝕（脫合金腐蝕）的代表例。在黃銅中，Zn比Cu卑，因此Zn溶出（或是一度溶解的Cu再析出），殘留紅色多孔質的銅。零件的形狀與尺寸幾乎不變，強度卻大幅下降，因此會在不知不覺中導致破損或洩漏。選用Zn少的黃銅，或添加少量As、Sb、P，可使其不易發生。溶出的是Zn而不是較貴的Cu，Zn也不會形成保護皮膜阻止腐蝕。鑄鐵中鐵溶解而殘留石墨的石墨化腐蝕也是同類的腐蝕。"},
"corrosion-018": {"question": "關於鋁的陽極氧化處理（陽極處理），下列敘述何者正確？", "choices": ["以鋁為陰極進行電解，使溶液中的鎳等金屬析出於表面", "以鋁為陽極進行電解，在表面使多孔質的Al₂O₃皮膜厚厚地成長", "以鋁為陽極進行電解，但表面只是溶解而變平滑，不會留下皮膜"], "explanation": "陽極氧化處理是在硫酸或草酸等溶液中，以鋁為陽極通電，使表面的金屬氧化而形成Al₂O₃皮膜。自然形成的氧化皮膜約數nm，陽極氧化則可得到數〜數十µm的厚皮膜。皮膜由素材側薄而緻密的阻障層，與細孔規則排列的多孔質層構成，在孔中填入染料著色後，以熱水等進行把孔封住的封孔處理，提高耐蝕性。以鋁為陰極使金屬析出的是電鍍。使表面溶解而平滑的電解拋光也是以工件為陽極的處理，但不會留下厚的皮膜。"},
"corrosion-019": {"question": "關於少量添加Cu、Cr、Ni、P等的耐候鋼，下列敘述何者正確？", "choices": ["在大氣中形成緻密的保護性鏽層而使腐蝕變慢，但在飛來鹽分多的海岸效果不易發揮", "含Cr 11%以上，因此與不鏽鋼一樣形成厚度數nm的鈍化皮膜，完全不生鏽", "受到合金元素Zn比鋼先溶解的犧牲防蝕保護，因此最適合沉在海水中使用"], "explanation": "耐候鋼是只少量添加合計數%以下Cu、Cr、Ni、P等的低合金鋼。在大氣中反覆乾濕的過程中，鏽的內側會形成含有這些元素、緻密而密著的保護性鏽層，阻礙氧與水的侵入，使腐蝕速度大幅下降。它用於省略塗裝的橋梁等，但在飛來鹽分多的海岸附近或經常潮濕的場所，保護性鏽層不易成長，效果不易發揮。Cr只是少量，因此與具有鈍化皮膜的不鏽鋼不同，起初會生成普通的鏽。它也不是以Zn進行犧牲防蝕的材料，不適合沉在海水中的用途。"},
"corrosion-020": {"question": "某金屬溶解反應的電流遵循Tafel式 η = b log₁₀(i/i₀)，Tafel斜率 b = 0.12 V/decade。將陽極過電壓從0.12 V提高到0.30 V時，溶解電流約變為幾倍？", "choices": ["約2.5倍", "約4.5倍", "約32倍"], "explanation": "過電壓的增加為 0.30 − 0.12 = 0.18 V，每增加0.12 V電流變為10倍，因此電流為10的(0.18/0.12)次方，即10的1.5次方 ≈ 31.6倍，約32倍。約2.5倍是認為電流與過電壓成正比的錯誤（0.30/0.12），約4.5倍是把常用對數的式子與自然對數混淆而成為 exp(0.18/0.12) 的錯誤。Tafel式在過電壓足夠大、可忽略逆反應的範圍成立。用於由半對數作圖之極化曲線直線部分的斜率求b，以及由直線外插到腐蝕電位的交點求腐蝕電流。"},
"corrosion-021": {"question": "在腐蝕電位附近稍微改變電位所量測之鋼的極化電阻為 Rp = 1000 Ω·cm²。設陽極與陰極的Tafel斜率為 βa = βc = 0.12 V/decade，使用Stern-Geary公式 icorr = B/Rp、B = βaβc/[2.303(βa + βc)]，腐蝕電流密度最接近下列何者？", "choices": ["約52 µA/cm²", "約26 µA/cm²", "約60 µA/cm²"], "explanation": "B = 0.12 × 0.12/[2.303 × (0.12 + 0.12)] = 0.0144/0.553 ≈ 0.0261 V，因此 icorr = 0.0261/1000 ≈ 2.6×10⁻⁵ A/cm²，約26 µA/cm²。約60 µA/cm²是忘了乘以2.303的值，約52 µA/cm²是把 B 當作 β/2.303，沒有使用合併2個斜率之形式的值。若鐵以 Fe²⁺ 溶解，此電流密度相當於表面每年後退約0.3 mm的速度。極化電阻法不使試樣大幅極化，就能反覆估計腐蝕的速度，因此用於腐蝕監測，但其值是會因Tafel斜率的假設與溶液電阻的修正而改變的參考值。"},
"corrosion-022": {"question": "從直流電車的鐵軌漏到地下的電流，有時會流入附近埋設的鋼管，並在遠處從鋼管流出到地下。此雜散電流造成之腐蝕激烈發生的位置與其理由的組合，下列何者正確？", "choices": ["電流從鋼管流出到地下的部分，鋼管成為陽極而使鐵溶解", "電流從地下流入鋼管的部分，流入的陽離子溶解鋼的表面", "電流在鋼管中流動之區間的全體，因電流的焦耳熱均勻氧化"], "explanation": "在電流從金屬流出到電解質（潮濕的土壤）的部分，為了攜帶電荷會發生 Fe → Fe²⁺ + 2e⁻ 的陽極反應，使鐵溶解。由法拉第定律計算，1 A流出1年會溶解約9 kg的鐵，若集中在局部，短期間內就會穿孔。在電流流入的部分，鋼管成為陰極，反而處於與陰極防蝕相同的狀態。鋼管中只有電子流動，不會因焦耳熱而均勻氧化。對策有以導線連接鋼管與鐵軌，使電流不流出到土壤而返回的排流法，以及絕緣接頭與塗裝被覆。"},
"corrosion-023": {"question": "銅合金配管中，在彎管部或接頭正下游等流速快且紊亂之處，有時會形成順著流向排列的馬蹄形凹坑而穿孔。此沖蝕腐蝕（erosion-corrosion）的機制與對策的組合，下列何者正確？", "choices": ["流速快之處溶氧無法被輸送而形成通氣差電池，因此再提高流速以充分供給氧氣", "只是水中的砂粒以機械方式削磨，與腐蝕無關，因此改用淬火過的硬碳鋼管", "快速水流持續剝除保護皮膜使新生面溶解，因此降低流速或改用皮膜強的材料"], "explanation": "銅與銅合金因表面氧化物等保護皮膜而使腐蝕變慢。在流速快且紊亂之處，流動的剪切與氣泡的撞擊使皮膜持續被剝除，裸露的金屬溶解，因此機械作用與腐蝕重疊，形成順著流向排列的特有凹坑。對策是降低流速、避免產生紊流的形狀、改用像白銅（cupronickel）那樣皮膜強而耐快速流動的材料。缺氧造成的通氣差電池發生在流動停滯之處，提高流速的對策適得其反。忽略腐蝕的貢獻而改用硬但耐蝕性低的鋼也不適當。"},
"corrosion-024": {"question": "孔蝕指數 PREN = Cr + 3.3Mo + 16N（各元素的 mass%）被用作不鏽鋼抗孔蝕能力的參考。含 Cr 22.0%、Mo 3.0%、N 0.17% 之雙相不鏽鋼的 PREN 最接近下列何者？", "choices": ["約31.9", "約34.6", "約27.7"], "explanation": "PREN = 22.0 + 3.3 × 3.0 + 16 × 0.17 = 22.0 + 9.9 + 2.72 ≈ 34.6。約31.9是漏掉氮項的值，約27.7是忘了乘以 Mo 的係數3.3的值。Cr 17%、Mo 2.5% 之 SUS316 左右的組成約為25，因此可預期此鋼對氯化物造成的孔蝕與間隙腐蝕相當強。Mo 與 N 即使少量也能強化鈍態皮膜，提高孔蝕開始的臨界溫度。但 PREN 是由組成求得的參考值，式中 N 的係數也有16或30等不同的流派，依熱處理狀態、焊接部的組織與使用環境，可能不如數值所示，因此選材時要以試驗確認。"},
"corrosion-025": {"question": "加入冷卻水等之中的腐蝕抑制劑中，使用像亞硝酸鹽那樣幫助金屬鈍化的陽極型抑制劑時的注意事項，下列何者正確？", "choices": ["量不足時，腐蝕會集中在無法完全保護的部分陽極，可能引起像孔蝕那樣的局部腐蝕", "即使量不足，也只是全面腐蝕稍微變慢，不必擔心引起像孔蝕那樣的局部腐蝕", "只阻止陰極上氧的還原，因此不論加入的量多少，腐蝕的形態都不變而均勻進行"], "explanation": "陽極型抑制劑幫助金屬表面鈍化，封住陽極反應的位置。量充足時全面成為鈍態，但量不足時，會殘留無法完全封住的小陽極，而陰極的面積仍然很大，因此腐蝕電流集中在那些小部分，成為像孔蝕那樣深的局部腐蝕。因此陽極型也被稱為濃度管理很重要的「危險」抑制劑。說量不足也安全是錯誤的。抑制陰極反應是陰極型抑制劑的作用，不是陽極型的說明。"}
}

File: data/i18n/zh-hant/questions/fracture-fatigue.json
{
"fracture-fatigue-001": {"question": "完美晶體的理論強度估計約為楊氏模數的10分之1，但玻璃等脆性材料的實際破壞強度，往往只有它的數十分之一到數百分之一。主要原因為下列何者？", "choices": ["實際材料中，原子間的鍵結力本身只有理論假設值的數十分之一左右", "材料內部或表面微小裂縫的尖端應力集中，局部達到理論強度", "截面積隨負荷而變小，使真應力達到公稱應力的數十倍而達到理論強度"], "explanation": "理論強度是一次將原子面彼此拉開所需的應力，約為 E/10（玻璃約7 GPa）。Griffith認為，實際材料中存在微小裂縫，其尖端應力集中而局部達到理論強度，因此即使平均應力低得多，破壞也會開始。剛抽製、表面沒有傷痕的玻璃纖維強度可達數GPa，支持了這個想法。鍵結力本身已包含在理論強度的估算中，並不是比假設的小。真應力與公稱應力的差異，是會發生頸縮的延性材料的問題，無法說明脆性材料強度低的原因。"},
"fracture-fatigue-002": {"question": "寬板中有一個橢圓孔（長軸方向的半徑 a = 1.0 mm，長軸端點的曲率半徑 ρ = 0.040 mm），在垂直於長軸的方向承受100 MPa的拉伸應力。以 σmax = σ₀(1 + 2√(a/ρ)) 估算孔端的最大應力，最接近下列何者？", "choices": ["約1100 MPa", "約5100 MPa", "約140 MPa"], "explanation": "a/ρ = 1.0/0.040 = 25，因此 √(a/ρ) = 5，應力集中係數為 Kt = 1 + 2×5 = 11，最大應力為 σmax = 100×11 = 約1100 MPa。孔越長、端點越尖（ρ越小），應力越集中；像裂縫那樣 ρ 小到原子間距的程度時，即使平均應力很低，端點的應力也會達到理論強度。約5100 MPa 是沒有取平方根而用 1 + 2a/ρ 的值，約140 MPa 是把 a 與 ρ 顛倒而用 √(ρ/a) 的值。圓孔（a = ρ）時 Kt = 3，由這個式子也能理解為什麼把缺口底部倒圓可以緩和應力集中。"},
"fracture-fatigue-003": {"question": "玻璃（楊氏模數 E = 70 GPa，表面能 γs = 1.0 J/m²）上有長度 a = 1.0 µm 的表面裂縫。以Griffith公式 σf = √(2Eγs/(πa)) 估算的破壞應力最接近下列何者？", "choices": ["約149 MPa", "約374 MPa", "約211 MPa"], "explanation": "2Eγs/(πa) = 2×70×10⁹×1.0/(3.14×1.0×10⁻⁶) ≈ 4.46×10¹⁶ Pa²，其平方根約為2.11×10⁸ Pa，也就是約211 MPa。Griffith公式是由以下條件導出：裂縫延伸時釋放的彈性應變能，超過新形成的2個表面的能量 2γs 時，裂縫會不穩定地擴展。約149 MPa 是漏掉了因形成2個表面而來的係數2的值，約374 MPa 是忘了除以 π 的值。σf 與 √a 成反比，因此裂縫長度變為4倍時，破壞應力減半。"},
"fracture-fatigue-004": {"question": "在裂縫的變形模式中，關於模式I的敘述，下列何者正確？", "choices": ["裂縫面沿裂縫擴展方向相互錯動的面內剪切模式", "裂縫面沿平行於裂縫前緣的方向相互錯動的面外剪切模式", "以垂直於裂縫面的拉伸使裂縫面相互拉開的開口型模式"], "explanation": "裂縫的變形分為3種：將裂縫面拉開的模式I（張開型）、裂縫面沿擴展方向錯動的模式II（面內剪切型）、沿平行於裂縫前緣方向錯動的模式III（面外剪切型），應力強度因子也分別寫成 K_I、K_II、K_III。脆性材料在模式I的負荷下最容易破壞，而且裂縫傾向轉向成為模式I的方向擴展，因此破壞韌性通常以模式I的臨界值 K_IC 表示。沿擴展方向錯動的模式是模式II，平行於前緣錯動的模式是模式III，在承受扭轉之軸的裂縫等情況會成為問題。"},
"fracture-fatigue-005": {"question": "在鋼這類具延性的金屬中，裂縫擴展所需的能量（臨界能量釋放率 G_c）比由表面能估算的 2γs（數J/m²左右）大好幾個數量級。主要原因為下列何者？", "choices": ["裂縫尖端發生塑性變形，以塑性功的形式消耗大量能量", "金屬的表面能比陶瓷大數千倍", "金屬中幾乎沒有裂縫，Griffith理論不適用"], "explanation": "Orowan與Irwin將Griffith的想法推廣到金屬，把裂縫擴展所需的能量表示為 G_c = 2γs + γp。γp 是在裂縫尖端塑性區中消耗的塑性功，在具延性的鋼中超過10⁴ J/m²，遠大於 2γs。金屬的表面能約為1〜3 J/m²，與陶瓷並沒有差到數量級不同的程度。金屬中也有夾雜物與裂縫，Griffith的能量收支在加入塑性功之後，仍直接作為基礎使用。像玻璃這樣不易塑性變形的材料，G_c 是與 2γs 同一數量級的小值。"},
"fracture-fatigue-006": {"question": "降伏應力500 MPa的鋼中，裂縫尖端的應力強度因子為 K = 30 MPa·√m。以 r_p = (1/2π)(K/σy)² 估算平面應力的塑性區大小（距裂縫尖端的距離），最接近下列何者？", "choices": ["約3.6 mm", "約0.57 mm", "約9.5 mm"], "explanation": "K/σy = 30/500 = 0.060 √m，平方後為 3.6×10⁻³ m，再除以 2π ≈ 6.28 得 r_p ≈ 5.7×10⁻⁴ m，約0.57 mm。在彈性解中，裂縫尖端的應力與 1/√r 成正比而變得無限大，但實際上超過降伏應力的部分會成為塑性區，其大小與 (K/σy)² 成正比。約3.6 mm 是忘了除以 2π 的值，約9.5 mm 是沒有平方而把 0.060/2π 當成長度的值。塑性區遠小於裂縫長度與板厚時，才能使用以 K 評估破壞的線彈性破壞力學。在平面應變下，塑性區約為這個值的3分之1。"},
"fracture-fatigue-007": {"question": "以掃描式電子顯微鏡觀察破斷面時，其特徵與破壞種類的組合，下列何者正確？", "choices": ["覆蓋著許多小凹窩（窩穴）的破斷面，表示由孔洞的生成與合併造成的延性破壞", "沿平坦的結晶面裂開並可見河流狀花樣的破斷面，表示伴隨大量塑性變形的延性破壞", "晶粒形狀直接浮現的破斷面，表示裂縫穿過晶粒內部前進的劈裂破壞（穿晶破壞）"], "explanation": "延性破壞時，夾雜物或析出物周圍會產生孔洞，孔洞成長並合併，因此破斷面覆蓋著許多凹窩（窩穴）。劈裂破壞是沿特定結晶面穿過晶粒內部裂開的脆性破壞，破斷面平坦，可見階梯像河流匯流般合併的河流狀花樣，把它當成延性破壞是相反的。晶粒形狀像堆疊的石頭般浮現的破斷面，是沿晶界裂開的沿晶破壞，由回火脆性、氫脆、晶界析出等造成。破斷面的觀察（破斷面分析）是調查事故原因之失效分析的基本。"},
"fracture-fatigue-008": {"question": "對表面平滑的金屬材料反覆施加低於降伏應力的應力振幅時，關於疲勞裂縫的生成，下列敘述何者正確？", "choices": ["表面受氧化膜保護，因此疲勞裂縫幾乎都從材料中心附近的內部生成", "低於降伏應力時差排完全不動，因此不生成裂縫而可無限承受", "表面附近的晶粒反覆發生局部滑移，表面的擠入與擠出成為起點"], "explanation": "即使應力振幅低於降伏應力，表面附近方位有利的晶粒也會發生局部滑移，反覆之後形成持久滑移帶。滑移即使來回進行也無法完全回復原狀，因此表面產生稱為擠入與擠出的微小凹凸，成為缺口而生成裂縫。表面的拘束較弱，又有傷痕與腐蝕，在彎曲或扭轉時應力也最大，因此多數疲勞裂縫從表面開始。從內部生成，僅限於高強度鋼在超高週次區以夾雜物為起點等情況。差排並非完全不動，因此即使低於降伏應力也會發生疲勞破壞。"},
"fracture-fatigue-009": {"question": "因疲勞而破斷之零件的破斷面上，有肉眼可見的貝殼狀花紋（海灘紋），以及以電子顯微鏡可見的細紋（疲勞紋）。關於這些的敘述，下列何者正確？", "choices": ["兩者都是負荷每1個循環形成1條，計數即可得知至破斷的循環數", "疲勞紋大致對應每1個循環的裂縫前進，海灘紋則記錄運轉停止等歷程", "兩者都形成於最後瞬間斷裂的最終破斷區，集中在距起點最遠的地方"], "explanation": "疲勞紋是裂縫尖端在每1個循環中張開而鈍化、閉合後再變尖銳的過程中留下的條紋，其間距大致對應每1個循環的裂縫擴展量 da/dN。間距在µm以下而很細，不用電子顯微鏡看不到。海灘紋是因運轉的停止與重新啟動、負荷大小的變化、腐蝕進行方式的差異等，記錄下裂縫前緣位置的花紋，1條之間包含許多循環。兩者都出現在疲勞裂縫逐漸擴展的區域，花紋的同心中心表示起點。最終破斷區是剩餘斷面一口氣破壞的部分，呈現延性破壞或脆性破壞的破斷面。"},
"fracture-fatigue-010": {"question": "對完全反覆疲勞限為 σw = 300 MPa、拉伸強度為 σB = 800 MPa 的鋼，施加平均應力 σm = 200 MPa 的反覆應力。使用修正古德曼關係 σa = σw(1 − σm/σB)，相當於疲勞限的應力振幅最接近下列何者？", "choices": ["約281 MPa", "約225 MPa", "約100 MPa"], "explanation": "σm/σB = 200/800 = 0.25，因此 σa = 300×(1 − 0.25) = 225 MPa。拉伸平均應力的作用方向是將裂縫張開，因此容許的應力振幅比完全反覆（σm = 0）的值小。修正古德曼線圖是以直線連接縱軸的 σw 與橫軸的 σB，屬於偏安全的估計標準。約281 MPa 是以將平均應力比取平方的拋物線Gerber關係 300×(1 − 0.25²) 求出的值，是比古德曼偏危險的估計。約100 MPa 是以 σw 代替 σB 去除的值。壓縮平均應力對疲勞往往反而有利，但設計上通常不計入這個效果。"},
"fracture-fatigue-011": {"question": "下列哪一種表面處理，可望提高鋼零件的疲勞強度？", "choices": ["將表面加工得粗糙，使塗裝或潤滑劑容易附著", "研磨表面，使表層殘留拉伸殘留應力", "以珠擊在表層導入壓縮殘留應力"], "explanation": "多數疲勞裂縫從表面生成，在拉伸應力下張開而擴展。珠擊是以高速將小鋼珠等撞擊表面，使表層塑性變形而留下壓縮殘留應力的處理，可抵消表面的拉伸應力，抑制裂縫的生成與初期擴展。滲碳、氮化與高週波淬火也會使表層硬化並導入壓縮殘留應力，因此能提高疲勞強度。表面粗糙度會作為小缺口起作用，加工得粗糙會使疲勞強度下降。拉伸殘留應力相當於把平均應力推向拉伸側，對疲勞不利。研磨條件不佳時，表層可能殘留拉伸殘留應力。"},
"fracture-fatigue-012": {"question": "某鋼零件在應力振幅 σ₁ 下經1.0×10⁵ 次、在 σ₂ 下經1.0×10⁶ 次發生疲勞破壞。在 σ₁ 下使用4.0×10⁴ 次後，改在 σ₂ 下繼續使用。以Miner法則（Σn/N = 1 時破壞）估算的剩餘壽命最接近下列何者？", "choices": ["約6.0×10⁵ 次", "約9.6×10⁵ 次", "約6.0×10⁴ 次"], "explanation": "σ₁ 下的損傷為 n₁/N₁ = 4.0×10⁴/1.0×10⁵ = 0.40，剩下 1 − 0.40 = 0.60。在 σ₂ 下每1次的損傷為 1/N₂，因此剩餘次數為 0.60×1.0×10⁶ = 6.0×10⁵ 次。約9.6×10⁵ 次是不用損傷比例而直接從 N₂ 減去次數本身的值，忽略了每1次的權重隨應力而不同。約6.0×10⁴ 次是把剩餘比例乘上 σ₁ 下的壽命 N₁ 的值。Miner法則雖然簡便，但無法表示負荷順序的影響；已知從高應力轉到低應力的順序下，實際壽命容易比估計值短。"},
"fracture-fatigue-013": {"question": "關於低週疲勞（到破斷為止的反覆次數約在10⁴次以下）的敘述，下列何者正確？", "choices": ["基本上以固定的應力振幅、在彈性範圍內的應力來評估", "反覆次數少，因此不會形成疲勞裂縫，與1次過負荷相同而成為延性破壞", "每1個循環都產生塑性應變，塑性應變振幅與壽命的關係以Coffin-Manson法則表示"], "explanation": "低週疲勞中，每1個循環都反覆發生大的塑性變形，支配壽命的是塑性應變振幅而非應力。因此以固定應變振幅的試驗評估，並以在雙對數下成為直線的 Δεp/2 = εf′(2Nf)ᶜ（c 約為 −0.5〜−0.7）表示塑性應變振幅 Δεp/2 與破斷前反轉次數 2Nf 的關係，這就是Coffin-Manson法則。以彈性範圍的應力振幅評估，是使用S-N曲線或Basquin法則的高週疲勞的方法。低週疲勞也是經過裂縫生成與擴展的過程而破斷，在反覆起動與停止的發電設備，或承受熱應變的零件中會成為問題。"},
"fracture-fatigue-014": {"question": "將疲勞裂縫擴展速率 da/dN 對應力強度因子範圍 ΔK 以雙對數作圖的曲線，下列敘述何者正確？", "choices": ["中間區域為Paris定律 da/dN = C(ΔK)ᵐ 的直線，ΔK 小於 ΔK_th 時裂縫幾乎不擴展", "da/dN 與 ΔK 無關而固定，只由裂縫長度與材料的降伏應力決定", "ΔK 越大，直線的斜率就變得越小，當最大應力強度因子逐漸接近材料的 K_IC 時，裂縫的擴展就會完全停止下來"], "explanation": "這條曲線通常分為3個區域。ΔK 接近門檻值 ΔK_th 的低區域中，擴展速率急遽變小，低於 ΔK_th 時裂縫實質上不擴展。中間區域在雙對數下成為直線，可用Paris定律 da/dN = C(ΔK)ᵐ 表示，金屬的指數 m 約為2〜4。在最大應力強度因子 K_max 接近破壞韌性 K_IC 的高區域，速率急遽增加而導致不穩定破壞，因此擴展停止的說法是相反的。ΔK = YΔσ√(πa) 由應力範圍與裂縫長度兩者決定，因此速率並非只由裂縫長度決定。"},
"fracture-fatigue-015": {"question": "某鋼板的疲勞裂縫擴展可用Paris定律 da/dN = C(ΔK)ᵐ（C = 1.0×10⁻¹²，da/dN 的單位為 m/cycle，ΔK 的單位為 MPa·√m，m = 4）表示，並設 ΔK = Δσ√(πa)（形狀係數1）。在應力範圍 Δσ = 200 MPa 的反覆負荷下，裂縫長度從1.0 mm擴展到5.0 mm的次數最接近下列何者？假設這段期間的 ΔK（約11〜25 MPa·√m）遠大於門檻值，位於Paris定律成立的範圍內。", "choices": ["約2.5×10⁵ 次", "約5.1×10⁴ 次", "約6.3×10⁴ 次"], "explanation": "m = 4 時 da/dN = C(Δσ√π)⁴a²，分離變數後積分得 N = (1/a₀ − 1/a_f)/[C(Δσ√π)⁴]。C(Δσ√π)⁴ = 1.0×10⁻¹²×200⁴×π² ≈ 1.58×10⁻² m⁻¹，1/a₀ − 1/a_f = 1000 − 200 = 800 m⁻¹，因此 N ≈ 800/(1.58×10⁻²) ≈ 5.1×10⁴ 次。約2.5×10⁵ 次是假設初始1.0 mm時的速率 1.58×10⁻⁸ m/cycle 一直持續到最後的值，忽略了裂縫延伸時 ΔK 增加而加速。約6.3×10⁴ 次是漏掉 1/a_f 項的值。壽命的大部分，是在裂縫還短的初期消耗掉的。"},
"fracture-fatigue-016": {"question": "某鋼破壞的臨界能量釋放率為 G_c = 20 kJ/m²。使用平面應力的關係 G = K²/E，設楊氏模數為 E = 200 GPa，則破壞韌性 K_c 最接近下列何者？", "choices": ["約89 MPa·√m", "約2.0 MPa·√m", "約63 MPa·√m"], "explanation": "K_c = √(EG_c) = √(200×10⁹ × 20×10³) = √(4.0×10¹⁵) ≈ 6.3×10⁷ Pa·√m，也就是約63 MPa·√m。G是裂縫前進單位面積時釋放的能量，K是裂縫尖端應力場的強度，在線彈性下可用此式互相換算。約89 MPa·√m是像 G = K²/(2E) 這樣誤加係數2的值，約2.0 MPa·√m是沒有把 kJ/m² 換算成 J/m² 而直接以20計算的值。平面應變時 G = K²(1 − ν²)/E，若 ν = 0.3，由相同 G_c 求得的 K 約大5%。像玻璃這樣 G_c 為數 J/m² 的材料，K_c 只有1 MPa·√m左右。"},
"fracture-fatigue-017": {"question": "完全反覆疲勞限為 σw = 300 MPa 的鋼圓棒上，有應力集中係數 Kt = 3.0 的缺口。設此鋼的缺口敏感度為 q = (Kf − 1)/(Kt − 1) = 0.80，則有缺口之棒的疲勞限（公稱應力）σw/Kf 最接近下列何者？Kf為缺口係數。", "choices": ["約100 MPa", "約115 MPa", "約125 MPa"], "explanation": "Kf = 1 + q(Kt − 1) = 1 + 0.80 × 2.0 = 2.6，因此疲勞限為 300/2.6 ≈ 115 MPa。在疲勞中，缺口底部的應力以陡峭的梯度下降，裂縫的生成與初期擴展又牽涉到一定體積的應力，因此實際的強度下降 Kf 比彈性的理論值 Kt 小。q 表示其程度，0表示沒有缺口的影響，1則 Kf = Kt。約100 MPa是視為 q = 1 而除以 Kt 的值，雖偏安全但估計過小。約125 MPa是把 Kf 算成 q × Kt = 2.4 的值。鋼的強度越高、缺口底部的半徑越大，q 越接近1，因此高強度材料特別要注意缺口形狀的管理。"},
"fracture-fatigue-018": {"question": "在延性高的鋼中，裂縫尖端的塑性區相對於板厚或裂縫長度大幅擴展，無法以線彈性的應力強度因子K評估破壞時，所使用的指標組合，下列何者正確？", "choices": ["J積分與裂縫尖端開口位移（CTOD）", "應力集中係數 Kt 與作用在缺口底部的公稱應力", "表示疲勞裂縫擴展的Paris定律的係數 C 與指數 m"], "explanation": "以K評估，成立於塑性區比裂縫長度或板厚充分小的小規模降伏條件。延性高的材料中塑性區大幅擴展時，這個前提就不成立。因此使用沿著包圍裂縫尖端之路徑積分、在彈塑性材料中也能表示裂縫尖端變形強度的J積分，以及直接量測裂縫尖端因塑性變形而張開之量的裂縫尖端開口位移（CTOD）。在線彈性範圍內，J等於能量釋放率G，並有 J = K²/E′（E′為E或E/(1 − ν²)）的關係。應力集中係數是圓弧缺口之彈性應力的指標，不能用於評估尖銳的裂縫。Paris定律的係數表示疲勞裂縫的擴展速率，並不是破壞條件的指標。"},
"fracture-fatigue-019": {"question": "對以一定振幅擴展中的疲勞裂縫，只施加1次大的拉伸過負荷，之後回到原來的振幅。關於之後裂縫擴展的說明，下列何者正確？", "choices": ["過負荷使裂縫尖端變尖銳，並因加工硬化而變脆，因此之後的擴展變快，不會回到原來的速率", "過負荷的影響不會殘留，從下一個循環起就回到原來的擴展速率", "過負荷形成的大塑性區中殘留壓縮殘留應力，裂縫容易閉合，擴展暫時延遲"], "explanation": "施加拉伸過負荷時，裂縫尖端會形成比平常大的塑性區。卸載時，這個塑性區被周圍的彈性部分推回而承受壓縮殘留應力，裂縫延伸後，該塑性變形的部分殘留在裂縫面上，使裂縫容易閉合（裂縫閉合）。結果有效的應力強度因子範圍變小，直到裂縫穿過過負荷的塑性區為止，擴展都會延遲。這稱為過負荷造成的延遲。因此在變動負荷下，負荷的順序會影響壽命，單純把每個循環的損傷相加無法估計壽命。認為過負荷的影響不會殘留的說明，或認為之後一直變快的說明，都與這個觀察不符。但過負荷太大時，也可能當場破壞。"},
"fracture-fatigue-020": {"question": "設計壓力容器或配管，使「破前洩漏（leak before break）」成立時的觀念，下列何者正確？", "choices": ["把壁做得夠厚，使裂縫即使貫穿壁也不會洩漏，不讓內部的流體與壓力逸出到外面", "貫穿壁的裂縫長度比該應力下的臨界裂縫長度短，能在不穩定破壞之前以洩漏的形式偵測到", "破壞韌性低，裂縫一產生整體就立刻破裂，因此能在發現裂縫之前更換零件"], "explanation": "從壁的內面等處因疲勞或應力腐蝕擴展的裂縫，最後會貫穿壁而使內部流體漏出。此時貫穿裂縫的長度，若比由使用應力與破壞韌性決定的臨界裂縫長度充分短，容器就不會突然破裂，可以得到偵測洩漏並停止運轉的時間。這就是破前洩漏的觀念，破壞韌性越高的材料、應力越低，越容易成立。這不是防止洩漏的設計，而是把洩漏當作安全的前兆來利用。破壞韌性低、在貫穿之前就達到臨界裂縫長度時，會在洩漏之前發生破裂，因此很危險。用於核能或化學設備的配管等，與檢查組合來評估安全性。"}
}
