Repository: tatuyaochi-blip/matsci-quiz

# 材料科学教室 Materials Science Room

材料科学を3択問題で学ぶ学習サイト。扱う範囲: 結晶構造・欠陥と拡散・機械的性質から、状態図と熱処理、セラミックス・高分子・電子材料、薄膜とSEM・TEM・XRDなどの材料分析。

姉妹サイト「半導体教室」(semiconroom.com、リポジトリ semicon-quiz)と同じエンジンで作っている。HTML/CSS/JavaScript だけで、`src/` と `data/` から `tools/build.js` で `docs/` を生成する。公開は GitHub Actions(`.github/workflows/pages.yml`)が main への push のたびにビルドして GitHub Pages に出す。`docs/` はコミットしない。

## サイトごとの設定

- `config.json` の `siteName`・`brand`(分野名やトップの見出しなど、UI文言の `{{brand_xxx}}` を埋める)・`icon`(アイコンの色と図柄)
- `noindex: true` の間は全ページに noindex を付ける(確認用の公開)。独自ドメインで一般公開するときに `baseUrl`・`cname` を設定し、`noindex` を外す
- 色は `src/css/style.css` の `--accent` など。保存の名前の頭は `src/js/store.js` の `NS`

File: data/i18n/zh-hant/questions/functional-alloys.json
{
"functional-alloys-001": {"question": "在Ti-Ni合金等形狀記憶合金中發生的熱彈性麻田散體相變，與淬火碳鋼的麻田散鐵相變相比，其特徵何者正確？", "choices": ["相變藉碳等的擴散進行，因此無論冷卻速度慢或快，都在相同溫度生成相同量的麻田散體", "相變的溫度遲滯小，麻田散體板隨溫度升降而伸縮，加熱時可逆地回到原本的母相", "麻田散體的體積比母相大得多，因此每次相變都導入大量差排，每次都變得更硬更強"], "explanation": "在熱彈性型的相變中，母相與麻田散體的界面在保持整合的狀態下容易移動，伴隨相變的形狀變化主要以彈性方式承受。因此相變隨溫度可逆地進行，降溫時麻田散體板伸長、升溫時收縮，Ti-Ni的溫度遲滯約數十K，相當小。淬火的鋼中，形狀變化由塑性變形承受，界面變得無法移動，加熱時碳的析出（回火）先發生，因此不會直接回到原本的沃斯田鐵。兩種麻田散體相變都是不伴隨原子擴散的無擴散相變，因此說相變藉擴散進行是錯的。體積變化大、持續導入差排，是使可逆性喪失的因素，與熱彈性型的特徵相反。"},
"functional-alloys-002": {"question": "有一條變態溫度為 Mf = 20℃、Ms = 35℃、As = 45℃、Af = 60℃ 的Ti-Ni合金線材。設會發生應力誘發麻田散體相變的上限溫度Md（高於此溫度時，會在相變之前因滑移而塑性變形）約為150℃。在某溫度下彎曲數%並卸載後仍保持彎曲，之後加熱到70℃時恢復筆直。彎曲時的溫度何者正確？", "choices": ["10℃", "80℃", "250℃"], "explanation": "10℃低於Mf，線材整體是麻田散體。彎曲時變體的方向趨於一致而變形，卸載後仍保持彎曲。加熱到高於Af（60℃）的70℃時，麻田散體全部回到母相，恢復原本筆直的形狀。這就是形狀記憶效應。80℃高於Af而低於Md，彎曲時會生成應力誘發麻田散體，但在卸載的時刻就回到母相而變直（超彈性），不會保持彎曲。250℃高於Md，在母相狀態下以差排滑移變形，因此會保持彎曲，但加熱也不會恢復。形狀記憶效應出現在以麻田散體狀態變形、再加熱超過Af的時候。"},
"functional-alloys-003": {"question": "形狀記憶合金冷卻而從母相變成麻田散體時，外形幾乎不變。在此狀態下變形，再加熱就恢復原本形狀的機制，下列何者正確？", "choices": ["冷卻生成的麻田散體中累積高密度的差排，加熱時這些差排消失，變形也一起消失而恢復原狀", "變形使部分麻田散體熔化成液相，加熱時液相在原位置重新凝固，因此重現原本的形狀", "許多變體以互相抵消變形的方式排列，變形使其方向趨於一致。加熱時回到確定的1個母相方位"], "explanation": "母相冷卻而相變時，從1個母相晶體產生許多種慣習面不同的變體。各變體在確定的方向上具有剪變形式的形狀變化，但以互相抵消的方式組合排列（自我調適），因此整體外形幾乎不變。在此狀態下施力時，雙晶界或變體界面移動，與力的方向相符的變體增加，不伴隨差排滑移就進行數%的變形。加熱時，每個變體都只能回到規則晶格母相的確定1個方位，因此原本的形狀與原本的晶體一起復原。差排消失而形狀恢復的說明，是與回復混淆的錯誤，差排滑移造成的變形即使加熱也不會恢復。在這個溫度區也不會產生液相。"},
"functional-alloys-004": {"question": "形狀記憶合金的單向形狀記憶效應與雙向形狀記憶效應的差異，下列何者正確？", "choices": ["單向只在加熱時回到記憶的形狀、冷卻也不變，雙向在冷卻時也會變成另一形狀，但需要訓練", "單向是加熱、雙向是卸載使形狀恢復的性質，雙向形狀記憶效應指的是與超彈性相同的現象", "單向只能使用1次、雙向可以反覆無數次，兩者都不需訓練，在合金熔製時就已具備"], "explanation": "一般的形狀記憶效應是單向的：在麻田散體狀態下變形的材料加熱時回到記憶的形狀，但從那裡冷卻時，變體再次以互相抵消的方式排列，形狀不會改變。再給予一次變形，就能反覆無數次。雙向形狀記憶效應是加熱時自發變成高溫形狀、冷卻時自發變成低溫形狀的性質。藉由反覆進行麻田散體中的變形與加熱的訓練，或在拘束下時效，在內部形成差排或析出物造成的應力場，使冷卻時特定的變體優先生成而得到。恢復的應變比單向小，反覆時容易減少，因此也常使用與彈簧組合的單向元件。卸載而恢復的是超彈性，是與雙向形狀記憶效應不同的現象。"},
"functional-alloys-005": {"question": "在Ni約50.8 at%的Ti-Ni合金中，設Ni每增加0.1 at%，變態溫度下降約10 K。在此成分附近，Ni的at%改變0.1時，mass%也幾乎改變0.1。要把Af控制在目標值±5 K以內時，熔製1 kg合金時Ni的質量誤差大約須控制在幾g以內？", "choices": ["約5 g", "約0.5 g", "約0.05 g"], "explanation": "±5 K的範圍，除以變態溫度的敏感度10 K/0.1 at%，相當於±0.05 at%Ni，在此成分附近幾乎是±0.05 mass%。合金1 kg時為 1000 g × 0.0005 = 0.5 g，因此Ni的質量誤差須控制在約0.5 g以內。約5 g是把0.05%誤取為0.005（0.5%）、差了1位數的值，約0.05 g則是反過來少估了1位數的值。在Ni較多一側的Ti-Ni中，些微的成分差就會使變態溫度大幅改變，因此連熔製中Ni的蒸發、與氧或碳結合而造成的Ti減少都要管理，最後量測熔製材料的變態溫度來確認。也會以熱處理微調變態溫度。"},
"functional-alloys-006": {"question": "Ni較多的Ti-Ni合金，在固溶處理後以400〜500℃時效時，會析出Ti₃Ni₄（也寫作Ni₄Ti₃），變態溫度上升。其主要原因為下列何者？", "choices": ["析出物阻止差排移動而強化母相，母相越強，相變所需的驅動力越小，因此變態溫度上升", "析出物周圍的母相晶格產生應變，母相的熔點依應變的程度下降，變態溫度隨之上升", "生成Ni較多的析出物，使殘留母相的Ni含量下降，對Ni敏感的變態溫度因而上升"], "explanation": "Ti₃Ni₄是Ni比例比母相Ti-Ni高的化合物。它析出時，相應的Ni從母相中移出，因此母相的Ni含量下降。在Ni較多的一側，Ni越少變態溫度越高，因此時效使變態溫度上升。改變時效的溫度與時間會改變析出量，因此被用作熔製後把變態溫度調整到目標值的方法，也已知會使稱為R相的中間相容易出現。析出物會強化母相、提高超彈性反覆的穩定性，但並不是母相越強，相變所需的驅動力就越小。晶格應變使熔點下降而變態溫度上升的因果，也無法說明變態溫度的變化。"},
"functional-alloys-007": {"question": "應力誘發麻田散體相變所需應力σ的溫度變化，以Clausius-Clapeyron關係 dσ/dT = ρ·|ΔH|/(T·ε) 表示（ρ為密度，ΔH為單位質量的相變潛熱，ε為拉伸方向的相變應變，T為絕對溫度）。設 ρ = 6.45 g/cm³、|ΔH| = 15 J/g、ε = 0.050、T = 300 K，dσ/dT 最接近下列何者？", "choices": ["約6.5 MPa/K", "約0.32 MPa/K", "約72 MPa/K"], "explanation": "單位體積的潛熱為 ρ|ΔH| = 6.45 g/cm³ × 15 J/g ≈ 96.8 J/cm³ = 9.68×10⁷ J/m³。除以 T·ε = 300 × 0.050 = 15 K，得 dσ/dT ≈ 6.45×10⁶ Pa/K ≈ 6.5 MPa/K。J/m³與Pa是相同的單位。約0.32 MPa/K是忘了除以相變應變的值，約72 MPa/K是把溫度不用絕對溫度而直接用27℃的值。在Ti-Ni的超彈性中，實測也常報告約6〜7 MPa/K的斜率，溫度上升10 K時平台應力上升60 MPa以上。在體溫下使用的醫療器材的力，與在室溫下量測的值相差很大，原因就在此。"},
"functional-alloys-008": {"question": "某Ti-Ni合金中，應力誘發麻田散體相變開始的應力以 σ = 6.5 MPa/K × (T − Ms) 表示，Ms = −20℃。設母相因滑移而降伏的應力與溫度無關、為500 MPa，能得到超彈性的上限溫度（在相變之前開始發生滑移的溫度）最接近下列何者？", "choices": ["約77℃", "約57℃", "約37℃"], "explanation": "求相變所需應力等於滑移應力500 MPa的溫度，T − Ms = 500/6.5 ≈ 77 K，因此 T ≈ −20 + 77 = 57℃。高於此溫度時，母相在相變發生之前就因滑移而降伏，留下卸載也不會恢復的永久應變，因此超彈性須在此溫度（Md附近）以下使用。約77℃是不減去Ms、直接把500/6.5的值當作溫度的值，約37℃是把Ms的−20℃減了2次的值。實際上是在高於Af、且遠低於此上限的溫度範圍利用超彈性。以析出物或加工提高母相的滑移應力，就能把此範圍往高溫側擴大。"},
"functional-alloys-009": {"question": "Mn-Cu系高阻尼合金吸收振動能量並轉換為熱的主要機制，下列何者正確？", "choices": ["鐵磁性磁區的邊界（磁壁）因應力而不可逆地移動，藉磁遲滯損失能量", "散布在基地中的片狀石墨與基地之間的界面發生滑動或摩擦而損失能量", "相變生成的微細雙晶界因應力而往復移動，藉其移動的阻力損失能量"], "explanation": "含大量Mn的Mn-Cu合金，經時效或冷卻使FCC的母相變為正方晶，內部生成許多微細的雙晶。施加振動的應力時，雙晶界隨應力的方向往復移動，振動能量依其移動阻力的程度轉換為熱。因此在有雙晶的溫度區阻尼大，超過變態溫度而雙晶消失時阻尼變小。磁壁的不可逆移動是Fe-Cr系等鐵磁性型的機制，片狀石墨與基地的界面是片狀石墨鑄鐵的複合型機制，各屬不同種類的制振材料。此外還有像Mg那樣藉差排脫離雜質而移動來損失能量的差排型，依機制不同，對溫度、振幅、磁場的依存方式也不同。"},
"functional-alloys-010": {"question": "使懸臂板自由振動，振幅在10個週期後變為初始值的一半。設振幅每個週期以相同的比例減少，由對數衰減率 δ = ln(Aₙ/Aₙ₊₁) 求1個週期中損失之振動能量的比例（比阻尼容量），最接近下列何者？設振動能量與振幅的平方成正比。", "choices": ["約13%", "約6.7%", "約5.0%"], "explanation": "10個週期後振幅變為1/2，因此 δ = ln 2/10 ≈ 0.0693。每個週期的振幅比為 Aₙ₊₁/Aₙ = e^(−δ) ≈ 0.933，能量與振幅的平方成正比，因此1個週期後剩下的能量為 e^(−2δ) ≈ 0.871。損失的比例為 1 − 0.871 ≈ 0.13，即約13%，δ小時可近似為 2δ ≈ 14%。約6.7%是把振幅減少的比例 1 − e^(−δ) 誤當作能量比例的值，約5.0%是把振幅的減少（50%）單純除以週期數的值。比阻尼容量像這樣以ΔW/W表示，一般的鋼不到1%，而高阻尼合金中有超過10%的。"},
"functional-alloys-011": {"question": "像Fe-Cr系這樣的鐵磁性型高阻尼合金，其性質何者正確？", "choices": ["磁區數越多阻尼越小，因此施加強磁場把磁區細分，阻尼會變得更大", "在強到使磁化飽和的磁場中磁壁消失，因應力而移動的磁壁不復存在，阻尼大幅下降", "阻尼來自晶界滑動，因此不受磁場影響，溫度越高晶界越會移動，阻尼越大"], "explanation": "在鐵磁性型的高阻尼合金中，振動的應力使磁壁（特別是90°磁壁）不可逆地移動，應力與應變的關係產生磁遲滯，損失相當於其面積的能量。施加強磁場使磁化飽和時，合金整體像1個磁區一樣而磁壁消失，因應力而移動的磁壁不復存在，阻尼大幅下降。因此不能在強磁鐵附近使用。此外，冷加工等造成的內部應力大時，磁壁不易移動，因此要退火後再使用。磁場使磁區細分的說法是相反的，磁場會使磁區沿磁場方向排列而減少。晶界滑動是在高溫下發生的另一種阻尼機制，並不是鐵磁性型的主要機制。"},
"functional-alloys-012": {"question": "儲氫合金的PCT曲線（壓力-組成-溫度的等溫線）中，會出現氫量增加而氫壓力幾乎一定的平坦部分（平台）。其理由何者正確？", "choices": ["氫只吸附在金屬表面而不進入內部，在表面被氫覆蓋之前壓力不變", "合金吸收氫時溫度上升，溫度的上升恰好抵消壓力的上升，因此表面上看起來平坦", "在氫少的固溶體相與氫化物相共存的範圍，依相律在一定溫度下平衡壓力只有1個"], "explanation": "氫少的時候，氫固溶在金屬晶格的間隙中形成α相，氫量隨壓力增加。超過某量後開始生成氫化物的β相，α相、β相與氫氣3相共存。成分是金屬與氫2個，因此相律為 F = C − P + 2 = 2 − 3 + 2 = 1，決定溫度後平衡壓力也只有1個。因此在α相轉變為β相的期間壓力幾乎保持一定，形成平台。全部成為β相後，氫量又隨壓力稍微增加。只靠表面吸附，無法儲存超過合金質量1%這樣的量。PCT曲線是保持溫度一定而量測的等溫線，因此溫度上升抵消壓力的說明也不成立。"},
"functional-alloys-013": {"question": "設某儲氫合金的平台壓P遵循van 't Hoff方程式 ln P = ΔH/(RT) − ΔS/R。氫化物的生成焓 ΔH = −30 kJ/mol H₂，25℃的平台壓為0.20 MPa，80℃的平台壓最接近下列何者？設 R = 8.314 J/(mol·K)。", "choices": ["約1.3 MPa", "約0.24 MPa", "約0.030 MPa"], "explanation": "2個溫度的式子之差為 ln(P₂/P₁) = (ΔH/R)(1/T₂ − 1/T₁)，由 T₁ = 298.15 K、T₂ = 353.15 K 得 ln(P₂/P₁) = (−30000/8.314) × (−5.22×10⁻⁴) ≈ 1.88，P₂/P₁ ≈ 6.6。因此 P₂ ≈ 0.20 × 6.6 ≈ 1.3 MPa。氫化物的生成是放熱反應，因此加熱時平台壓上升，能以高壓力放出氫。約0.24 MPa是把氣體壓力視為與絕對溫度成正比而算成 0.20 × 353/298 的值，約0.030 MPa是把ΔH的符號弄反、以為壓力下降的值。已有報告指出LaNi₅的ΔH約為 −30 kJ/mol H₂。"},
"functional-alloys-014": {"question": "LaNi₅吸收氫而成為LaNi₅H₆。氫的質量相對於氫化物質量的比例（質量%）最接近下列何者？原子量取La 138.91、Ni 58.69、H 1.008。", "choices": ["約2.7%", "約1.4%", "約7.7%"], "explanation": "LaNi₅的式量為 138.91 + 5 × 58.69 = 432.36，氫6個原子的質量為 6 × 1.008 = 6.05，因此 6.05/(432.36 + 6.05) ≈ 0.0138，即約1.4%。約2.7%是把H₆當作6個氫分子（H 12個原子）計算的值，約7.7%相當於MgH₂的氫比例 2.016/(24.31 + 2.016) 的值。LaNi₅以體積計能儲存可與液態氫匹敵的量，但由重元素構成，以質量計較少，適合固定式的儲存或鎳氫電池的負極。Mg以質量計能儲存較多，但氫化物太穩定，要在約1大氣壓下放出氫，需要約300℃的高溫。"},
"functional-alloys-015": {"question": "Ni₂MnGa系磁性形狀記憶合金的單晶，在麻田散體狀態下只要施加磁場就會產生數%的大應變。其機制何者正確？", "choices": ["磁場使母相變態為麻田散體，此時的體積變化直接表現為數%的應變", "磁場使磁化方向旋轉時，原子間距離稍微改變的磁致伸縮比其他合金大100倍以上", "磁晶異向性大，雙晶界移動使易磁化軸與磁場方向一致"], "explanation": "Ni₂MnGa系的正方晶麻田散體磁晶異向性大，磁化強烈偏好晶體確定的軸向。施加磁場時，該軸接近磁場方向的變體能量較低，因此容易移動的雙晶界移動，使這種變體擴大。正方晶軸長的差異直接成為形狀的變化，在單晶中已得到約6%的應變。不是磁場使母相變態為麻田散體，而是保持麻田散體狀態而交換變體的方向，這一點是與一般形狀記憶效應的差異。磁致伸縮是伴隨磁化旋轉的晶格應變，在Fe或Ni中約為10⁻⁵，即使是大磁致伸縮的合金也只有約10⁻³，達不到數%。"}
}

File: data/i18n/zh-hant/questions/heat-treatment.json
{
"heat-treatment-001": {"question": "關於鋼的麻田散鐵變態的敘述，下列何者正確？", "choices": ["碳原子長距離擴散，一邊在沃斯田鐵晶界析出雪明碳鐵，一邊緩慢地進行", "是不伴隨擴散的剪切型變態，生成含過飽和碳的體心正方晶（BCT）", "冷卻速度越慢，碳原子越有時間擴散並重新排列，因此生成越多的麻田散鐵"], "explanation": "將沃斯田鐵以快於臨界冷卻速度的速度急冷時，碳來不及擴散，原子集體些微錯動的剪切型變態便會發生，生成過飽和含碳的體心正方晶（BCT）麻田散鐵。碳使晶格沿c軸方向畸變，因此是非常硬且脆的組織。變態在Ms點開始，溫度越低進行得越多，幾乎與持溫時間無關。伴隨碳的擴散而分成肥粒鐵與雪明碳鐵的是波來鐵或變韌鐵，冷卻越慢越容易生成的也是波來鐵。"},
"heat-treatment-002": {"question": "TTT圖（恆溫變態圖）與CCT圖（連續冷卻變態圖）的差異，下列何者正確？", "choices": ["TTT圖表示急冷至一定溫度並持溫時的變態，CCT圖表示連續冷卻時的變態", "TTT圖表示連續冷卻時的變態，CCT圖表示保持在一定溫度時的變態", "兩者內容相同，只是把縱軸與橫軸互換"], "explanation": "TTT圖是將沃斯田鐵化的鋼以不發生變態的速度急冷至設定溫度，並保持在該溫度時，表示變態開始與結束時間的圖，用於恆溫淬火（austempering）等恆溫熱處理的設計。像實際淬火那樣溫度連續下降時使用CCT圖，其變態開始線比TTT圖偏向長時間側與低溫側。認為TTT圖表示連續冷卻、CCT圖表示恆溫保持的選項，把兩者的定義互換了。兩者都是縱軸為溫度、橫軸為時間（對數）的不同圖，冷卻速度快於鼻部即可得到麻田散鐵。"},
"heat-treatment-003": {"question": "在鋼中添加Mn、Cr、Mo等合金元素可提高硬化能。其理由下列何者正確？", "choices": ["TTT圖的鼻部往短時間側移動，沃斯田鐵的變態進行得較快，因此較容易淬硬", "TTT圖的鼻部往長時間側移動，緩慢冷卻也容易成為麻田散鐵", "Ms點上升，麻田散鐵在冷卻的較早階段就開始生成"], "explanation": "硬化能是指淬火時能得到麻田散鐵的深度（淬硬的難易）。Mn、Cr、Mo等合金元素會延遲沃斯田鐵的波來鐵變態與變韌鐵變態，使TTT圖或CCT圖的鼻部往長時間側移動。因此臨界冷卻速度下降，即使是粗大構件的中心部或油冷這類緩慢冷卻，也容易成為麻田散鐵。鼻部往短時間側移動時，反而較難淬硬。多數合金元素反而會降低Ms點，因此不是硬化能提高的理由。硬化能以喬米尼試驗（端面淬火試驗）評估。"},
"heat-treatment-004": {"question": "對淬火後的鋼進行回火的主要目的為下列何者？", "choices": ["使麻田散鐵變得更硬，提高耐磨耗性", "增加殘留沃斯田鐵，使組織穩定而防止尺寸變化", "以稍微降低硬度為代價，恢復韌性並減少內部應力"], "explanation": "淬火狀態的麻田散鐵雖然硬，但非常脆，也帶有很大的內部應力。在回火中，重新加熱到低於A1點（727℃）的溫度，過飽和的碳以微細碳化物析出，內部應力得到緩和，硬度雖然下降，韌性卻大幅恢復。回火溫度越高，組織越軟且越韌；工具使用低溫回火，機械零件則使用高溫回火（調質），依用途區分。回火使硬度上升僅限於部分合金鋼的二次硬化，並非一般的目的。殘留沃斯田鐵在回火中會往分解的方向變化，增加它並不是目的。"},
"heat-treatment-005": {"question": "某鋼的降伏應力遵循霍爾-佩奇關係 σy = σ₀ + k/√d，σ₀ = 70 MPa，k = 0.74 MPa·√m。平均晶粒尺寸 d = 25 µm 時的降伏應力最接近下列何者？", "choices": ["約75 MPa", "約148 MPa", "約218 MPa"], "explanation": "將晶粒尺寸換算成m得 d = 25×10⁻⁶ m，√d = 5.0×10⁻³ √m，因此 k/√d = 0.74/(5.0×10⁻³) = 148 MPa。所以 σy = 70 + 148 = 218 MPa。約75 MPa 是晶粒尺寸直接以 mm 代入 d = 0.025 計算的錯誤，k的單位（MPa·√m）與晶粒尺寸的單位不一致。約148 MPa 只是晶界強化的部分，忘了加上 σ₀。晶粒細化是少數能同時提高強度與韌性的強化方法，被用於鋼的控制軋延等。晶粒尺寸縮小到奈米左右時，有時會偏離這個關係。"},
"heat-treatment-006": {"question": "某金屬的降伏應力在平均晶粒尺寸100 µm時為150 MPa，25 µm時為250 MPa。若遵循霍爾-佩奇關係 σy = σ₀ + k/√d，晶粒尺寸4 µm時的降伏應力最接近下列何者？", "choices": ["約278 MPa", "約550 MPa", "約950 MPa"], "explanation": "將晶粒尺寸換算成m並計算 1/√d，d = 100 µm 時為100，25 µm 時為200，4 µm 時為500（單位皆為 1/√m）。由2點求得 k = (250 − 150)/(200 − 100) = 1.0 MPa·√m，σ₀ = 150 − 1.0 × 100 = 50 MPa，因此4 µm時 σy = 50 + 1.0 × 500 = 550 MPa。約950 MPa 是以為降伏應力與 1/d 成正比而畫直線的錯誤，約278 MPa 是以為降伏應力對晶粒尺寸d呈直線變化而外插的錯誤。強化量與晶粒尺寸的平方根成反比，因此晶粒尺寸每縮為1/4，晶界強化的部分就變為2倍。"},
"heat-treatment-007": {"question": "Al-Cu合金（杜拉鋁系）析出硬化處理的步驟，下列何者正確？", "choices": ["固溶處理 → 急冷 → 時效", "時效 → 固溶處理 → 徐冷", "急冷 → 固溶處理 → 退火"], "explanation": "首先進行固溶處理，保持在高於固溶限的溫度使Cu固溶，再急冷將過飽和固溶體帶到室溫。之後保持在室溫（自然時效）或100〜200℃左右（人工時效），便會生成GP區、θ″相、θ′相等微細且與母相整合或半整合的析出物，阻礙差排運動而提高強度。時效持續過久時，穩定的θ相（Al₂Cu）粗大化而使強度下降，成為過時效。固溶處理後若徐冷，會析出粗大的平衡相而無助於強化，因此急冷不可或缺。"},
"heat-treatment-008": {"question": "下列鋁合金中，無法以析出硬化的熱處理強化（非熱處理型）的是何者？", "choices": ["2000系（Al-Cu系）", "5000系（Al-Mg系）", "6000系（Al-Mg-Si系）"], "explanation": "5000系（Al-Mg系）是以Mg的固溶強化與冷加工的加工硬化獲得強度的非熱處理型合金，耐蝕性與焊接性優異，用於船舶與儲槽。2000系（Al-Cu系）是以杜拉鋁為代表的熱處理型，由Al-Cu系析出物強化。6000系（Al-Mg-Si系）也是以Mg-Si系析出物強化的熱處理型，廣泛用於擠型材。此外，7000系（Al-Zn-Mg系）是強度最高的熱處理型，1000系（純鋁）與3000系（Al-Mn系）則是非熱處理型。要能由合金系判斷強化機制是析出還是加工硬化。"},
"heat-treatment-009": {"question": "關於置換型固溶強化的敘述，下列何者正確？", "choices": ["溶質原子與溶劑原子的大小差異越大，晶格越亂而差排越容易移動，強化效果越小", "增加溶質濃度時，一般強度會下降、延性會上升，因此比純金屬更軟", "溶質原子周圍的晶格應變場與差排交互作用，阻礙差排的運動"], "explanation": "溶質原子的大小與彈性模數與母相原子不同，因此會在其周圍形成晶格應變場。這個應變場與差排的應變場交互作用而牽制差排，因此需要較大的應力才能使差排運動。這就是固溶強化，原子大小的差異（尺寸效應）或彈性模數的差異越大，效果越大。在固溶限的範圍內，增加溶質濃度一般會使強度上升，延性則稍微下降。黃銅（Cu-Zn）、Al-Mg合金、鋼鐵中的Si與Mn等是固溶強化的代表例。"},
"heat-treatment-010": {"question": "將直徑10.0 mm的銅線抽拉成直徑8.0 mm。冷加工度（斷面縮減率）為下列何者？", "choices": ["36%", "20%", "56%"], "explanation": "冷加工度是截面積的縮減率，表示為 %CW = (A₀ − A_d)/A₀ × 100。截面積與直徑的2次方成正比，因此 %CW = (10.0² − 8.0²)/10.0² × 100 = (100 − 64)/100 × 100 = 36%。20%是取直徑縮減率 (10.0 − 8.0)/10.0 的錯誤，56%是除以加工後截面積的錯誤（(100 − 64)/64 ≈ 0.56）。加工度越大，差排密度越高而加工硬化，強度上升但延性下降。加工度也會影響再結晶溫度與再結晶後的晶粒大小。"},
"heat-treatment-011": {"question": "關於將冷加工金屬加熱時的再結晶，下列敘述何者正確？", "choices": ["生成應變少的新晶粒，強度下降而延性恢復", "加工度越大，再結晶溫度越高", "再結晶結束後，即使繼續加熱，晶粒也不會變大"], "explanation": "加熱冷加工的金屬時，首先發生以差排重新排列降低內部應力的回復；在更高溫下，則以累積的應變能為驅動力，產生並成長應變少的新晶粒，即發生再結晶。由於差排密度大幅下降，強度與硬度降低，延性恢復。加工度越大，累積的能量越大，因此再結晶溫度越低。再結晶溫度的標準約為熔點（絕對溫度）的0.3〜0.5倍，但會隨加工度與純度而改變。再結晶後若繼續加熱，為了降低晶界能，晶粒成長會持續進行。"},
"heat-treatment-012": {"question": "某鋁合金在190℃時效時，經10小時達到最高硬度。若時效速率遵循活化能120 kJ/mol的阿瑞尼斯式，在160℃達到最高硬度所需的時間最接近下列何者？R = 8.314 J/(mol·K)。", "choices": ["約1.2小時", "約12小時", "約87小時"], "explanation": "若反應速率與 exp(−Q/RT) 成正比，達到相同狀態所需的時間為 t ∝ exp(Q/RT)。設 T₁ = 463 K、T₂ = 433 K，t₂ = t₁ × exp[(Q/R)(1/T₂ − 1/T₁)] = 10 × exp(14433 × 1.495×10⁻⁴) = 10 × exp(2.16) ≈ 87小時。約1.2小時是把指數的正負號弄反的錯誤，溫度降低時間卻變短。約12小時是以為時間與溫度（℃）成反比的錯誤。僅僅30℃的差異就使時間變為約9倍，這是阿瑞尼斯式強烈的溫度相依性所致。"},
"heat-treatment-013": {"question": "關於鋼的正常化（normalizing）的敘述，下列何者正確？", "choices": ["加熱到沃斯田鐵區後在空氣中冷卻，得到細微而均勻的肥粒鐵與波來鐵組織", "加熱到沃斯田鐵區後在水或油中急冷，使整體成為硬而脆的麻田散鐵組織", "加熱到沃斯田鐵區後在爐中緩慢冷卻，得到最軟、最容易切削與加工的組織"], "explanation": "正常化是將鋼加熱到比A3點（過共析鋼為Acm點）高約30〜50℃的沃斯田鐵區，成為均勻的沃斯田鐵後，在空氣中冷卻（空冷）的處理。鍛造或鑄造產生的粗大組織或不均勻組織，會被調整為晶粒細小之肥粒鐵與波來鐵的標準組織。冷卻比在爐中冷卻的退火快，因此波來鐵變細，強度與韌性略高。以水或油急冷成為麻田散鐵的是淬火。在爐中緩慢冷卻使其軟化的是完全退火，在切削或冷加工前進行。"},
"heat-treatment-014": {"question": "鋼的喬米尼端面淬火試驗所能調查的內容，下列何者正確？", "choices": ["將淬火後的試片以不同溫度回火並量測硬度，比較回火軟化的難易", "將壓痕器壓入淬火後試片的表面，由壓痕深度求出殘留沃斯田鐵的量", "只對加熱後圓棒的一端噴水冷卻，以距端面各距離的硬度比較硬化能"], "explanation": "在喬米尼試驗中，只從下方對沃斯田鐵化後的圓棒（直徑約25 mm）的一端噴水冷卻。距淬火端越遠冷卻速率越慢，因此量測距端面各距離的硬度，就能以1條曲線得到冷卻速率與麻田散鐵生成難易的關係。硬化能高的合金鋼，即使遠離淬火端，硬度也不易下降。淬火端的硬度主要由碳含量決定，硬化能則表現在硬度開始下降的距離上。回火軟化是以改變回火溫度的試驗來調查，殘留沃斯田鐵的量則以X光繞射等量測。"},
"heat-treatment-015": {"question": "某鋼的Ms點為220℃。設淬火產生之麻田散鐵的體積分率遵循Koistinen-Marburger式 f = 1 − exp[−0.011(Ms − T)]（溫度以℃計），淬火到20℃時殘留沃斯田鐵的比例最接近下列何者？", "choices": ["約0%", "約11%", "約89%"], "explanation": "Ms − T = 220 − 20 = 200，因此麻田散鐵的分率為 f = 1 − exp(−0.011 × 200) = 1 − exp(−2.2) ≈ 1 − 0.111 = 0.889。殘留沃斯田鐵是其餘的約11%。約89%是把麻田散鐵的分率誤當成殘留沃斯田鐵的值。約0%是以為冷卻到Ms點以下就會全部變態的錯誤；麻田散鐵的量不是由保持時間，而是由從Ms點冷卻到多低來決定。碳或合金元素多時Ms點下降，因此室溫下的殘留沃斯田鐵增加。殘留沃斯田鐵會在使用中變態而改變尺寸，因此以冷卻到0℃以下的深冷處理來減少。"},
"heat-treatment-016": {"question": "關於鋼的沃斯回火（austempering），下列敘述何者正確？", "choices": ["淬火到略高於Ms點的鹽浴使內外溫度一致，在變態開始前取出空冷，成為麻田散鐵", "淬火到低於鼻部且高於Ms點之溫度的鹽浴並保持，使其完成往變韌鐵的變態", "加熱到A1點以上後在爐中緩慢冷卻，成為粗大的波來鐵而最軟"], "explanation": "沃斯回火是將沃斯田鐵化的鋼淬火到低於TTT圖鼻部且高於Ms點之溫度的鹽浴等，並保持在該溫度，使其完成往變韌鐵之恆溫變態的處理。由於不經過麻田散鐵，淬裂與變形少，韌性有時比相同硬度的淬火回火材更高，用於彈簧、薄件零件與沃斯回火球狀石墨鑄鐵。在變態開始前取出空冷、成為麻田散鐵的是麻回火（麻淬火）。以爐冷成為粗大波來鐵的是完全退火。"},
"heat-treatment-017": {"question": "對軸承鋼（高碳鉻鋼）或工具鋼在淬火前進行球化退火，其主要目的是下列何者？", "choices": ["使層狀或網狀的雪明碳鐵成為粒狀而軟化，使切削或冷加工容易進行", "使層狀波來鐵更微細以提高硬度，即使省略淬火也能使用", "使雪明碳鐵全部固溶於沃斯田鐵，在室溫仍保持沃斯田鐵"], "explanation": "球化退火是將鋼長時間保持在A1點正下方或跨越A1點的溫度，或在其間反覆加熱與冷卻，使波來鐵中層狀的雪明碳鐵，以及過共析鋼晶界上網狀的雪明碳鐵，變成表面能較小的粒狀（球狀）的處理。粒狀的雪明碳鐵分散在肥粒鐵基地中，因此硬度下降，切削性與冷加工性提高，也成為淬火時得到均勻組織的基礎。使波來鐵微細化是正常化的目的，不能代替淬火。這也不是使沃斯田鐵殘留到室溫的處理。"},
"heat-treatment-018": {"question": "主要決定淬火狀態麻田散鐵硬度的是下列何者？設冷卻足夠快，整體都成為麻田散鐵。", "choices": ["Mn、Cr、Mo等合金元素的量，提高硬化能的元素越多越硬", "冷卻速度，即使超過臨界冷卻速度後，冷卻越快越硬", "碳量，過飽和固溶的碳越多越硬"], "explanation": "麻田散鐵的硬度主要由過飽和固溶的碳量決定。這是因為碳使晶格扭曲而強烈阻礙差排運動，硬度隨碳量大幅上升；但超過約0.6〜0.7%後，軟的殘留沃斯田鐵增加，因此淬火狀態鋼的硬度趨於飽和。Mn、Cr、Mo等合金元素會提高硬化能（淬硬的深度），但對整體成為麻田散鐵時的硬度影響不大。此外，只要超過臨界冷卻速度，組織就成為麻田散鐵，因此冷卻得更快硬度也幾乎不變，只會增加淬裂與變形的危險。"},
"heat-treatment-019": {"question": "某鋼的沃斯田鐵往波來鐵的恆溫變態遵循Avrami方程式 f = 1 − exp(−ktⁿ)（f為已變態的分率），n = 3。在某溫度下50%的變態需要100 s時，90%的變態所需的時間最接近下列何者？", "choices": ["約149 s", "約180 s", "約332 s"], "explanation": "f = 0.5 時 kt₅₀ⁿ = ln 2，f = 0.9 時 kt₉₀ⁿ = ln 10，因此 t₉₀/t₅₀ 為 (ln 10/ln 2) 的1/n次方。(2.303/0.693) = 3.32 的1/3次方約為1.49，因此 t₉₀ ≈ 149 s。約332 s是忘了1/n次方的值，約180 s是認為時間與變態分率成正比的值。在Avrami方程式中，成核與成長重疊，變態沿S形曲線進行：起初緩慢，中途加快，最後再度變慢。TTT圖的變態開始線與結束線，是在各溫度下連接例如1%與99%變態所需時間的線。"},
"heat-treatment-020": {"question": "在鋼的高週波淬火中，提高感應加熱電流的頻率時，硬化層的深度會如何？", "choices": ["渦電流容易流到中心，因此硬化層變深", "因集膚效應使電流集中於表面，因此硬化層變淺", "頻率只改變加熱速度，不影響硬化層的深度"], "explanation": "感應加熱是以線圈的交流磁場在鋼中產生渦電流，以其焦耳熱加熱。交流電流因集膚效應集中在表面附近，電流流動的深度（穿透深度）與頻率的平方根成反比，因此頻率越高，加熱越集中於表面，硬化層越淺。所以淺的硬化層選用高頻率，深的硬化層選用低頻率。由於只有表面急速加熱、急冷成為麻田散鐵，內部保持韌性，表面殘留壓縮的殘留應力而提高疲勞強度。頻率不影響深度的說明是錯誤的。"},
"heat-treatment-021": {"question": "將加熱的鋼放入水或油中淬火時，表面的冷卻方式會分階段變化。其說明下列何者正確？", "choices": ["起初覆蓋表面的蒸氣膜阻隔熱而冷卻慢，膜破裂後劇烈沸騰的階段最快，最後以對流緩慢冷卻", "剛放入冷卻液時冷卻最快，之後隨溫差變小，冷卻速度以固定的比例持續下降", "起初劇烈沸騰而冷卻最快，接近冷卻液溫度時蒸氣膜覆蓋表面，最後隔著膜緩慢冷卻"], "explanation": "高溫的鋼放入冷卻液時，首先表面周圍的液體一口氣汽化而形成蒸氣膜。蒸氣不易傳熱，因此在這個蒸氣膜階段冷卻意外地慢。表面溫度下降後，膜無法維持而破裂，液體直接接觸表面而進入劇烈沸騰的階段，靠汽化熱冷卻得最快。溫度再下降而接近冷卻液的沸點時，沸騰停止，成為靠對流的緩慢冷卻。認為剛放入時最快的說明，或認為沸騰之後形成蒸氣膜的說明，都與這個順序不符。蒸氣膜若局部殘留會造成淬火不均，因此要攪動工件或冷卻液，使膜儘早破裂。"},
"heat-treatment-022": {"question": "即使將同一碳鋼的圓棒以相同條件水淬，直徑越大的棒，中心部的硬度越低。關於此現象（質量效應）的說明下列何者正確？", "choices": ["直徑越大，鋼中的碳越往中心偏集，因此中心部麻田散鐵的碳減少，硬度下降", "直徑越大，表面的冷卻越慢，中心部比表面更早成為麻田散鐵而變得較軟", "直徑越大，中心部冷卻越慢，達不到臨界冷卻速度而形成波來鐵或變韌鐵"], "explanation": "淬火時熱從表面散失，因此中心部比表面冷得慢，直徑越大差距越大。中心部的冷卻速度若低於避開CCT圖鼻部所需的臨界冷卻速度，就不會成為麻田散鐵，而形成波來鐵或變韌鐵，硬度下降。這就是質量效應。添加Mn、Cr、Mo等提高硬化能的合金鋼，臨界冷卻速度小，因此即使是粗大的零件也容易淬硬到中心，質量效應小。棒的粗細並不會改變碳的分布。中心部也不會比表面先冷卻，因此認為中心部先成為麻田散鐵的說明也是錯誤的。"},
"heat-treatment-023": {"question": "Ni-Cr鋼等回火後，若在500℃前後的溫度範圍緩慢冷卻，或長時間保持在該溫度範圍，衝擊值有時會大幅下降（回火脆性）。其主要原因與對策的組合下列何者正確？", "choices": ["麻田散鐵在此溫度範圍再度回到沃斯田鐵，將回火溫度提高到A₁點以上即可防止", "P或Sb等偏析於原沃斯田鐵晶界而使晶界弱化，可藉回火後急冷或添加Mo防止", "回火析出的碳化物在此溫度範圍全部固溶而硬度恢復，縮短回火時間即可防止"], "explanation": "這種回火脆性是在回火後緩慢通過500℃前後（約375〜575℃）的溫度範圍，或長時間保持在該範圍時，P、Sb、Sn等雜質元素聚集在淬火前沃斯田鐵的晶界（原沃斯田鐵晶界），減弱晶界的結合而發生。破斷面成為沿晶破壞，延性-脆性轉移溫度上升。除了減少雜質外，對策還有回火後以水冷等急冷使其快速通過此溫度範圍，以及少量添加可抑制偏析影響的Mo。在低於A₁點的回火中不會回到沃斯田鐵，加熱到A₁點以上則會失去淬火組織本身。也沒有碳化物固溶而使硬度恢復的機制。"},
"heat-treatment-024": {"question": "鋼的麻田散鐵形態與含碳量的關係，下列何者正確？", "choices": ["不論含碳量為何，麻田散鐵總是細長的板平行堆疊的形狀，內部結構也相同", "碳少的鋼成為透鏡狀（板狀），碳多的鋼成為板條狀麻田散鐵，碳越高韌性越高", "碳少的鋼成為細長的板條狀，碳多的鋼成為透鏡狀（板狀），高碳者內部含細微雙晶"], "explanation": "碳少的鋼（約0.6%以下）成為細長的板條平行排列成束的板條麻田散鐵，內部是差排密度高的組織，韌性較好。碳多的鋼（約1%以上）成為透鏡狀的板彼此帶有角度形成的透鏡狀（板狀）麻田散鐵，內部含細微的變態雙晶。這種麻田散鐵硬但脆，板與板互相碰撞時也可能產生微小裂縫。介於其間的含碳量則兩者混合。將低碳與高碳的形態互換的說明，或認為與含碳量無關而相同的說明都是錯誤的。Ms點隨含碳量下降，也與這種形態的變化有關。"},
"heat-treatment-025": {"question": "以Andrews式 Ms(℃) = 539 − 423C − 30.4Mn − 17.7Ni − 12.1Cr − 7.5Mo（元素符號為質量%）估計鋼的Ms點。C 0.40%、Mn 0.70%、Cr 1.0%、Mo 0.20%、Ni 0%的Cr-Mo鋼的Ms點最接近下列何者？", "choices": ["約335℃", "約370℃", "約504℃"], "explanation": "各項為 423 × 0.40 = 169.2、30.4 × 0.70 ≈ 21.3、12.1 × 1.0 = 12.1、7.5 × 0.20 = 1.5，因此 Ms ≈ 539 − 169.2 − 21.3 − 12.1 − 1.5 ≈ 335℃。約370℃是只減去碳項的值，約504℃是忘了碳項的值。從式中的係數可知，使Ms點下降最多的是碳，這裡列出的合金元素也都會使Ms點下降。Ms點越低的鋼，淬火到室溫時未完全成為麻田散鐵的殘留沃斯田鐵越多。此式是由有限成分範圍的鋼的數據得到的經驗式，因此對高合金鋼等只能作為參考。"},
"heat-treatment-026": {"question": "淬火像1.0%C工具鋼這樣的過共析鋼時，加熱溫度通常不在Acm點以上，而在Ac₁點與Acm點之間。其理由何者正確？", "choices": ["高於Acm點時，加熱中雪明碳鐵會析出成網狀，即使淬火也不會形成麻田散鐵", "保留一部分粒狀雪明碳鐵以維持耐磨耗性，並防止沃斯田鐵晶粒粗大化與殘留沃斯田鐵增加", "在Ac₁點與Acm點之間碳完全不溶於沃斯田鐵，因此淬火後殘留軟的肥粒鐵而使韌性提高"], "explanation": "把過共析鋼加熱到高於Acm點時，雪明碳鐵全部溶解，沃斯田鐵的碳變多，晶粒也變粗。碳多的沃斯田鐵Ms點低，因此淬火後殘留沃斯田鐵增加，粗大的透鏡狀麻田散鐵也容易造成淬裂。加熱到Ac₁點與Acm點之間時，以球化退火做成粒狀的雪明碳鐵會殘留一部分，沃斯田鐵的碳被抑制在只比共析成分稍多的程度，因此成為麻田散鐵中分散著硬碳化物、耐磨耗性良好的組織。高於Acm點是沃斯田鐵單相，雪明碳鐵是在冷卻時析出的。在二相區，沃斯田鐵中也溶有碳。"},
"heat-treatment-027": {"question": "以Al脫氧的細晶粒鋼，即使為了淬火或滲碳而加熱到沃斯田鐵區，晶粒也不易變粗。其理由，與加熱溫度過高時發生的現象，兩者的組合何者正確？", "choices": ["固溶的Al加快晶界移動使晶粒大小一致。溫度越高Al溶得越多，因此晶粒變得更細", "Al₂O₃膜覆蓋晶界，防止晶粒彼此合併。此膜熔點高，因此無論加熱到何種溫度晶粒都不會變粗", "微細的AlN粒子阻止晶界移動。超過粒子溶解或粗化的溫度時，一部分晶粒會突然長大"], "explanation": "細晶粒鋼中，由Al與鋼中的N形成的微細AlN粒子卡住晶界，晶界要穿過該處需要額外的能量，因此晶界的移動被阻止（Zener釘扎）。不過，加熱溫度變高使AlN溶解，或粒子粗化而數量減少時，只有釘扎脫開處的晶粒會突然長大，成為粗晶粒與細晶粒混在一起的組織（混粒）。因此要為加熱的溫度與時間設定上限。固溶的Al並沒有加快晶界移動使晶粒一致的作用，Al₂O₃也不會像膜一樣覆蓋晶界。Nb或Ti的碳氮化物也用於相同的目的。"},
"heat-treatment-028": {"question": "把鋼的沃斯田鐵在低於鼻部、高於Ms點的溫度恆溫變態時，會生成變韌鐵。在變態溫度較高的一側生成的上變韌鐵，與在接近Ms點的低溫側生成的下變韌鐵，兩者的差異何者正確？", "choices": ["上變韌鐵在肥粒鐵板條間排列粗大碳化物，韌性偏低；下變韌鐵在板狀肥粒鐵內部析出微細碳化物，韌性高", "上變韌鐵在板狀肥粒鐵內部析出微細碳化物，韌性高；下變韌鐵在板條間有膜狀的粗大碳化物，韌性偏低", "兩者都是不含碳化物、只有肥粒鐵的組織，變態溫度只改變硬度，對韌性幾乎沒有影響"], "explanation": "上變韌鐵中，板條狀肥粒鐵成長時排出的碳，累積在板條間殘留的沃斯田鐵中，雪明碳鐵在那裡粗大地排成膜狀，因此裂紋容易擴展，韌性偏低。下變韌鐵中，溫度低，碳無法擴散到遠處，因此微細的碳化物以一定的方向析出在板狀肥粒鐵內部，強度與韌性的平衡良好。沃斯回火常選擇接近Ms點的溫度，就是這個緣故。把上下對調的說明是錯的。一般碳鋼的變韌鐵是含碳化物的肥粒鐵組織，變態溫度不只改變硬度，也大幅改變韌性。"},
"heat-treatment-029": {"question": "設回火的效果由回火參數 P = T(20 + log₁₀t)（T為絕對溫度，t為時間，單位為h）決定。要以550℃回火得到與600℃回火1小時相同的硬度，所需時間最接近下列何者？", "choices": ["約66小時", "約1.1小時", "約16小時"], "explanation": "600℃（873 K）1小時為 P = 873 × (20 + 0) = 17460。要在550℃（823 K）得到相同的P，20 + log₁₀t = 17460/823 ≈ 21.22，log₁₀t ≈ 1.22，t ≈ 16小時。溫度只降低50 K 時間就變成十幾倍，是因為回火是擴散造成的熱活化過程，時間只以對數作用。約66小時是溫度直接以℃計算的值，約1.1小時是只把時間延長溫度比 873/823 倍的值。此參數（Hollomon-Jaffe參數）用來作為改變溫度與時間的組合、選擇得到相同硬度之條件時的參考。"},
"heat-treatment-030": {"question": "在Al-Cu系的時效硬化型鋁合金中，固溶處理溫度的選擇方式何者正確？", "choices": ["加熱到高於共晶溫度使一部分熔化，從液相急冷時Cu過飽和固溶得最多，強度最高", "高於使Cu全部固溶的固溶限線、低於共晶溫度的範圍，以避免晶界偏析部的局部熔化", "在低於固溶限線的溫度保持越久Cu固溶得越好，因此在與時效溫度相同程度的低溫固溶"], "explanation": "固溶處理要把含Cu的第二相全部溶解成單相固溶體，因此加熱到高於由合金成分決定的固溶限線（固溶線）的溫度。另一方面，鑄造或加工殘留的Cu偏析部在共晶溫度開始熔化，加熱超過該溫度時晶界會局部熔化（過燒），冷卻後晶界留下粗大的共晶或空隙，強度與延性大幅下降，之後的熱處理也無法恢復。Al-Cu二元系的共晶溫度為548℃，有些合金可用的溫度範圍很窄，因此爐溫的管理很重要。在低於固溶限線的溫度，第二相會未溶而殘留，時效時能析出的Cu減少，硬化變小。"}
}

File: data/i18n/zh-hant/questions/nanomaterials.json
{
"nanomaterials-001": {"question": "設直徑20 nm的球形TiO₂奈米粒子（密度4.0 g/cm³）全部大小相同且各自分散。每1 g粉末的表面積（比表面積）最接近下列何者？", "choices": ["約37.5 m²/g", "約75 m²/g", "約150 m²/g"], "explanation": "將1個球的表面積 πd² 除以質量 ρπd³/6，得到單位質量的比表面積 S = 6/(ρd)。代入 ρ = 4.0 g/cm³ = 4.0×10⁶ g/m³、d = 20×10⁻⁹ m，S = 6/(4.0×10⁶ × 20×10⁻⁹) = 6/0.080 = 75 m²/g。約150 m²/g 是在式中的 d 代入半徑10 nm的值，約37.5 m²/g 是在以半徑表示的式 S = 3/(ρr) 的 r 代入直徑20 nm的值。比表面積與粒徑成反比，因此粒徑減半時變為2倍。實際的粉末中粒子彼此接觸、團聚，因此量測值通常比這個計算值小。"},
"nanomaterials-002": {"question": "金、錫等金屬的奈米粒子，在粒徑縮小到數nm時，會在低於塊材熔點的溫度熔化。這種熔點下降的主要原因，下列何者正確？", "choices": ["表面原子的比例增加，表面能使固體的自由能升高，因此液體在較低溫度下就較穩定", "粒徑到數nm時，量子尺寸效應使能隙變寬，金屬鍵減弱而原子容易移動，因此容易熔化", "粒子越小，每個原子的熔解熱越大，只要較少的加熱就能從表面到內部一口氣進行熔化"], "explanation": "表面原子失去了部分鍵結，因此粒子的自由能中會加上表面能項。粒徑越小，表面原子的比例越大，固體的自由能被推高，因此固體與液體自由能相等的溫度，也就是熔點會下降（吉布斯-湯姆森效應）。考慮固液界面能，熔點的下降量大致與粒徑成反比。量子尺寸效應是電子能階的問題，並不是金屬熔點下降的主因。此外，奈米粒子的熔解熱反而有變小的傾向，「熔解熱變大所以容易熔化」的說法方向相反。"},
"nanomaterials-003": {"question": "設球形金屬奈米粒子的熔點可用直徑d近似為 Tm(d) = Tm∞(1 − β/d)。設金的塊材熔點 Tm∞ = 1337 K，β 為假設的模型值 1.0 nm，直徑5.0 nm的金奈米粒子熔點最接近下列何者？", "choices": ["約802 K", "約1604 K", "約1070 K"], "explanation": "β/d = 1.0/5.0 = 0.20，因此 Tm(d) = 1337 × (1 − 0.20) = 1337 × 0.80 ≈ 1070 K（約796℃）。也就是在比塊材金低約270 K的溫度熔化。約802 K 是 d 代入半徑2.5 nm而得 1 − 0.40 的值，約1604 K 是把正負號弄反成 (1 + β/d) 的值，變成奈米粒子熔點上升。此式是由表面能的貢獻與粒徑成反比所導出的近似，β = 1.0 nm 是本題假設的值。實際的 β 隨金屬、粒子形狀與周圍物質而變，粒徑縮小到2 nm左右時近似也會變粗略，因此可能與實測熔點有偏差。"},
"nanomaterials-004": {"question": "單壁奈米碳管的電子性質，由表示石墨烯捲繞方向的掌性指數(n, m)決定，n − m 為3的倍數時呈金屬性，否則呈半導體性。下列何者呈金屬性？", "choices": ["(6, 6)的扶手椅型", "(10, 0)的鋸齒型", "(7, 5)的掌性型"], "explanation": "單壁奈米碳管是將1片石墨烯捲成以掌性向量 Ch = na₁ + ma₂ 為圓周的圓筒。通過石墨烯能帶相接之K點的波數，是否在管的圓周方向被容許，決定其為金屬性或半導體性，其條件為 n − m = 3的倍數。(6, 6)的 n − m = 0，因此呈金屬性，n = m 的扶手椅型全部呈金屬性。(10, 0)的 n − m = 10，(7, 5)的 n − m = 2，兩者都不是3的倍數，因此呈半導體性。鋸齒型（m = 0）只有在 n 為3的倍數時呈金屬性。隨機選擇掌性指數時，大約3分之1呈金屬性，3分之2呈半導體性。"},
"nanomaterials-005": {"question": "單壁奈米碳管的直徑，以石墨烯的晶格常數 a = 0.246 nm 表示為 d = a√(n² + nm + m²)/π。掌性指數(10, 10)的奈米碳管直徑最接近下列何者？", "choices": ["約0.78 nm", "約1.36 nm", "約4.26 nm"], "explanation": "n² + nm + m² = 100 + 100 + 100 = 300，因此 √300 ≈ 17.32。掌性向量的長度（圓周）為 0.246 × 17.32 ≈ 4.26 nm，除以π得直徑 d ≈ 1.36 nm。約4.26 nm 是忘了除以π而把圓周當成直徑的值。約0.78 nm 是以 C–C鍵長 0.142 nm 取代晶格常數 a = 0.246 nm 的值，弄錯了 a = √3 × 0.142 nm 的關係。(10, 10)是扶手椅型，因此呈金屬性。單壁奈米碳管的直徑多為約1〜2 nm。"},
"nanomaterials-006": {"question": "關於石墨烯結構與性質的敘述，下列何者正確？", "choices": ["碳原子以sp³鍵連成四面體狀的單原子層，與鑽石一樣是不導電的絕緣體", "碳原子以sp²鍵排成六角形的單原子層，但量子尺寸效應使其成為能隙1 eV以上的半導體", "碳原子以sp²鍵排成六角形（蜂巢）狀的單原子層，能隙幾乎為零，而且面內的電子遷移率非常高"], "explanation": "石墨烯是只取出石墨1層的材料，碳原子以sp²混成的強共價鍵形成蜂巢狀的六角形網。導電帶與價電帶只在布里淵區的K點與K′點以點相接（狄拉克錐），因此顯示能隙幾乎為零的半金屬性質，載子遷移率即使在室溫下也非常高。面內的sp²鍵極強，因此面內的強度、彈性模數與熱導率也顯示很高的值。以sp³四面體鍵成為絕緣體是鑽石的特徵。此外，乾淨的單層石墨烯不具有1 eV等級的能隙。要打開能隙，需要做成窄的奈米帶，或對2層石墨烯施加垂直電場等方法。"},
"nanomaterials-007": {"question": "在CdSe量子點（塊材能隙1.74 eV）中，假設侷限造成的能量增加與半徑R的2次方成反比的簡單模型，R = 3.0 nm 時為0.30 eV。R = 2.0 nm 的量子點的等效能隙最接近下列何者？忽略電子與電洞的庫侖交互作用。", "choices": ["約2.19 eV", "約2.42 eV", "約2.75 eV"], "explanation": "侷限能與1/R²成正比，因此由 R = 3.0 nm 變為2.0 nm 時，成為 (3.0/2.0)² = 2.25倍的 0.30 × 2.25 = 0.675 eV。等效能隙為 1.74 + 0.675 ≈ 2.42 eV，發光波長的估計為 1240/2.42 ≈ 513 nm（綠色）。R = 3.0 nm 時為 2.04 eV（約608 nm，橙〜紅色），因此越小波長越短。約2.19 eV 是與1/R成正比、約2.75 eV 是與1/R³成正比時的值。在實際的量子點中，粒徑小時有效質量近似不易成立（能帶的非拋物線性），侷限能的增加通常比1/R²緩和，因此這個值只是估計。"},
"nanomaterials-008": {"question": "奈米材料的製作方法，可分為將大材料細化的由上而下法，與將原子或分子組裝起來的由下而上法。屬於由下而上法的是下列何者？", "choices": ["以球磨長時間粉碎粉末，藉粒子間反覆碰撞製成奈米尺寸粒子的方法", "沿光微影描繪的圖案進行蝕刻，將薄膜切削成奈米尺度的方法", "在溶液中還原金屬鹽或熱分解前驅物，經成核與成長生成奈米粒子"], "explanation": "溶液中的還原或熱分解（化學液相合成）是原子或分子聚集成核，再成長為粒子的由下而上法。溶膠-凝膠法、氣相凝結、以CVD成長奈米碳管也同樣屬於由下而上法。球磨粉碎是將大粒子以機械方式粉碎變小的由上而下法，裝置簡單、容易量產，但粒徑分布容易變寬，也會有研磨介質混入雜質與導入應變的問題。微影與蝕刻也是從大的膜去除不需要部分的由上而下法，優點是能精密決定形狀與位置。由下而上法容易以原子等級使粒徑與形狀一致，但量產與配置的控制是其課題。"},
"nanomaterials-009": {"question": "以熱注入法（將前驅物一口氣注入高溫溶劑的方法）容易得到粒徑一致（單分散）的奈米粒子，其理由下列何者正確？", "choices": ["注入後成核集中在短時間內，之後過飽和度下降而不再產生新核，只進行成長", "逐次少量加入前驅物而長時間持續成核，使不同時刻生成的核大小平均化而一致", "在高溫下長時間保持以進行奧斯華熟化，小粒子追上大粒子而使分布變窄"], "explanation": "製造單分散粒子的想法以LaMer模型說明。將前驅物一口氣加入高溫溶劑時，單體濃度超過成核的臨界過飽和度，在短時間內同時生成大量的核（爆發成核）。成核後單體被消耗，濃度降到臨界以下，之後不再產生新核，既有的核以相同方式成長，因此粒徑一致。若成核持續很久，早生成的核與晚生成的核大小不同，分布反而變寬。奧斯華熟化是小粒子溶解、大粒子變粗的現象，並非小粒子追上大粒子，在單體不足的階段進行時，一般會使分布變寬。"},
"nanomaterials-010": {"question": "為了使分散在水中的氧化物奈米粒子不團聚沉降，適當的方法為下列何者？", "choices": ["將pH調到粒子的等電點，使表面電荷為零，讓粒子之間不再以電力互相吸引", "使pH充分遠離等電點而使表面帶電，加大界達電位的絕對值", "多加入氯化鈉等電解質來提高離子強度，使粒子周圍的電雙層變厚"], "explanation": "奈米粒子比表面積大，容易因凡得瓦引力互相黏附而團聚。水中的氧化物粒子，表面羥基隨pH接受或釋出質子而帶電，在周圍形成電雙層。使pH遠離等電點、加大界達電位的絕對值（標準為數十mV以上）時，粒子間的靜電排斥勝過引力，分散穩定（DLVO理論）。在等電點表面電荷幾乎為零，排斥消失，因此最容易團聚。加入大量電解質時，電雙層被壓縮變薄，排斥作用所及的距離變短，因此團聚反而加劇。吸附高分子分散劑所產生的立體排斥，也是常用的方法。"},
"nanomaterials-011": {"question": "量測粉末比表面積的BET法原理，下列何者正確？", "choices": ["於約77 K改變壓力測氮吸附量，以BET式求單分子層吸附量再換算表面積", "由XRD繞射峰的半高寬以謝樂公式求出微晶大小，再假設粒子為球形換算成表面積", "將粉末分散在液體中量測雷射光的散射，再由所得粒徑分布假設為球形計算表面積"], "explanation": "BET法是在液態氮溫度（約77 K）下使氮等氣體物理吸附於粉末，改變相對壓力同時量測吸附量的方法。將處理多分子層吸附的BET式，通常套用在相對壓力約0.05〜0.3範圍的數據上，求出單分子層吸附量 vm，再乘以1個氮分子所占的面積（約0.162 nm²）得到表面積。其特徵是能得到包含氣體分子可進入之開放細孔內表面在內的實際表面積。由XRD半高寬求得的是以謝樂公式算出的微晶大小，並不是粒子的表面積本身。雷射繞射、散射可得知粒子（包含團聚體）的大小分布，但不反映表面的凹凸與細孔。"},
"nanomaterials-012": {"question": "某氧化鋁奈米粉末以TEM觀察的一次粒子直徑約為30 nm，由BET比表面積假設為球形求得的粒徑也約為30 nm。然而分散在水中以動態光散射量測的平均粒徑約為400 nm。對此結果最適當的解釋為下列何者？", "choices": ["粒子內部有許多封閉細孔，BET法把表面積量得過大，因此BET粒徑偏小", "粒子每1個都是約400 nm的單晶，TEM與BET法都只看到表面的凹凸", "一次粒子約為30 nm，但在液中以許多一次粒子聚集而成、約400 nm的團聚體（二次粒子）運動"], "explanation": "BET法計算的是氣體分子能到達的表面，因此即使一次粒子以點接觸聚集，其表面幾乎全部都會被量到。由TEM的一次粒徑與BET粒徑（d = 6/(ρS)）一致，可認為一次粒子的大小約為30 nm，內部細孔等也很少。另一方面，動態光散射量測的是在液中一起運動的粒子集合體大小，因此約400 nm這個值表示一次粒子團聚而成的二次粒子大小。氣體無法進入封閉細孔，因此不會成為BET法把表面積量得過大的原因。既然TEM看得到一次粒子，400 nm單晶的解釋也不符合。以分散劑或超音波處理打散團聚後，液中的粒徑就會變小。"},
"nanomaterials-013": {"question": "在直徑2.0 nm的球形金屬奈米粒子中，把位於從表面起厚度0.25 nm（視為1層原子）之殼層中的原子視為表面原子。設原子在粒子中均勻分布，表面原子占全部原子的比例最接近下列何者？", "choices": ["約25%", "約58%", "約42%"], "explanation": "除去表面殼層後，內部球的直徑為 2.0 − 2 × 0.25 = 1.5 nm。原子數與體積成正比，因此內部原子的比例為 (1.5/2.0)³ = 0.75³ ≈ 0.42，表面原子的比例為其餘的 1 − 0.42 ≈ 0.58，約58%。約42%是把內部原子的比例誤當成表面比例的值。約25%是把殼層厚度之比 2 × 0.25/2.0 直接當作長度比使用的錯誤，沒有考慮體積隨直徑的3次方變化。粒徑為數nm時，半數以上的原子位於表面，因此表面能與表面原子的低配位數會大幅左右熔點與觸媒活性等性質。"},
"nanomaterials-014": {"question": "將直徑約20 nm的金奈米粒子分散在水中的液體，與金塊不同而看起來是紅色的。主要理由下列何者正確？", "choices": ["量子尺寸效應使金打開能隙，強烈發出對應該能量的紅光", "粒子表面氧化而形成紅色的氧化金膜，該膜的顏色被看成整個液體的顏色", "傳導電子與光共振而集體振盪的局域表面電漿共振，強烈吸收綠光（約520 nm）"], "explanation": "在金奈米粒子中，粒子內的傳導電子受光的電場驅動而集體振盪，在某一波長共振而強烈吸收與散射光。這就是局域表面電漿共振，球形的金粒子會吸收波長約520 nm的綠光，因此透射光看起來是互補色的紅色。共振波長隨粒子的大小、形狀與周圍介質的折射率而改變，因此粒子團聚時液體的顏色會變成紫色或藍色。在直徑20 nm的金屬粒子中，電子的能階可視為連續，並不是打開能隙而發光。金是不易氧化的貴金屬，表面不會形成氧化物膜。這個現象也曾用於中世紀彩繪玻璃的紅色。"},
"nanomaterials-015": {"question": "使高分子分散劑吸附在奈米粒子表面以防止團聚的立體穩定化，其特徵下列何者正確？", "choices": ["表面的高分子鏈彼此重疊時產生排斥，因此在離子強度高的液體或非水系溶劑中也容易保持分散", "是增加粒子表面電荷以加強靜電排斥的方法，因此加入電解質後排斥會立刻減弱而失去效果", "1條高分子鏈吸附在多個粒子上形成架橋，在整體中形成網絡，支撐粒子連同團聚體不使其沉降"], "explanation": "在立體穩定化中，吸附在粒子表面的高分子鏈在溶劑中伸展。2個粒子接近而高分子鏈的層重疊時，鏈可活動的範圍變窄使熵下降，局部的高分子濃度也上升，因此產生使粒子分開方向的排斥。這種排斥不依賴表面電荷，因此在含大量鹽的液體，或不易形成電雙層的有機溶劑中也能作用，這是與靜電穩定化的一大差異。以表面電荷產生排斥是靜電穩定化的說明，被電解質減弱也是靜電穩定化的性質。1條鏈連接多個粒子是架橋絮凝，在高分子的用量少時發生，是團聚而非分散的原因。"},
"nanomaterials-016": {"question": "直徑10 nm的球形金屬奈米粒子內部，因表面應力而受到拉普拉斯壓力 ΔP = 2γ/r（r 為半徑）。設 γ = 1.5 N/m，ΔP 最接近下列何者？", "choices": ["約300 MPa", "約1.2 GPa", "約600 MPa"], "explanation": "半徑為 r = 5.0 nm，因此 ΔP = 2 × 1.5/(5.0×10⁻⁹) = 6.0×10⁸ Pa，約600 MPa。約300 MPa是用直徑10 nm代替半徑的值。約1.2 GPa是取 ΔP = 4γ/r 的值，這是具有內外2個表面的肥皂泡膜的式子。彎曲的表面會壓縮內側，因此半徑越小內部壓力越大，數nm的粒子可達數百MPa到GPa的程度。因此金等小粒子的晶格常數，有時會測得比塊材稍小。表面曲率造成的壓力，也與粒子越小溶解度與蒸氣壓越高的原因有關。"},
"nanomaterials-017": {"question": "富勒烯是每個碳原子各與3個原子鍵結，只以五員環與六員環形成封閉籠狀的分子。利用歐拉多面體定理（頂點 − 邊 + 面 = 2），C₈₄ 的六員環數目為下列何者？", "choices": ["44個", "32個", "42個"], "explanation": "頂點是84個原子，每個原子伸出3條鍵，1條鍵由2個原子共有，因此邊為 84 × 3/2 = 126 條。由歐拉定理，面為 2 − 84 + 126 = 44 個。設五員環為 p、六員環為 h，每條邊由2個面共有，因此 5p + 6h = 2 × 126 = 252，再由 p + h = 44 得 p = 12、h = 32。44個是包含五員環在內的面的總數，42個是把原子數的一半當作六員環數的值。由此計算可知，不論籠子大小，五員環都正好是12個，六員環以原子數 n 表示為 n/2 − 10 個，C₆₀ 為20個。"},
"nanomaterials-018": {"question": "把CdSe量子點的表面以ZnS的薄殼覆蓋成核殼結構，發光效率與穩定性會大幅提高。其主要理由何者正確？", "choices": ["能隙大的ZnS封住表面的懸鍵，並把電子與電洞侷限在核心，因此經由表面能階的非輻射復合減少", "ZnS殼使整個粒子變大，量子侷限減弱而能隙變寬，因此強烈發出能量高的光", "ZnS的能隙比CdSe小，因此被激發的電子與電洞移到殼層，在殼中復合而強烈發光"], "explanation": "奈米粒子的原子多半位於表面，表面的懸鍵會在能隙中形成能階。被激發的電子或電洞被這些能階捕獲時，會發生不發光而變成熱的非輻射復合，使發光效率下降。以能隙約3.7 eV、比CdSe（約1.7 eV）大的ZnS覆蓋，表面的鍵結得以整齊，同時電子與電洞被侷限在CdSe核心而遠離表面，因此效率提高，也更耐氧化。侷限減弱時能隙會變窄，說變寬是錯的（加上殼層後發光會稍微往長波長側偏移）。說ZnS的能隙較小也正好相反。"},
"nanomaterials-019": {"question": "使金屬晶粒細化會提高強度，但據報導，晶粒尺寸在數十nm以下的奈米晶，再細化時強度的增加會變緩，小於約10 nm左右時強度反而下降（反霍爾-佩奇）。其主要理由何者正確？", "choices": ["晶粒越小，晶粒內的差排增加過多而加工硬化進行，變脆而在降伏前以低應力破裂", "晶粒越小，表面能使熔點下降，即使在室溫晶粒也會熔化而像液體般變形", "晶粒內的差排無法堆積，而由占體積很大部分的晶界的滑動或晶粒的旋轉來承擔變形"], "explanation": "霍爾-佩奇關係是基於「堆積在晶界前的差排列，其前端的應力使相鄰晶粒發生滑移」的想法。晶粒尺寸小於數十nm時，晶粒內幾乎無法形成差排源與堆積的列，這個機制就不再作用。取而代之的是，晶粒尺寸10 nm時，原子的1成以上位於晶界或其附近，因此沿晶界的滑動、晶粒的旋轉、從晶界放出差排等由晶界承擔的變形成為主體，晶粒再細化時強度會到頂或下降。原因是晶粒內不易累積差排，因此說差排增加過多正好相反。熔點下降是孤立奈米粒子的性質，緻密多晶體的晶粒不會在室溫熔化。"},
"nanomaterials-020": {"question": "層狀的MoS₂在厚晶體時幾乎不發光，但剝離到只剩1層時會強烈發光。其理由何者正確？", "choices": ["成為1層時能隙幾乎為零，變成像石墨烯那樣的金屬性質，由傳導電子發光", "侷限使能帶的形狀改變，由間接能隙型（約1.3 eV）變為直接能隙型（約1.9 eV）", "成為1層時層間的缺陷消失，因此在維持間接能隙型的情況下非輻射復合減少，發光效率提高"], "explanation": "MoS₂ 是以S原子層夾住Mo原子層而成的層，藉凡得瓦力疊合而成的晶體。厚的晶體是能隙約1.3 eV的間接能隙型半導體，發光需要聲子參與，因此幾乎不發光。減少層數時，受層間交互作用影響的間接能帶邊緣的能量上升，到1層時直接躍遷的能隙（約1.9 eV）反而較小，變成直接能隙型半導體。因此1層時發光效率提高好幾個數量級。1層時能隙並不會變成零，與石墨烯不同，仍然是半導體。只是減少缺陷，並不會改變因間接能隙型而造成的發光微弱。"}
}

File: data/i18n/zh-hant/questions/phase-diagram.json
{
"phase-diagram-001": {"question": "在壓力固定下，二元系共晶點（液相與2個固相共存的點）的自由度為下列何者？", "choices": ["0", "1", "2"], "explanation": "吉布斯相律為 F = C − P + 2，但對於壓力固定的凝聚系，使用 F = C − P + 1。二元系（C = 2）的共晶點有液相L、α、β 3相共存（P = 3），因此 F = 2 − 3 + 1 = 0，是溫度與各相成分都唯一確定的不變點。所以共晶成分的合金在固定溫度下凝固，冷卻曲線上會出現溫度停滯。1是把包含壓力變數的 F = C − P + 2 套用到壓力固定的相圖上的錯誤。2是單相區（P = 1）的自由度，即溫度與成分可以獨立改變的狀態。"},
"phase-diagram-002": {"question": "在液相與固相中都能以全成分互溶、形成完全互溶型相圖的二元系代表例是下列何者？", "choices": ["Pb-Sn系", "Cu-Ni系", "Fe-C系"], "explanation": "Cu與Ni都是FCC結構，原子半徑的差約2%而很小，電負度與價數也相近，因此滿足休姆-羅瑟里法則，在全成分範圍形成置換型固溶體。其相圖是由液相線與固相線2條曲線圍成透鏡狀兩相區的完全互溶型。Pb-Sn系在固相中的溶解度有限，是在183℃有共晶點的共晶型代表例。Fe-C系中碳進入晶格間隙形成間隙型固溶，溶解度小，相圖包含共晶、共析、包晶各反應而相當複雜。"},
"phase-diagram-003": {"question": "在Cu-Ni系中，將35 wt%Ni的合金保持在某溫度時，液相（31.5 wt%Ni）與固相α（42.5 wt%Ni）2相共存。液相的質量分率最接近下列何者？", "choices": ["約0.32", "約0.68", "約0.82"], "explanation": "槓桿法則是以合金成分到另一側相成分的距離，除以連結線全長，求出某一相的分率。液相的分率為 W_L = (Cα − C₀)/(Cα − C_L) = (42.5 − 35)/(42.5 − 31.5) = 7.5/11.0 ≈ 0.68。約0.32是取同側距離 (35 − 31.5)/11.0 的錯誤，這相當於α的分率。約0.82是取合金成分與固相成分之比 35/42.5 的錯誤，並不是槓桿法則。2相分率的和必定為1，求出其中一個後可以用來驗算。"},
"phase-diagram-004": {"question": "設Pb-Sn系的共晶溫度為183℃，共晶成分為61.9 wt%Sn，該溫度下α相的成分為18.3 wt%Sn，β相的成分為97.8 wt%Sn。將30 wt%Sn的合金平衡冷卻至剛低於共晶溫度時，共晶組織在顯微組織中所占的質量分率最接近下列何者？", "choices": ["約0.27", "約0.73", "約0.15"], "explanation": "共晶組織是剛高於共晶溫度時殘留的液相（61.9 wt%Sn）直接經共晶反應轉變而成。因此在剛高於共晶溫度的 α + L 區使用槓桿法則，得 W_共晶 = W_L = (30 − 18.3)/(61.9 − 18.3) = 11.7/43.6 ≈ 0.27。約0.73是其餘初晶α的分率，是取了另一側距離的錯誤。約0.15是剛低於共晶溫度時β相全體的分率 (30 − 18.3)/(97.8 − 18.3)。β相全部存在於共晶組織中，但共晶組織中也含有α，因此兩者不一致。區分組織（初晶、共晶）與相（α、β）是這類題目的重點。"},
"phase-diagram-005": {"question": "表示包晶反應的式子，下列何者正確？以冷卻時的方向表示。", "choices": ["L → α + β", "γ → α + β", "L + α → β"], "explanation": "包晶反應是冷卻時液相L與先析出的固相α反應，生成另一個固相β的反應 L + α → β。新的β相包覆著α晶粒生成，因此得名。在Fe-C系中約1495℃發生 δ + L → γ，在Cu-Zn系與Cu-Sn系中也常見。L → α + β 是由液相同時生成2個固相的共晶反應，γ → α + β 是由固相生成2個固相的共析反應（如Fe-C系的 γ → α + Fe₃C）。包晶反應中生成的β覆蓋α而阻礙擴散，因此在實際凝固中反應無法進行完全，α容易殘留。"},
"phase-diagram-006": {"question": "關於Fe-Fe₃C系相圖共析點的敘述，下列何者正確？", "choices": ["約0.76 wt%C、727℃時發生 γ → α + Fe₃C，生成波來鐵", "約4.3 wt%C、1147℃時發生 L → γ + Fe₃C，生成層狀波來鐵", "約0.022 wt%C、912℃時發生 γ → α，生成變韌鐵"], "explanation": "Fe-Fe₃C系的共析點約為0.76 wt%C、727℃，沃斯田鐵（γ）轉變為肥粒鐵（α）與雪明碳鐵（Fe₃C）的層狀組織，即波來鐵。約4.3 wt%C、1147℃的反應是有液相參與的共晶反應，生成的組織是粒滴斑鐵，不是波來鐵。0.022 wt%C是727℃時α的最大固溶限，912℃是純鐵 γ → α 變態的溫度。變韌鐵不出現在平衡相圖上，是由過冷沃斯田鐵在中間溫度範圍生成的非平衡組織。含碳量低於共析成分的鋼稱為亞共析鋼，高於共析成分的稱為過共析鋼。"},
"phase-diagram-007": {"question": "將0.40 wt%C的亞共析鋼平衡冷卻至剛低於727℃。初析肥粒鐵的質量分率最接近下列何者？設共析成分為0.76 wt%C，727℃時肥粒鐵的碳濃度為0.022 wt%C，雪明碳鐵為6.70 wt%C。", "choices": ["約0.51", "約0.94", "約0.49"], "explanation": "初析肥粒鐵是在剛高於727℃的 α + γ 區中已經生成的肥粒鐵，其餘的γ全部變成波來鐵。由槓桿法則，W_初析α = (0.76 − 0.40)/(0.76 − 0.022) = 0.36/0.738 ≈ 0.49。約0.51是其餘波來鐵的分率，是取了另一側距離的錯誤。約0.94是視為 α + Fe₃C 2相時肥粒鐵全體的分率 (6.70 − 0.40)/(6.70 − 0.022)，連波來鐵中的肥粒鐵也包含在內。初析肥粒鐵與波來鐵的面積比，是由顯微組織估算亞共析鋼含碳量的線索。"},
"phase-diagram-008": {"question": "將1.2 wt%C的過共析鋼由沃斯田鐵區徐冷時，室溫下得到的組織為下列何者？", "choices": ["初析肥粒鐵與波來鐵", "初析雪明碳鐵與波來鐵", "只有波來鐵"], "explanation": "在含碳量高於共析成分0.76 wt%C的過共析鋼中，冷卻時穿過 Acm 線後，首先在沃斯田鐵的晶界上析出網狀的初析雪明碳鐵。到達727℃時，其餘的沃斯田鐵（約0.76 wt%C）經共析反應變成波來鐵，因此室溫組織為初析雪明碳鐵與波來鐵。初析肥粒鐵與波來鐵是亞共析鋼的組織，只有波來鐵的是共析鋼。晶界上網狀的雪明碳鐵是脆性的原因，因此工具鋼等會以球化退火使雪明碳鐵成為粒狀。"},
"phase-diagram-009": {"question": "碳的最大固溶限在γ鐵（約2.14 wt%）中遠大於α鐵（約0.022 wt%），其主要原因為下列何者？", "choices": ["γ鐵的堆積因子比BCC的α鐵低，原子間空隙的總體積大", "在γ鐵中，碳不是以間隙型，而是取代鐵原子而固溶", "FCC的γ鐵八面體位置的空隙，比BCC的α鐵任何空隙都大"], "explanation": "碳是進入鐵晶格間隙位置的間隙型元素。能放入FCC的γ鐵八面體位置的球，其半徑約為鐵原子半徑的0.41倍；相對地，BCC的α鐵即使是最大的四面體位置也只有約0.29倍，八面體位置只有約0.15倍。因此γ鐵能以較小的畸變容納碳。FCC的堆積因子約為0.74而較高，空隙的總體積反而是堆積因子較低的BCC（堆積因子 約0.68）較大，所以用堆積因子當理由是相反的。關鍵在於BCC的空隙被分成許多小孔。碳不是以置換型，而是以間隙型固溶。"},
"phase-diagram-010": {"question": "將Cu-Ni系合金在液相與固相共存的溫度範圍內保持平衡並冷卻時，液相與固相的成分會如何變化？", "choices": ["兩者都往Ni多的一側移動", "兩者都往Ni少的一側（Cu側）移動", "固相往Ni多的一側、液相往Cu側移動"], "explanation": "在兩相區中，各相的成分是該溫度下連結線的兩端，也就是液相為液相線上、固相為固相線上的成分。在Cu-Ni系中，越靠近熔點高的Ni（約1455℃）一側，液相線與固相線越高，因此降低溫度時連結線兩端都往熔點低的Cu（約1085℃）一側移動。所以隨著冷卻，固相與液相的Ni都減少，而固相的量逐漸增加。認為固相往Ni側移動，是由「最先析出的固相富含Ni」而來的誤解。合金整體的成分不變，這也與槓桿法則所示固相分率增加的結果一致。"},
"phase-diagram-011": {"question": "將Cu-Ni合金像實際鑄造那樣快速冷卻凝固時，樹枝狀晶中心部的成分，下列何者正確？", "choices": ["比合金的平均成分富含Ni", "比合金的平均成分富含Cu，越往外側越富含Ni", "固相內的擴散夠快，因此總是等於平均成分"], "explanation": "凝固初期析出的固相是高溫側連結線端點的成分，因此富含Ni。冷卻快時固相內的擴散跟不上，越晚凝固的外側越富含Cu的層層疊加，殘留下從樹枝狀晶中心往外側成分改變的偏析（核心組織、coring）。因此中心部比平均成分富含Ni。固相內的擴散遠比液相慢，不一定能達到平衡成分。最後凝固的部分熔點較低，再加熱時有局部熔化的危險，因此以均質化退火減少偏析。"},
"phase-diagram-012": {"question": "設Al-Si系在577℃、12.6 wt%Si有共晶點，該溫度下α（Al）相的Si固溶限為1.65 wt%，Si相為幾乎純的Si（100 wt%）。將18 wt%Si的過共晶合金平衡冷卻至剛高於共晶溫度時，初晶Si的質量分率最接近下列何者？", "choices": ["約5.4%", "約16.6%", "約6.2%"], "explanation": "剛高於共晶溫度時，初晶Si與共晶成分（12.6 wt%Si）的液相共存。由槓桿法則，W_初晶Si = (18 − 12.6)/(100 − 12.6) = 5.4/87.4 ≈ 0.062，即約6.2%。約5.4%是直接把成分差 18 − 12.6 當作百分率的錯誤，沒有除以連結線的長度。約16.6%是剛低於共晶溫度時Si相全體的分率 (18 − 1.65)/(100 − 1.65)，連共晶組織中的Si也包含在內。過共晶Al-Si合金中堅硬的初晶Si提供耐磨耗性，因此用於活塞等，並會進行使初晶Si細化的處理。"},
"phase-diagram-013": {"question": "在壓力一定下，將二元系合金由液體冷卻並量測溫度與時間的關係（冷卻曲線）。凝固期間溫度保持一定（曲線變為水平）的是下列何者？", "choices": ["完全互溶型合金由液相線到固相線凝固的期間", "共晶組成的合金凝固的期間", "亞共晶組成的合金中，初晶正在析出的期間"], "explanation": "在壓力一定的二元系中，相律為 F = C − P + 1。共晶組成的合金在液相與2個固相共3相共存下進行凝固，因此 F = 2 − 3 + 1 = 0，直到凝固結束溫度都保持一定（純金屬的凝固也一樣）。完全互溶型合金或亞共晶合金的初晶析出時，液相與固相2相共存，因此 F = 1，凝固一邊降溫、一邊改變各相的成分而進行。此時冷卻曲線不會水平，而是因凝固潛熱使斜率變緩。亞共晶合金在這段緩和的區間之後，接著是共晶溫度的水平區間，因此可由冷卻曲線讀出液相線溫度與共晶溫度。"},
"phase-diagram-014": {"question": "在二元系相圖中，像Mg₂Si這樣具有固定組成比的介金屬化合物如何表示，下列敘述何者正確？", "choices": ["幾乎沒有固溶範圍的化合物以該組成位置的垂直線表示，其兩側為2相區", "化合物不是單一相，而是2個成分金屬細微混合的組織，因此不會出現在相圖上", "化合物一定在比2個成分金屬更低的溫度熔化，因此與共晶點一樣以1個點表示"], "explanation": "介金屬化合物是具有與成分金屬不同之晶體結構的單一相。成分範圍幾乎沒有者，在相圖上畫成其組成（Mg₂Si為Mg與Si的原子數比2:1）位置的垂直線，其兩側為化合物與相鄰相共存的2相區。像Mg₂Si這樣在比Mg高的溫度、不改變組成而熔化（一致熔融）者，可將相圖在該組成處分成2部分，當作Mg-Mg₂Si系與Mg₂Si-Si系2個共晶型相圖來讀。也有成分具有某種程度範圍的中間相，它們成為有寬度的單相區。認為化合物是細微組織的選項，以及認為一定在低溫熔化的選項都是錯的。"},
"phase-diagram-015": {"question": "將1.2 wt%C的過共析鋼平衡冷卻到727℃的正下方。初析雪明碳鐵與波來鐵中的雪明碳鐵合計，雪明碳鐵整體的質量分率最接近下列何者？設727℃時肥粒鐵的碳濃度為0.022 wt%C、雪明碳鐵為6.70 wt%C、共析組成為0.76 wt%C。", "choices": ["約7.4%", "約82%", "約18%"], "explanation": "在727℃的正下方，相只有肥粒鐵與雪明碳鐵2相，因此在兩者的組成之間使用槓桿法則。W_Fe₃C = (1.2 − 0.022)/(6.70 − 0.022) = 1.178/6.678 ≈ 0.176，約18%。約7.4%只是初析雪明碳鐵的分率，是在727℃正上方的沃斯田鐵與雪明碳鐵之間以 (1.2 − 0.76)/(6.70 − 0.76) ≈ 0.074 求得的。雪明碳鐵也存在於波來鐵中，因此整體的分率比這更大。約82%相當於肥粒鐵的分率 1 − 0.176。題目問的是相的分率，還是初析相或波來鐵這類組織的分率，會改變連結線兩端所使用的組成。"},
"phase-diagram-016": {"question": "在壓力一定的二元系中，有一種不變反應 L₁ → α + L₂：冷卻時，某組成的液相L₁分成固相α與組成不同的另一個液相L₂。此反應的名稱與特徵的組合，下列何者正確？", "choices": ["包晶反應，液相包住先晶出的固相而生成新的固相", "偏晶反應，出現在具有液相彼此不互溶之組成範圍（二液相區）的系統", "共晶反應，生成2個固相排列成層狀或棒狀的微細組織"], "explanation": "L₁ → α + L₂ 是偏晶反應。在液體狀態下2個成分也不能在全組成範圍互溶、而具有分成2個液相之範圍（二液相區）的系統中，它出現在該範圍的下端。Cu-Pb系是代表例，凝固後形成鉛分散在銅中的組織，用於軸承合金。由於3相共存，與共晶、包晶一樣，在壓力一定下是自由度0的不變反應。包晶反應為 L + α → β，液相與固相反應生成另一個固相。共晶反應為 L → α + β，生成的相都是固相。"},
"phase-diagram-017": {"question": "在壓力一定的二元系中，合金位於 α + L 二相區時的自由度與其意義的組合，下列何者正確？", "choices": ["自由度為1，決定溫度後，α與液相各自的組成就唯一確定", "自由度為2，即使決定溫度，各相的組成仍隨合金整體的組成而改變", "自由度為0，α與液相只能在某一個溫度共存"], "explanation": "壓力一定的二元系相律為 F = C − P + 1，二相區中 F = 2 − 2 + 1 = 1。可自由選擇的變數只有1個，因此決定溫度後，α的組成取固相線上的值，液相的組成取液相線上的值。連結線的兩端給出各相的組成就是這個緣故；在相同溫度下改變合金整體的組成，改變的只是各相的量（以槓桿法則求得的分率）。自由度0而限於一個溫度的，是3相共存的共晶點等不變點。自由度為2的是單相區。"},
"phase-diagram-018": {"question": "將Fe-C系的共析組成0.76 wt%C換算為原子%，最接近下列何者？設C的原子量為12.01，Fe的原子量為55.85。", "choices": ["約0.16 at%", "約0.76 at%", "約3.4 at%"], "explanation": "以合金100 g來考慮，C為 0.76/12.01 ≈ 0.0633 mol，Fe為 99.24/55.85 ≈ 1.777 mol，因此C的原子分率為 0.0633/(0.0633 + 1.777) ≈ 0.0344，約3.4 at%。C比鐵輕得多，即使質量相同原子數也較多，原子%是質量%的4倍以上。約0.16 at%是把原子量的比反過來相乘的錯誤（0.76 × 12.01/55.85），約0.76 at%是忘了換算的值。相圖有以質量%繪製的，也有以原子%繪製的，請先確認是哪一種刻度再判讀。"},
"phase-diagram-019": {"question": "Fe-C系有Fe-Fe₃C系與Fe-石墨系2種相圖。關於兩者的關係，下列敘述何者正確？", "choices": ["Fe₃C是較穩定的相，石墨是只有在添加Si時才出現的介穩相", "Fe₃C是介穩相，真正的穩定平衡是Fe-石墨系，但鋼中不易生成石墨", "兩者是同一張相圖，只是碳量以質量%或原子%表示的差異"], "explanation": "熱力學上穩定的是石墨，Fe₃C是介穩相。但石墨要成核並成長，碳必須長距離擴散，因此一般鋼冷卻時Fe₃C會先生成，實用上以Fe-Fe₃C系相圖來考慮。Si會促進石墨生成，因此含Si多的鑄鐵依Fe-石墨系晶出石墨。高碳鋼長時間保持在高溫時，也可能發生雪明碳鐵分解生成石墨的情形（石墨化），這是Fe₃C為介穩相的表現。2張相圖的共晶與共析的溫度、組成也略有不同，並非單位的差異。"},
"phase-diagram-020": {"question": "在Al-Cu系中，Cu在Al中的固溶限於548℃達到最大的約5.65 wt%，溫度下降時變小，在室溫附近變得極少。以固溶處理、急冷、時效進行析出硬化的合金，其Cu量的條件下列何者正確？", "choices": ["越接近共晶組成（約33 wt%Cu），時效時析出物越多而大幅硬化", "越超過最大固溶限，固溶處理時所有Cu固溶而大幅硬化", "位於少於最大固溶限、且多於時效溫度下固溶限的範圍"], "explanation": "析出硬化需要在高溫可成為單相固溶體（固溶處理）、在低溫超過固溶限而成為過飽和的組成。在Al-Cu中，Cu量若少於最大固溶限約5.65 wt%，固溶處理可使其全部固溶；若多於時效溫度下的固溶限，過飽和的Cu就會微細析出。實用2000系合金的Cu量為數%就是這個緣故。超過最大固溶限的Cu在固溶處理中也無法完全溶解，以粗大的Al₂Cu殘留而降低韌性。共晶組成的合金大部分是共晶組織，也無法以固溶處理使其成為固溶體。"}
}
