Repository: tatuyaochi-blip/matsci-quiz

# 材料科学教室 Materials Science Room

材料科学を3択問題で学ぶ学習サイト。扱う範囲: 結晶構造・欠陥と拡散・機械的性質から、状態図と熱処理、セラミックス・高分子・電子材料、薄膜とSEM・TEM・XRDなどの材料分析。

姉妹サイト「半導体教室」(semiconroom.com、リポジトリ semicon-quiz)と同じエンジンで作っている。HTML/CSS/JavaScript だけで、`src/` と `data/` から `tools/build.js` で `docs/` を生成する。公開は GitHub Actions(`.github/workflows/pages.yml`)が main への push のたびにビルドして GitHub Pages に出す。`docs/` はコミットしない。

## サイトごとの設定

- `config.json` の `siteName`・`brand`(分野名やトップの見出しなど、UI文言の `{{brand_xxx}}` を埋める)・`icon`(アイコンの色と図柄)
- `noindex: true` の間は全ページに noindex を付ける(確認用の公開)。独自ドメインで一般公開するときに `baseUrl`・`cname` を設定し、`noindex` を外す
- 色は `src/css/style.css` の `--accent` など。保存の名前の頭は `src/js/store.js` の `NS`

File: data/i18n/zh-hant/questions/thin-films.json
{
"thin-films-001": {"question": "關於金屬晶體表面能的敘述，下列何者正確？", "choices": ["表面原子失去部分鍵結而表面能為正，一般堆積越緊密的低指數面越小", "表面原子的相鄰原子較少而能自由移動，比內部原子穩定，因此表面能為負值", "金屬鍵沒有方向性，斷開的鍵數也與晶面無關，因此表面能與晶面的方向無關而固定"], "explanation": "將晶體切開形成表面時，表面原子會失去與相鄰原子的部分鍵結。能量因此升高，所以單位面積多餘的能量，即表面能，為正值。即使金屬鍵沒有方向性，被切斷的鍵數也依晶面而異，像FCC的{111}面這樣原子堆積緊密的面，垂直於面方向的鍵較少，因此表面能較小。所以在晶體的平衡形狀或成長後的粒子上，容易出現低指數的最密面。鍵結越強、熔點越高的金屬表面能越大，鎢約為3 J/m²，鋁約為1 J/m² 左右。"},
"thin-films-002": {"question": "在均質成核中，設形成半徑r的球狀核時的自由能變化為 ΔG = (4/3)πr³ΔGv + 4πr²γ。界面能 γ = 0.10 J/m²、單位體積的自由能變化 ΔGv = −2.0×10⁸ J/m³ 時，臨界核半徑 r* 最接近下列何者？", "choices": ["約0.5 nm", "約2.0 nm", "約1.0 nm"], "explanation": "將ΔG對r微分並令其為0，得 r* = −2γ/ΔGv，r* = 2 × 0.10/(2.0×10⁸) = 1.0×10⁻⁹ m = 1.0 nm。約0.5 nm 是漏掉係數2的 −γ/ΔGv 的值，約2.0 nm 是把臨界核的直徑（2r*）誤當成半徑的值。小於 r* 的胚收縮時能量下降，因此容易消失，只有超過 r* 的核才會持續成長。過冷度越大，|ΔGv| 越大，因此 r* 越小，成核能障 ΔG* = 16πγ³/(3ΔGv²) 也急遽下降，成核變得容易發生。"},
"thin-films-003": {"question": "在異質成核中，設核與基板的接觸角為θ，形成臨界核所需的能量為均質成核的 f(θ) = (2 + cosθ)(1 − cosθ)²/4 倍。θ = 60° 時 f(θ) 最接近下列何者？", "choices": ["約0.16", "約0.63", "1.0（與均質成核相同）"], "explanation": "cos60° = 0.5，因此 f = (2 + 0.5)(1 − 0.5)²/4 = 2.5 × 0.25/4 ≈ 0.16。也就是說，成核能障降為均質成核的約16%，在基板、容器壁或夾雜物上遠比較容易形成核。約0.63是最後忘了除以4的值。此外，θ = 90°（半球狀的核）時 f = 0.50，能障正好是均質成核的一半。θ越接近0（越容易潤濕），f越接近0；θ = 180°（完全不潤濕）時 f = 1，與均質成核相同。鑄造中為了使晶粒細化而進行的接種，就是利用這種異質成核。"},
"thin-films-004": {"question": "在相同過冷度下比較時，異質成核臨界核的曲率半徑與均質成核的臨界核半徑相比會如何？", "choices": ["變小", "變大", "不變"], "explanation": "異質成核的核是以接觸角θ附著在基板上的球冠（球的一部分）形狀。臨界狀態下的曲率半徑只由界面能與單位體積的自由能變化決定，為 r* = −2γ/ΔGv，與均質成核相同。不同之處在於，即使曲率半徑相同，球冠的體積比球小，因此核所需的原子數與能障縮小為 f(θ) 倍。能障下降容易與半徑變小混淆，請注意。有基板也不代表臨界半徑會變大。"},
"thin-films-005": {"question": "在薄膜的成長模式中，關於Stranski-Krastanov（SK）成長的敘述，下列何者正確？", "choices": ["膜與基板的鍵結弱，一開始就以3維島狀散布在基板上成長", "數個原子層的層狀成長後，因應變累積等原因而成長出3維的島", "即使晶格不匹配，也直到最後都逐層成長"], "explanation": "在SK成長中，首先以層狀成長出稱為潤濕層的數個原子層，之後當晶格不匹配造成的應變能累積時，為了緩和應變而成長出3維的島。以GaAs上的InAs（晶格不匹配約7%）自組裝形成量子點是代表例。一開始就以3維島狀成長的是Volmer-Weber（VW）成長，發生在膜原子彼此的鍵結強於膜與基板的鍵結時，常見於氧化物上的金屬膜。直到最後都以層狀成長的是Frank-van der Merwe（FM）成長，理想上發生於晶格匹配的磊晶成長。"},
"thin-films-006": {"question": "設基板的表面能為γs，膜的表面能為γf，膜與基板的界面能為γi。容易發生島狀（Volmer-Weber）成長的條件為下列何者？", "choices": ["γs > γf + γi 時", "γs < γf + γi 時", "與表面能大小無關，在成膜速度慢時"], "explanation": "膜是否潤濕並鋪展在基板上，由表面能的平衡決定。以膜覆蓋基板表面時，基板的表面（γs）被膜的表面（γf）與界面（γi）取代，因此若 γs < γf + γi，不覆蓋時能量較低，膜會聚縮成3維的島。這就是Volmer-Weber成長。反之，若 γs > γf + γi，以膜覆蓋時能量下降，因此以層狀成長。在表面能小的氧化物或玻璃基板上沉積表面能大的金屬時，容易成為島狀就是這個原因。成膜速度與溫度會影響島的密度與大小，但成長模式的基本由能量的大小關係決定。"},
"thin-films-007": {"question": "將矽基板（線膨脹係數2.6×10⁻⁶ K⁻¹）上的鋁膜（楊氏模數70 GPa，蒲松比0.35，線膨脹係數23×10⁻⁶ K⁻¹）由無應力的125℃冷卻至25℃。設基板足夠厚，膜中產生的熱應力 σ = EΔαΔT/(1 − ν) 的方向與大小為下列何者？", "choices": ["壓縮，約220 MPa", "拉伸，約143 MPa", "拉伸，約220 MPa"], "explanation": "Δα = 23×10⁻⁶ − 2.6×10⁻⁶ = 20.4×10⁻⁶ K⁻¹，ΔT = 100 K，因此 σ = 70×10⁹ × 20.4×10⁻⁶ × 100/(1 − 0.35) ≈ 2.2×10⁸ Pa，約220 MPa。冷卻時鋁想要比矽收縮得更多，但受基板拘束而無法收縮，因此膜被拉伸而成為拉伸應力。認為是壓縮是方向弄錯了。約143 MPa 是忘了除以 (1 − ν) 的值。膜在面內2個方向同時受到拘束，處於雙軸應力狀態，因此必須使用雙軸模數 E/(1 − ν)。這種熱應力會成為導線應力遷移與孔洞的原因。"},
"thin-films-008": {"question": "在矽基板上以高溫形成熱氧化膜（SiO₂，線膨脹係數約0.5×10⁻⁶ K⁻¹），再冷卻至室溫。設矽的線膨脹係數約為2.6×10⁻⁶ K⁻¹，因熱膨脹差而在氧化膜中產生的應力為下列何者？", "choices": ["拉伸應力", "壓縮應力", "不產生應力"], "explanation": "冷卻時，矽比SiO₂收縮得更多。SiO₂膜被迫收縮的量多於它本身想收縮的量，因此在面內被壓縮而成為壓縮應力。熱應力的方向可以這樣判斷：膜的線膨脹係數大於基板時，冷卻後為拉伸；小於基板時則為壓縮。與矽上的鋁膜相比，膨脹係數的大小關係相反，因此應力的方向也相反。只要膨脹係數有差異，溫度從成膜溫度改變就會產生應力，因此「不產生應力」的選項是錯誤的。熱氧化膜的壓縮應力約為數百MPa，可由晶圓翹曲的量測求得。"},
"thin-films-009": {"question": "將球狀粒子的直徑由1 µm縮小到10 nm時，單位體積的表面積（比表面積）變為幾倍？", "choices": ["10倍", "100倍", "10000倍"], "explanation": "球的表面積為 4πr²，體積為 (4/3)πr³，因此單位體積的表面積為 3/r，與半徑（直徑）成反比。直徑由1 µm = 1000 nm 變為10 nm，即縮為1/100時，比表面積變為100倍。10倍是取了比值平方根的錯誤，10000倍是與每1個粒子表面積的比（直徑2次方的比）混淆的錯誤。直徑10 nm左右的粒子，全部原子中約有1成位於表面，表面原子的性質對粒子整體的性質影響很大。觸媒之所以使用奈米粒子，是因為比表面積大。"},
"thin-films-010": {"question": "縮小CdSe等半導體奈米晶體（量子點）的粒徑時，發光的顏色會如何改變？", "choices": ["能隙變小，發光往長波長側（紅色側）偏移", "與粒徑無關，發光顏色與塊材相同", "能隙變大，往短波長側（藍色側）偏移"], "explanation": "粒徑縮小到與電子和電洞擴展範圍的標準，即激子的波耳半徑（CdSe約5〜6 nm）相同程度以下時，載子被侷限在狹窄的空間中，能階變成離散且間隔變寬。這就是量子尺寸效應，粒徑越小，等效能隙越大，發光往短波長側（藍色側）偏移。因此即使是相同材料，只要改變粒徑就能調整發光顏色，用於顯示器的色轉換等。縮小後能隙變小的選項是相反的錯誤。與塊材相同顏色，是粒徑遠大於波耳半徑的情形。"},
"thin-films-011": {"question": "在高真空（例如10⁻⁴ Pa左右）下進行真空蒸鍍的主要理由，下列何者正確？", "choices": ["使平均自由徑遠長於蒸發源到基板的距離，讓蒸發的原子不被散射而抵達基板", "降低壓力會使蒸發源的熔點上升，抑制加熱時的突沸，使蒸發速率一直保持穩定", "在真空中沒有對流，基板不易冷卻，使膜的結晶性提高"], "explanation": "平均自由徑與壓力成反比，室溫的空氣在1 Pa 時為數mm，在10⁻⁴ Pa 時可達數十m。若平均自由徑遠長於蒸發源到基板的距離（數十cm〜1 m左右），蒸發的原子幾乎不與殘留氣體碰撞，直線抵達基板。也能防止殘留氣體中的氧或水被膜吸收而造成的汙染。降低壓力，熔點幾乎不變，而且周圍壓力較低，蒸發反而更容易發生。在真空中沒有對流造成的熱進出，但提高膜的結晶性並不是使用高真空的主要目的。"},
"thin-films-012": {"question": "將母相中分散著大小不同析出物粒子的合金在高溫下長時間保持時，所發生的奧斯華熟化（Ostwald ripening），下列敘述何者正確？", "choices": ["越小的粒子周圍溶解度越高，因此溶解消失，其原子擴散到大粒子而使大粒子成長", "越大的粒子周圍溶解度越高，因此大粒子溶解、小粒子成長，大小逐漸一致", "只靠粒子直接碰撞合併，使平均粒徑變大"], "explanation": "曲率半徑小的粒子，其化學位能因界面能而較高，周圍母相中的平衡溶解度也較高（吉布斯-湯姆森效應）。因此小粒子周圍的溶質濃度高，大粒子周圍的溶質濃度低，溶質由小粒子擴散到大粒子。如此一來小粒子消失、大粒子成長，整體的界面面積（界面能）逐漸減少。這是析出強化合金過時效軟化與奈米粒子粗大化的主要原因。溶解度大小關係相反的選項是錯誤的，粒子的碰撞合併則是與奧斯華熟化不同的機制。"},
"thin-films-013": {"question": "在晶格常數稍有不同的單晶基板上磊晶成長薄膜。膜厚與界面狀態的關係，下列何者正確？", "choices": ["與膜厚無關，從成長一開始就導入錯配差排，膜始終以自身原本的晶格常數成長", "膜越厚彈性應變越小，因此不論多厚都能保持沒有差排的整合界面", "膜薄時以彈性應變配合基板的晶格成長，超過臨界膜厚後導入錯配差排"], "explanation": "晶格不匹配小時，成長初期的膜在面內彈性伸縮以配合基板的晶格，在界面原子對齊的整合狀態下成長。但膜中儲存的應變能與膜厚成正比增加，因此超過某個膜厚（臨界膜厚）後，在界面導入錯配差排以緩和應變的能量較低。晶格不匹配越大，臨界膜厚越薄；在Si基板上的SiGe膜中，Ge越多臨界膜厚越薄。差排在半導體元件中會造成漏電流等問題，因此要把膜厚與成分設計在臨界膜厚以內。認為從一開始就導入差排的選項，以及認為再厚也能保持整合的選項都是錯的。"},
"thin-films-014": {"question": "以濺鍍或蒸鍍製作的金屬膜，其組織隨基板溫度Ts與膜物質熔點Tm（兩者都是絕對溫度）之比而改變（結構區域模型）。對此的敘述，下列何者正確？", "choices": ["Ts/Tm低時原子幾乎無法移動，形成空隙多的柱狀組織；高時擴散進行，形成緻密而粗大的晶粒", "Ts/Tm越高，飛來的原子越會立刻再蒸發，因此膜成為空隙多的細柱狀組織", "Ts/Tm越低，原子越強力附著在基板上而長出大的單晶晶粒；高時原子變得紊亂而成為非晶質膜"], "explanation": "到達基板的原子能移動多遠，大致由以熔點規格化的溫度 Ts/Tm 決定。Ts/Tm 低於約0.3時，原子幾乎無法從到達的位置移動，突出的部分形成陰影而先成長，因此成為間隙多的細柱狀組織。提高溫度時表面擴散開始作用，成為緻密的柱狀晶粒；Ts/Tm 超過約0.5時體擴散與再結晶也會發生，成為粗大且接近等軸的晶粒。溫度升高時原子變得能夠移動，因此認為高溫時空隙增加的選項，以及認為低溫時長出大單晶晶粒的選項，方向都相反。在濺鍍中，氣體壓力與離子撞擊也會改變組織。"},
"thin-films-015": {"question": "在厚度0.525 mm的Si晶圓上鍍上厚度1.0 µm的膜後，晶圓以膜側為凸、曲率半徑50 m翹曲。以Stoney公式 σ = Mₛhₛ²/(6h_fR)（Si的雙軸彈性模數 Mₛ = 180 GPa，hₛ為基板厚度，h_f為膜厚）求得的膜應力為下列何者？", "choices": ["拉伸，約165 MPa", "壓縮，約165 MPa", "壓縮，約990 MPa"], "explanation": "σ = 180×10⁹ × (0.525×10⁻³)²/(6 × 1.0×10⁻⁶ × 50) = 180×10⁹ × 2.76×10⁻⁷/(3.0×10⁻⁴) ≈ 1.65×10⁸ Pa，約165 MPa。膜側變凸，是膜要在面內伸長而把基板表面推開的時候，因此膜承受壓縮應力。拉伸應力的膜要收縮而把基板拉近，因此膜側變凹。約990 MPa是漏掉分母6的值。Stoney公式在膜比基板薄得多時，不需知道膜的楊氏模數，只由基板的翹曲就能求出膜的應力，因此在成膜前後量測晶圓曲率的方法被廣泛使用。"},
"thin-films-016": {"question": "把清潔的表面置於300 K、壓力1.0×10⁻⁴ Pa的氮氣中，設撞擊表面的分子全部附著，附著1層份（1.0×10¹⁹ 個/m²）的分子所需的時間最接近下列何者？設單位面積、單位時間撞擊表面的分子數為 Φ = P/√(2πmkT)，氮分子的質量 m = 28.0 × 1.66×10⁻²⁷ kg，k = 1.38×10⁻²³ J/K。", "choices": ["約1.4 s", "約3.5 s", "約2.5 s"], "explanation": "m = 4.65×10⁻²⁶ kg，因此 2πmkT = 2π × 4.65×10⁻²⁶ × 1.38×10⁻²³ × 300 ≈ 1.21×10⁻⁴⁵，其平方根約為3.48×10⁻²³。Φ = 1.0×10⁻⁴/3.48×10⁻²³ ≈ 2.88×10¹⁸ m⁻²s⁻¹，1層份的時間為 1.0×10¹⁹/2.88×10¹⁸ ≈ 3.5 s。約1.4 s是漏掉根號中2π的值，約2.5 s是用1個N原子的質量代替分子的值。在這個壓力下，清潔的表面也會在數秒內被氣體分子覆蓋，因此要長時間保持無污染的表面來研究或成膜，需要10⁻⁸ Pa左右的超高真空（到1層約10小時）。"},
"thin-films-017": {"question": "濺鍍成膜中，廣泛使用在靶材背面放置磁鐵的磁控濺鍍。放置磁鐵的主要效果何者正確？", "choices": ["以磁場把二次電子侷限在靶材表面附近，增加氣體的游離，因此在低壓下也能形成高密度的電漿，使成膜變快", "以磁場使從靶材打出的金屬原子方向彎曲而聚集到基板，因此到達基板的原子增加，使成膜變快", "以磁場使靶材磁化而減弱表面原子的鍵結，因此較少的離子撞擊也容易使原子飛出，使成膜變快"], "explanation": "濺鍍中，電漿中的 Ar⁺ 撞擊靶材而打出原子。靶材背面的磁鐵所產生的磁場具有平行於靶材表面的成分，與電場正交，因此離子撞擊時放出的二次電子會持續在靶材附近繞行，多次撞擊 Ar 原子而使其游離。因此即使在0.1〜1 Pa左右的低壓與低電壓下，也能維持高密度的電漿，成膜變快，而且因為是低壓，飛行原子的散射也減少。被打出的原子幾乎都是電中性的，因此方向不會被磁場彎曲。磁化也不會減弱鍵結。靶材只有沿著磁場形狀的環狀部分被深深削蝕，因此有利用效率下降的缺點。"},
"thin-films-018": {"question": "把熱CVD的成膜速率取對數，對基板溫度的倒數作圖時，在低溫側與高溫側會出現斜率不同的2個區域。各區域的說明何者正確？", "choices": ["不論溫度，成膜速率只由原料氣體的流量決定，2個區域是因基板晶體方位的不同而出現", "低溫時由氣相擴散控制速率，溫度依存性小；高溫時由表面反應控制速率，速率與溫度呈指數關係", "低溫時由表面反應控制速率，速率與溫度呈指數關係；高溫時由氣相擴散控制速率，溫度依存性小"], "explanation": "CVD的膜是原料分子在氣相中擴散到達基板，並在表面反應而形成的。低溫時表面反應慢，它決定了整體的速率，因此成膜速率依活化能隨溫度呈指數增加，圖的斜率大。在這個區域，表面各處的原料都充足，因此連段差深處的膜厚也容易一致，只要溫度均勻就能一次處理多片基板。高溫時反應變快，原料擴散通過基板上方邊界層而到達的速率成為控制因素，因此溫度依存性變小，受氣體流動或裝置形狀左右。把控制步驟的順序弄反的說明是錯的，也不是只由氣體流量決定。"},
"thin-films-019": {"question": "把電阻率2.0 µΩ·cm、厚度200 nm的金屬膜加工成長1.0 mm、寬10 µm的配線。此配線兩端間的電阻最接近下列何者？", "choices": ["約10 Ω", "約0.10 Ω", "約1.0 kΩ"], "explanation": "膜的片電阻為 Rs = ρ/t = 2.0×10⁻⁸ Ω·m/(200×10⁻⁹ m) = 0.10 Ω，單位寫成 Ω/□（每1個正方形）。配線可視為長度除以寬度、1.0 mm/10 µm = 100 個正方形串聯排列，因此電阻為 0.10 × 100 = 10 Ω。約0.10 Ω是把片電阻與配線的電阻搞混的值。約1.0 kΩ是把 1 µΩ·cm = 10⁻⁸ Ω·m 的換算誤作10⁻⁶ Ω·m 的值。不論正方形大小，1個正方形的電阻都相同，因此片電阻便於評估膜，以四點探針法量測。膜變薄時，表面或晶界的電子散射使電阻率比塊材大。"},
"thin-films-020": {"question": "基板上的膜若有大的殘留應力，膜有時會損壞。應力的方向與容易發生的損壞方式的組合，何者正確？", "choices": ["壓縮的膜容易出現貫穿膜的網狀裂縫，拉伸的膜容易從界面剝離、呈波浪狀隆起而發生挫曲剝離", "壓縮的膜容易從界面剝離、呈波浪狀隆起而發生挫曲剝離，拉伸的膜容易出現貫穿膜的網狀裂縫", "壓縮的膜被壓在基板上，因此不論應力多大都不會從界面剝離，會損壞的只有拉伸的膜"], "explanation": "受拉伸應力的膜想要收縮，因此一旦出現貫穿膜的裂縫，裂縫張開就能釋放應力。裂縫彼此相連而成網狀的花紋。受壓縮應力的膜想要伸長，因此即使裂縫張開應力也無法釋放；但若界面的一部分剝離，該處就會像板一樣挫曲隆起，伸長而釋放應力。剝離一邊挫曲一邊沿界面擴展，形成鼓泡或像電話線那樣的波浪狀花紋。兩者都因為膜中儲存的彈性能與 σ² 及膜厚成正比，所以應力越大、膜越厚越容易發生。壓縮的膜也會發生剝離，因此說不會剝離的說明是錯的。"},
"thin-films-021": {"question": "在玻璃透鏡的表面鍍上折射率1.38的氟化鎂膜，以減少波長550 nm之光的反射。膜的表面與背面反射的光互相抵消的最薄膜厚 d = λ/(4n) 最接近下列何者？", "choices": ["約138 nm", "約100 nm", "約199 nm"], "explanation": "d = 550/(4 × 1.38) ≈ 99.6 nm，約100 nm。在膜的背面反射回來的光在膜中往返，因此光程差為 2nd，此值為半波長 λ/2 時，與在表面反射的光互相抵消。由空氣到膜、由膜到玻璃，兩個反射都是由折射率小的一側往大的一側反射，因此反射造成的相位偏移相同，對差值沒有影響。約138 nm是忘了除以膜折射率的 λ/4，約199 nm是 λ/(2n)，此時往返的差為1個波長而互相加強，反射不會減少。抵消完全的膜折射率為 √(玻璃的折射率)，1.52的玻璃約為1.23。"},
"thin-films-022": {"question": "關於原子層沉積（ALD）的特徵，下列何者正確？", "choices": ["交替送入2種原料，表面反應在1層份時自我停止，因此深溝槽中也能以均勻厚度沉積", "持續同時送入2種原料，使在氣相反應生成的粒子落下，因此比熱CVD沉積得更快更厚", "從蒸發源一個一個射出原子，利用高真空的直進性，避開溝槽側壁只在底部成膜"], "explanation": "ALD把例如三甲基鋁與水這樣的2種原料，中間夾著以惰性氣體的排氣而交替送入。各原料只與表面的官能基反應，表面被覆蓋後反應就停止（自我停止），因此每1個循環膜以固定的厚度（Al₂O₃約0.1 nm左右）成長。只要原料能到達，不論位置都是相同的厚度，因此深溝槽的內側也能均勻沉積，並能以循環數按原子層的單位控制膜厚。代價是成膜變慢。在氣相生成粒子的方法不是ALD，混入粒子反而是應避免的缺陷。利用直進性只在底部沉積，是與ALD相反的性質。"},
"thin-films-023": {"question": "設金屬配線因電致遷移而故障的平均時間遵循Black公式 MTTF ∝ j⁻² exp(Ea/kT)（j為電流密度）。設 Ea = 0.70 eV、k = 8.617×10⁻⁵ eV/K，相較於250℃、2.0 MA/cm² 的加速試驗，在105℃、1.0 MA/cm² 下使用時的 MTTF 約為幾倍？", "choices": ["約96倍", "約390倍", "約1500倍"], "explanation": "溫度項為 exp[(0.70/8.617×10⁻⁵) × (1/378 − 1/523)] = exp(8124 × 7.33×10⁻⁴) ≈ exp(5.95) ≈ 385，約390倍。電流密度項為 (2.0/1.0)² = 4 倍，因此合計為 390 × 4 ≈ 1500 倍。約390倍是忘了電流密度項的值，約96倍是當作電流密度減半時壽命變為4分之1而反過來相除的值。降低電流密度時，電子流推動金屬原子的力變弱，因此壽命延長。溫度不以攝氏溫度而以絕對溫度代入。把加速試驗的結果換算到使用條件時，使用此公式。"},
"thin-films-024": {"question": "銅配線的寬度或膜厚減小到數十nm以下時，電阻率會比塊材的值（室溫約1.7 µΩ·cm）大。主要的理由下列何者正確？", "choices": ["尺寸變小時因量子尺寸效應而打開能隙，銅變得像半導體一樣表現", "細配線的斷面積小，電阻 R = ρL/A 變大，因此電阻率也以相同比例變大", "尺寸接近電子的平均自由徑（室溫的銅約40 nm），表面與晶界的散射增加"], "explanation": "塊材銅的電阻率主要由晶格振動與雜質對電子的散射決定，室溫下電子的平均自由徑約40 nm。膜厚或配線寬度與此同程度以下時，電子撞到表面或界面而被散射的比例增加，細配線中晶粒也變小，因此晶界的散射也增加。因此電阻率本身變得比塊材大（尺寸效應），成為微細配線的課題。電阻 R 在斷面積小時會變大，但電阻率是材料的性質，只靠斷面積並不會改變。數十nm的金屬不會出現大到使能隙打開的量子尺寸效應。"},
"thin-films-025": {"question": "在SiO₂或玻璃上鍍金（Au）或鉑（Pt）的膜時，常先鍍上厚度數nm的Ti或Cr層。其主要的理由下列何者正確？", "choices": ["Au與Pt難與氧化物形成化學鍵而易剝落，因此夾入易與氧結合的Ti或Cr使其密著", "Ti與Cr的電阻比金與鉑小得多，因此讓配線的電流主要流經此層，以降低配線整體的電阻值", "以Ti或Cr層降低基板的表面能，使金刻意以島狀成長，讓膜的表面平坦"], "explanation": "Au與Pt是貴金屬，不易形成氧化物，與SiO₂或玻璃表面的氧不形成強的化學鍵，因此直接鍍上時密著弱到只用膠帶一拉就會剝落。Ti與Cr與氧強烈結合，因此在基板側與氧化物結合，在上側以金屬鍵與Au或Pt相連，作為密著層（黏著層）作用。厚度數nm就足夠，太厚或加熱時，Ti或Cr可能擴散到金中而使電阻上升。Ti與Cr的電阻率比金大，因此目的不是讓它們承載電流。島狀成長會使膜變粗糙，與使其平坦的理由相反。"}
}

File: data/i18n/zh-hant/questions/tribology.json
{
"tribology-001": {"question": "在乾燥金屬之間的滑動摩擦中，經驗上常成立的摩擦定律（Amontons-Coulomb定律），其內容正確者為下列何者？", "choices": ["摩擦力與表觀接觸面積成正比，因此即使負荷相同，接觸面積變為2倍時摩擦力也約變為2倍", "摩擦力大致與正向負荷成正比，幾乎與表觀接觸面積無關", "摩擦力與滑動速度成正比而變大，且靜摩擦力小於動摩擦力"], "explanation": "依Amontons-Coulomb定律，摩擦力F與正向負荷W成正比（F = μW），幾乎與表觀接觸面積及滑動速度無關。表面有微小的突起，實際接觸的只有突起的尖端。突起以塑性變形支撐負荷，因此真實接觸面積等於負荷除以硬度，與表觀面積無關而與負荷成正比。摩擦力與這個真實接觸面積成正比，所以結果與負荷成正比。認為與表觀面積成正比，是混淆了真實接觸面積與表觀面積。與速度成正比是流體黏性阻力的性質，在乾摩擦中，一般靜摩擦係數大於動摩擦係數。"},
"tribology-002": {"question": "將鋼（壓痕硬度 H = 2.0 GPa）的平坦塊體放在同樣鋼的板上，在表觀接觸面積10 cm²上施加1.0 kN的正向負荷。設接觸的突起全部發生塑性變形，以 Ar = W/H 估算真實接觸面積，其占表觀接觸面積的比例最接近下列何者？", "choices": ["約0.5%", "約50%", "約0.05%"], "explanation": "Ar = W/H = 1.0×10³/(2.0×10⁹) = 5.0×10⁻⁷ m² = 0.50 mm²。表觀面積為10 cm² = 1000 mm²，因此比例為 0.50/1000 = 5×10⁻⁴，約0.05%。即使看起來平坦的面，實際接觸的也只是突起尖端的極小部分，那裡承受等於硬度的高壓。約0.5%是把1 cm²換算成10 mm²而不是100 mm²的值，約50%是把硬度的單位當成MPa而不是GPa計算的值。真實接觸點局部的高壓，以及滑動產生的高溫，是黏著與磨耗的起點。"},
"tribology-003": {"question": "依黏著理論（Bowden與Tabor的想法），摩擦力由剪斷真實接觸點黏著部所需的力決定，摩擦係數以 μ = s/H 表示（s為黏著部的剪切強度，H為較軟材料的壓痕硬度）。s = 0.30 GPa、H = 1.8 GPa 時，μ最接近下列何者？", "choices": ["約0.17", "約6.0", "約0.50"], "explanation": "μ = s/H = 0.30/1.8 ≈ 0.17。摩擦力是真實接觸面積 Ar = W/H 與黏著部剪切強度 s 的乘積 F = sAr，因此 F/W = s/H，得到與負荷及表觀面積都無關的摩擦係數。約6.0是把分子與分母顛倒的值，約0.50是不用硬度而除以降伏應力估計值 H/3 = 0.60 GPa 的值。實際的金屬之間，還會加上負荷與剪切使接合部擴大的效應（接合部成長）以及硬突起的犁溝作用，因此μ常大於0.17。由這個式子也可知道，以潤滑膜或氧化膜減小剪切強度 s，μ就會下降。"},
"tribology-004": {"question": "下列磨耗機制的說明中，屬於黏著磨耗的是何者？", "choices": ["硬粒子或對偶面的硬突起刮削較軟的表面而將其切除", "滾動接觸等反覆施加的接觸應力在表面下方產生裂縫，表層成為小片而剝落", "金屬在真實接觸點強力結合，滑動剪斷黏著部時，一方的材料轉移到對方或剝離而成為磨耗碎屑"], "explanation": "黏著磨耗是表面原子在真實接觸點結合（微小的熔接），滑動剪斷黏著部時，材料從較弱的一側被扯下並轉移到對偶面，最後剝離成為磨耗碎屑的磨耗。在清淨的同種金屬之間特別嚴重，嚴重時會導致咬死。選擇彼此不易固溶的金屬組合，或使用潤滑劑、氧化膜，可減少黏著。硬粒子或突起切削表面是磨粒磨耗；反覆接觸應力使裂縫從表面下方擴展而剝落，是軸承與齒輪中發生的疲勞磨耗（點蝕或剝離）。在實際的磨耗中，這些機制常同時作用。"},
"tribology-005": {"question": "某建設機械零件受到含石英砂粒（硬度約1000 HV）的土砂摩擦，減少磨粒磨耗的選材方式，正確者為下列何者？", "choices": ["使表面硬度提高到與砂粒相當或更高，砂粒就不易咬入表面，磨耗大幅減少", "淬火鋼的麻田散鐵比石英硬，因此只要淬火，磨耗幾乎不再發生", "磨粒磨耗量只由滑動距離決定，與表面硬度無關"], "explanation": "經驗上，砂粒的硬度Ha須達到表面硬度Hs的約1.2倍以上才能刮削表面；提高Hs而使Hs/Ha超過約0.8時，磨粒磨耗會急遽變小。這是因為砂粒無法咬入表面，反而是砂粒的稜角被壓碎。因此會使用含大量比石英硬的Cr碳化物（約1200〜1800 HV）的高鉻鑄鐵、含WC的硬面堆焊層，以及陶瓷被覆等。淬火鋼的麻田散鐵即使高碳也只有約900 HV，與石英相當或比石英軟，雖可提高耐磨耗性，卻不能使磨耗消失。磨耗量與滑動距離成正比，但硬度的影響也很大，並非與硬度無關。"},
"tribology-006": {"question": "在銷盤式（pin-on-disk）試驗中，對硬度 H = 2.0 GPa 的銷施加50 N的正向負荷，滑動1.0 km的距離。以Archard磨耗方程式 V = KWL/H、無因次磨耗係數 K = 1.0×10⁻⁴ 計算時，銷的磨耗體積與負荷變為2倍時磨耗體積的變化，正確的組合為下列何者？", "choices": ["約2.5×10⁻³ mm³，負荷變為2倍時約變為2倍", "約2.5 mm³，負荷變為2倍時約變為2倍", "約2.5 mm³，只要表觀接觸面積相同，負荷變為2倍也不變"], "explanation": "V = KWL/H = 1.0×10⁻⁴×50×1000/(2.0×10⁹) = 2.5×10⁻⁹ m³ = 2.5 mm³。Archard方程式假設與真實接觸面積 W/H 成正比數目的接觸點，以與滑動距離成正比的次數產生磨耗碎屑，因此磨耗體積與負荷及滑動距離成正比，與硬度成反比。負荷變為2倍時，即使表觀接觸面積相同，真實接觸面積也變為2倍，所以磨耗體積也約變為2倍。約2.5×10⁻³ mm³是把滑動距離當成1而不是1000 m計算的值。K依磨耗機制與條件，在約10⁻⁸到10⁻²之間大幅變化，因此要以實驗求得。"},
"tribology-007": {"question": "以潤滑油黏度η、轉速N、面壓P組成的軸承特性數 ηN/P 為橫軸，畫出滑動軸承摩擦係數的Stribeck曲線，下列敘述何者正確？", "choices": ["邊界到混合潤滑區增大 ηN/P 時摩擦係數下降，越過極小值後的流體潤滑區因黏性阻力而緩慢上升", "在油的黏性阻力最大的流體潤滑區摩擦係數最大，在油膜破裂而固體互相接觸的邊界潤滑區最小", "摩擦係數與 ηN/P 無關而大致固定，邊界、混合、流體潤滑的形態只由面壓決定，與黏度和速度無關"], "explanation": "ηN/P 小，也就是低速、高面壓、低黏度的條件下，油膜薄而突起互相接觸，成為邊界潤滑，摩擦係數約為0.1而偏大。增大 ηN/P 時，會經過由楔形效應產生的油膜壓力支撐部分負荷的混合潤滑，成為油膜完全隔開兩面的流體潤滑，摩擦係數降到約0.001〜0.01。在流體潤滑區再提高速度時，剪切油所造成的黏性阻力增加，摩擦係數緩慢上升。認為邊界潤滑時摩擦最小的敘述正好相反，而且潤滑的形態不只取決於面壓，也取決於黏度與速度。軸承在比極小值稍偏流體潤滑側使用時較穩定。"},
"tribology-008": {"question": "滾動軸承的最小油膜厚度為 h = 0.40 µm，2個面的均方根粗糙度為 Rq1 = 0.15 µm、Rq2 = 0.20 µm。求膜厚比 λ = h/√(Rq1² + Rq2²)，並以 λ < 1 為邊界潤滑、1〜3為混合潤滑、大於3為流體潤滑的標準，正確的組合為下列何者？", "choices": ["λ ≈ 6.4，流體潤滑", "λ ≈ 0.63，邊界潤滑", "λ ≈ 1.6，混合潤滑"], "explanation": "合成粗糙度為 √(0.15² + 0.20²) = √0.0625 = 0.25 µm，因此 λ = 0.40/0.25 = 1.6，依標準屬於混合潤滑。油膜厚度約為合成粗糙度的1〜3倍時，各處會有突起互相接觸，由油膜壓力與突起接觸分擔負荷。λ ≈ 6.4 是沒有取平方根而除以 0.0625 的值，λ ≈ 0.63 是把分子與分母顛倒，以合成粗糙度除以油膜厚度的值。要增大λ，除了使用黏度較高的油，也可以把表面加工得更平滑以減小粗糙度，對延長滾動軸承的壽命很有效。分界的數值是經驗上的標準，依文獻而略有不同。"},
"tribology-009": {"question": "內徑40 mm、寬30 mm的滑動軸承承受1.2 kN的徑向負荷，軸以600 rpm旋轉。設面壓P為負荷除以投影面積（內徑×寬）的值，滑動速度v為軸表面的周速，PV值最接近下列何者？", "choices": ["約75 MPa·m/s", "約1.3 MPa·m/s", "約0.40 MPa·m/s"], "explanation": "面壓為 P = 1.2×10³/(0.040×0.030) = 1.0×10⁶ Pa = 1.0 MPa，周速為 v = π×0.040×600/60 ≈ 1.26 m/s，因此 PV ≈ 1.0×1.26 ≈ 1.3 MPa·m/s。摩擦在單位面積上產生的熱為 μPV，因此PV值是軸承溫升與磨耗的指標，樹脂軸承與燒結含油軸承會依材料訂定容許值。約75 MPa·m/s是沒有把轉速換算成每秒、直接使用600的值。約0.40 MPa·m/s是以圓周面積 πDL 代替投影面積來除負荷的值。即使PV值在容許值以下，也要確認P與v各自沒有超過上限。"},
"tribology-010": {"question": "作為人造衛星等在真空中使用之機構的固體潤滑劑，二硫化鉬（MoS₂）比石墨更適合的理由，正確者為下列何者？", "choices": ["MoS₂遠比石墨硬，即使在真空中與金屬對磨面直接摩擦也不會磨掉，而能以膜的形式長久留存", "石墨層間的滑動靠吸附的水分等幫助，在真空中摩擦變大，MoS₂則不會", "石墨的蒸氣壓高，在真空中即使接近室溫也會逐漸昇華而使層變薄，很快就消失"], "explanation": "石墨與MoS₂都是層狀晶體，以微弱凡得瓦力堆疊的層彼此錯動，因而顯示低摩擦。不過石墨是靠吸附在層的邊緣等處的水分子或氣體幫助層間滑動，因此在真空或乾燥氣體中摩擦係數變大，磨耗也增加。MoS₂的層間原本就容易滑動，在真空中摩擦係數約在0.05以下而很低，因此用於太空設備。反之，在潮濕的大氣中MoS₂容易氧化，性能下降。兩者都是軟的材料，並不是依硬度選用。石墨因昇華而損失要在超過2000℃的高溫，在機構使用的溫度下不成問題。"},
"tribology-011": {"question": "對低碳鋼（約0.2%C）的齒輪進行滲碳淬火。下列關於此處理的敘述何者正確？", "choices": ["在沃斯田鐵區（約900〜950℃）使碳擴散進入表層後淬火，使表層成為硬的麻田散鐵，內部成為具韌性的組織", "在能大量固溶碳的肥粒鐵區（約550℃）滲碳，因此不淬火表層也會變硬，變形也小", "碳多的表層比內部先變態為麻田散鐵，淬火後表層留下拉伸殘留應力，因此齒輪的疲勞強度下降"], "explanation": "滲碳在碳的固溶量大（900多℃時約1.2〜1.4%）、擴散也快的沃斯田鐵區（約900〜950℃）進行。把表層碳量提高到0.8%左右再淬火，表層成為硬的麻田散鐵，內部成為低碳而有韌性的組織，可兼顧耐磨耗性與耐衝擊性。碳多的表層麻田散鐵變態開始溫度較低，比內部晚變態，其體積膨脹受到內部拘束，因此表層殘留壓縮殘留應力，疲勞強度也提高。肥粒鐵中碳的固溶限最大也只有約0.02%，在低溫的肥粒鐵區不需淬火就能硬化，是氮化處理的特徵。滲碳淬火需要對淬火變形採取對策。"},
"tribology-012": {"question": "對含Al、Cr、Mo的氮化用鋼進行氣體氮化等氮化處理，下列敘述何者正確？", "choices": ["在約900℃的沃斯田鐵區使氮擴散後淬火成麻田散鐵，因此淬火變形比滲碳淬火大", "不含易與氮結合之合金元素的純鐵或碳鋼，氮能快速擴散到深處，因此能形成最厚又最硬的氮化層", "在低於A₁點的約500〜570℃肥粒鐵區使氮擴散，以微細氮化物硬化，不需淬火而變形小"], "explanation": "氮化處理是以氨的分解等方式從表面導入氮的處理，在低於A₁變態點（727℃）的約500〜570℃進行。氮在肥粒鐵中擴散，與Al、Cr、Mo、V等結合形成微細的氮化物，表層硬度超過1000 HV。由於沒有相變態與淬火，尺寸變化與變形小，可在精加工之後處理。最表面形成鐵氮化物的化合物層（白層），其下方為擴散層。不含合金元素的碳鋼，即使氮擴散到深處，硬的微細氮化物也少，硬度提高不多。另一方面，硬化層約0.1〜0.5 mm，比滲碳薄，處理常需要數十小時，這是缺點。"},
"tribology-013": {"question": "下列關於無電鍍鎳（Ni-P鍍層）特徵的敘述何者正確？", "choices": ["與電鍍相同，在電流集中的角落與邊緣變厚，孔的深處幾乎鍍不上，因此不適合形狀複雜的零件", "因為含磷所以不會成為非晶質，在約400℃熱處理時磷會從表面脫出而變軟", "不用外部電源而以還原劑自催化析出，在複雜形狀上也大致均勻附著，熱處理後變硬"], "explanation": "在無電鍍鎳中，鍍液中的次磷酸鹽還原鎳離子，析出的鎳本身成為反應的觸媒，使成長持續進行。由於不受電流分布影響，在孔的內部或形狀複雜的零件上也能以均勻厚度附著，經過前處理後，甚至能在樹脂等非導體上施鍍。鍍層含數%到十幾%的磷，磷多的鍍層為非晶質。在約400℃熱處理會析出Ni₃P，硬度從約500 HV增加到約900〜1000 HV。角落與邊緣變厚、孔的深處不易鍍上，是通電的電鍍的性質。熱處理並不會使磷脫出而變軟。"},
"tribology-014": {"question": "在切削刀具上被覆TiN等硬質膜。超硬合金刀具與高速工具鋼（高速鋼）刀具的被覆方法選擇，適當者為下列何者？", "choices": ["高速鋼回火時會二次硬化，耐熱性比超硬合金高，因此以約1000℃的熱CVD厚厚地被覆，硬度也不會下降", "超硬合金可用約1000℃熱CVD，高速鋼為免超過回火溫度（約550℃）而用約500℃以下的PVD", "PVD只是以物理方式使原料蒸發而不利用化學反應，因此無法製作TiN這類化合物膜，只能被覆金屬膜"], "explanation": "熱CVD是使TiCl₄、N₂、H₂等原料氣體在約1000℃反應而成膜的方法，可得到附著性好的厚膜，因此廣泛用於高溫下也不會軟化的超硬合金刀具。高速鋼是以淬火與回火得到硬度，加熱超過回火溫度就會軟化，重新淬火也會造成尺寸變化的問題。因此要在約500℃以下使用濺鍍或電弧離子鍍等PVD。即使是PVD，也能以在含氮氣氛中蒸發或濺鍍Ti的反應性成膜，製作TiN、TiAlN、CrN等化合物膜。高速鋼的二次硬化是回火溫度範圍內的現象，其耐熱性比超硬合金低，承受不了熱CVD的溫度。"},
"tribology-015": {"question": "以維克氏壓痕器壓入，量測厚度2.0 µm的TiN膜的硬度。為了避免基材的影響，採用壓入深度在膜厚10分之1以下的經驗標準。維克氏壓痕的深度約為對角線長度的7分之1。容許的對角線長度上限最接近下列何者？", "choices": ["約1.4 µm", "約0.20 µm", "約14 µm"], "explanation": "壓入深度的上限為 2.0/10 = 0.20 µm，深度約為對角線的1/7，因此對角線的上限為 0.20×7 = 1.4 µm。壓入得更深時，膜下方較軟的基材也會變形，得到比膜本身硬度低的值。約0.20 µm是把深度上限誤當成對角線長度的值，約14 µm是不用10分之1的標準、壓到膜厚深度的值。1.4 µm的對角線用光學顯微鏡難以正確判讀，因此薄膜的硬度通常以連續量測負荷與壓入深度的奈米壓痕試驗求得。10分之1這個數值只是標準，會隨膜與基材的硬度比而改變。"},
"tribology-016": {"question": "把鋼球以負荷 W = 100 N 壓在平的鋼板上，由Hertz接觸理論求得接觸圓的半徑為 a = 0.20 mm。接觸面中心的最大接觸壓力 p₀ = 3W/(2πa²) 最接近下列何者？", "choices": ["約0.80 GPa", "約0.30 GPa", "約1.2 GPa"], "explanation": "p₀ = 3 × 100/(2π × (0.20×10⁻³)²) = 300/(2.51×10⁻⁷) ≈ 1.19×10⁹ Pa，也就是約1.2 GPa。Hertz接觸的壓力是在接觸圓中心為最大的半橢球分布，為平均壓力 W/(πa²) 的1.5倍。約0.80 GPa是這個平均壓力，約0.30 GPa是用直徑0.40 mm取代半徑的值。最大剪應力不在表面，而是在距表面約0.48a（此例約0.1 mm）的深度，約為0.31p₀。因此在滾動軸承或齒輪中，反覆的接觸會先在表面下方產生裂縫，發生表層剝落的剝離（疲勞磨耗）。使硬化層比這個深度充分厚，是滲碳等表面處理設計的參考。"},
"tribology-017": {"question": "像以螺栓鎖緊的配合部或受振動的電接點那樣，接觸面之間以數µm〜數十µm的小振幅往復滑動的部位所發生的微動磨耗（fretting），下列說明何者正確？", "choices": ["磨耗碎屑不易排出，在接觸面氧化成硬的粒子，使損傷進行。疲勞強度也可能大幅下降", "滑動的振幅極小，因此幾乎不發生磨耗或氧化，損傷總是比振幅大的滑動輕微", "接觸面之間形成潤滑油的厚膜，因此成為流體潤滑的狀態，摩擦與磨耗都幾乎為0"], "explanation": "在微動磨耗中，原本以為固定的接觸部位，會因振動或反覆負荷而產生微小的相對滑動。振幅小，因此磨耗碎屑不易排出接觸面外，在該處氧化成硬的氧化物粒子，像研磨劑一樣作用而使損傷進行。鋼中常可看到紅褐色的氧化物粉末，也稱為微動腐蝕。再者，接觸的邊緣受到反覆的切線力而產生微小裂縫，可能使軸或配合部的疲勞強度大幅下降，這稱為微動疲勞。對策有消除滑動的鎖緊設計、表面硬化或被覆、固體潤滑劑等。小的往復運動也不易形成油膜，不會成為流體潤滑。"},
"tribology-018": {"question": "含砂等硬粒子的氣流撞擊材料表面而削去材料的沖蝕中，磨耗量隨粒子的撞擊角（表面與粒子行進方向所成的角）而改變。延性材料與脆性材料的傾向組合，下列何者正確？", "choices": ["延性材料與脆性材料都在粒子以垂直於表面的90°撞擊時被削去最多，在淺角度幾乎不被削去", "延性材料在20〜30°左右的淺角度，脆性材料在接近90°的垂直角度被削去最多", "延性材料在接近90°的垂直角度，脆性材料在20〜30°左右的淺角度被削去最多"], "explanation": "在延性材料中，粒子以淺角度撞擊時會切削或犁起表面而削去材料，因此磨耗在20〜30°左右的淺角度最大，垂直撞擊時表面只會凹陷而不易被削去。在脆性材料中，粒子撞擊產生的大垂直力在表面形成裂縫，裂縫相連而使小片剝離，因此磨耗在接近垂直的90°最大。因此像配管彎曲部這樣粒子淺淺撞擊的位置，與從正面撞擊的位置，適合的材料不同。例如在淺角度陶瓷被覆有效，但對正面的撞擊，像橡膠這樣變形而吸收能量的材料有時較有利。把兩者說成相同傾向或顛倒的說明，忽略了削去機制的差異。"},
"tribology-019": {"question": "把磨耗試驗的結果以比磨耗量 k = V/(WL)（V為磨耗體積，W為負荷，L為滑動距離）表示為 k = 1.0×10⁻⁶ mm³/(N·m)。設此材料的硬度為 H = 2.0 GPa，換算成Archard磨耗方程式的無因次磨耗係數 K = kH 時，最接近下列何者？", "choices": ["約2.0×10³", "約2.0×10⁻¹²", "約2.0×10⁻⁶"], "explanation": "統一單位時，1 mm³ = 10⁻⁹ m³，因此 k = 1.0×10⁻⁶ × 10⁻⁹ = 1.0×10⁻¹⁵ m³/(N·m)。乘以 H = 2.0×10⁹ Pa，得 K = 1.0×10⁻¹⁵ × 2.0×10⁹ = 2.0×10⁻⁶，單位互相抵銷而成為無因次。約2.0×10³是沒有把 mm³ 換算成 m³ 就相乘的值，約2.0×10⁻¹²是把換算成 m³ 的 k，乘以不以Pa而以MPa表示的2000的硬度所得的值。比磨耗量即使不知道硬度的值也能比較，因此常用於試驗的報告。另一方面，無因次的 K 可作為接觸點每幾次產生1次磨耗碎屑的參考，便於比較材料或潤滑條件造成的差異。"},
"tribology-020": {"question": "加入齒輪油等的極壓添加劑（硫或磷的化合物），在高面壓下油膜容易斷裂的邊界潤滑條件中防止咬死的機制，下列何者正確？", "choices": ["在接觸點的高溫下與金屬表面反應，形成容易剪斷的硫化物或磷化合物薄膜，防止金屬之間的黏著", "使油的黏度提高數倍，形成比突起更厚的油膜，保持流體潤滑的狀態", "以化學方式溶解金屬表面使其平滑，使真實接觸面積與表觀接觸面積相同"], "explanation": "在面壓高、低速的齒輪等中，油膜變得比突起的高度薄，突起之間直接接觸，容易發生黏著或咬死。極壓添加劑在接觸點因摩擦熱而局部高溫之處與鐵的表面反應，形成硫化鐵或磷酸鹽等的薄反應膜。這層膜比金屬容易被剪斷，能防止金屬之間直接結合，因此摩擦熱越大的嚴苛條件越能發揮效果。脂肪酸等油性劑吸附於表面而在較溫和的條件下作用，極壓添加劑則以化學反應作用，這點不同。極壓添加劑並不會大幅提高黏度，也不會造成流體潤滑的狀態。也不能溶解表面而使真實接觸面積等於表觀面積。"},
"tribology-021": {"question": "以 L₁₀ = (C/P)³ × 10⁶ 轉估計滾珠軸承的基本額定壽命（90%的軸承不發生剝離所能轉動的轉數）。基本動額定負荷 C = 30 kN、動等效負荷 P = 6.0 kN 的軸承以1500 rpm轉動時，壽命的時間最接近下列何者？", "choices": ["約56小時", "約2400小時", "約1400小時"], "explanation": "C/P = 30/6.0 = 5.0，因此 L₁₀ = 5.0³ × 10⁶ = 1.25×10⁸ 轉。1小時的轉數為 1500 × 60 = 9.0×10⁴ 轉，因此壽命為 1.25×10⁸/9.0×10⁴ ≈ 1400小時。約56小時是沒有取3次方而直接使用 C/P 的值，約2400小時是使用滾子軸承之指數10/3的值。壽命與負荷的3次方成反比，因此負荷變為2倍時壽命變為8分之1，負荷估計的誤差對壽命影響很大。L₁₀ 是許多軸承的統計值，個別軸承的壽命有變異，也會隨潤滑與異物的條件而改變。"},
"tribology-022": {"question": "在滾動軸承與齒輪的齒面上，長期使用後表面會因滾動接觸疲勞而發生鱗片狀剝落的剝離。在純滾動、表面平滑且潤滑充分時，關於裂縫發生的說明，下列何者正確？", "choices": ["在接觸壓力最大的表面中心拉應力為最大，表面的裂縫從那裡朝內部成長下去", "Hertz接觸的最大剪應力在表面稍下方，裂縫從該處的夾雜物等產生而向表面成長", "遠離接觸圓的深處部分反覆受到彎曲，使軸承套圈整體因彎曲疲勞而一次斷裂"], "explanation": "在Hertz接觸中，接觸面正下方的材料受到3個方向的壓縮，表面中心的應力為壓縮。由主應力差決定的最大剪應力不在表面，而在內部最大，點接觸時位於接觸圓半徑約一半的深度。每次滾過，該處都受到反覆的剪應力，以鋼中的非金屬夾雜物等為起點產生裂縫，平行於表面成長後穿出表面，成為鱗片狀的剝離。因此在軸承鋼中，減少夾雜物的清淨度對壽命影響很大。說表面中心為拉伸，應力的方向是錯誤的。套圈整體的彎曲疲勞是與滾動接觸疲勞造成之剝離不同的破壞方式。"},
"tribology-023": {"question": "類鑽碳（DLC）膜的特徵，下列何者正確？", "choices": ["混合sp³與sp²鍵結的非晶質碳膜，硬且摩擦係數低，能在較低的溫度下沉積", "由鑽石單晶構成的膜，只能在超過1000℃的基板上成長，因此無法鍍在鋼零件上", "只由與石墨相同的sp²鍵結構成的層狀晶體膜，軟，以層間的滑動潤滑的固體潤滑劑"], "explanation": "DLC是混合了像鑽石的sp³鍵結與像石墨的sp²鍵結的非晶質碳膜，有含氫與不含氫者。它硬，且不易與對手金屬黏著，因此在乾燥條件下摩擦係數也低，耐磨耗性優異。以電漿CVD、濺鍍、電弧蒸鍍等在約200℃以下也能沉積，因此也能在不使其軟化的情況下被覆回火鋼的零件，用於引擎零件、刀具與模具。說是單晶鑽石膜是錯誤的，鑽石膜一般是以CVD在高溫下製作的多晶。只有sp²的層狀晶體是石墨的說明。"},
"tribology-024": {"question": "像滾動軸承與齒輪那樣，接觸面積小、面壓超過1 GPa的接觸，有時也能形成油膜而防止金屬之間的接觸。關於此彈性流體動力潤滑（EHL）的說明，下列何者正確？", "choices": ["高壓下油會蒸發而成為氣體膜，由此氣體的壓力把兩面推開，因此金屬之間不再接觸", "高壓下油的黏度以指數函數增大，表面也彈性變形擴大，因此形成薄但不易斷的油膜", "表面塑性變形而變平，因此不論油的黏度，一定會形成比表面粗糙度厚的油膜"], "explanation": "EHL中2種效果重疊。其一是潤滑油的黏度隨壓力大致以指數函數增加的性質（黏度的壓力依存性），在接觸部的高壓中油變得極為黏稠，不易從間隙逃出。另一是鋼的表面因Hertz接觸而彈性變形，接觸部平坦地擴大，容易夾住油。因此膜厚雖薄至約0.1～1 µm，在高面壓下也能保持油膜。油並不會蒸發成氣體膜。表面在彈性變形的範圍內使用，膜厚由油的黏度與速度決定，因此膜厚比小時成為混合潤滑。"},
"tribology-025": {"question": "像工具機導軌面那樣，經由彈簧（彈性）慢慢拉動物體時，有時會發生物體反覆停止與突然滑動的黏滑（stick-slip）現象。容易發生的條件，下列何者正確？", "choices": ["靜摩擦係數大於動摩擦係數，速度上升則摩擦下降，且驅動系統的剛性低時", "動摩擦係數大於靜摩擦係數，速度越高摩擦就越大，且驅動系統的剛性高時", "摩擦係數不論速度或是否靜止都一定，且負荷大、接觸面積廣時"], "explanation": "物體靜止期間，彈簧伸長而累積力，超過靜摩擦力時物體開始移動。開始移動後摩擦降到動摩擦的較小值，若速度越高摩擦更下降，物體會被累積的力加速而突然滑動，彈簧收縮後再次停止。如此反覆就是黏滑，驅動系統越軟（剛性越低）、阻尼越小，越容易發生。對策是使用具有摩擦隨速度增加之性質的導軌面用潤滑油，以及提高驅動系統的剛性與阻尼。摩擦隨速度增加或保持一定時，運動穩定，因此不易發生。"}
}
