Repository: tatuyaochi-blip/matsci-quiz

# 材料科学教室 Materials Science Room

材料科学を3択問題で学ぶ学習サイト。扱う範囲: 結晶構造・欠陥と拡散・機械的性質から、状態図と熱処理、セラミックス・高分子・電子材料、薄膜とSEM・TEM・XRDなどの材料分析。

姉妹サイト「半導体教室」(semiconroom.com、リポジトリ semicon-quiz)と同じエンジンで作っている。HTML/CSS/JavaScript だけで、`src/` と `data/` から `tools/build.js` で `docs/` を生成する。公開は GitHub Actions(`.github/workflows/pages.yml`)が main への push のたびにビルドして GitHub Pages に出す。`docs/` はコミットしない。

## サイトごとの設定

- `config.json` の `siteName`・`brand`(分野名やトップの見出しなど、UI文言の `{{brand_xxx}}` を埋める)・`icon`(アイコンの色と図柄)
- `noindex: true` の間は全ページに noindex を付ける(確認用の公開)。独自ドメインで一般公開するときに `baseUrl`・`cname` を設定し、`noindex` を外す
- 色は `src/css/style.css` の `--accent` など。保存の名前の頭は `src/js/store.js` の `NS`
- サイト固有の計算ツールは `data/tools/{ID}.json`(入力欄と結果は `form` に書く)と `src/js/{ID}.js`

## コマンド

```
npm run validate   # 問題データの検査
npm run build      # docs/ を生成（validate も自動で実行）
npm run serve      # http://localhost:8080/ で確認
npm run check:site # ビルド後の docs/ を点検する(内部リンク切れ・構造化データ・title と description の重複や長さ)
npm run check:ui   # 各言語のクイズ画面に「undefined」などが出ていないかをブラウザで検査(Playwright が必要)
npm run i18n:stale # 日本語の問題を直したあと、訳し直しが必要な言語と問題IDを一覧にする
```

`docs/` はビルドのたびに作り直すため、直接編集しないこと。

## 設定（config.json）

| 項目 | 内容 |
|---|---|
| baseUrl | 公開URL。独自ドメインにするときはここを変更する |
| cname | 独自ドメイン名。設定すると docs/CNAME を出力する |
| onlyReviewed | true にすると reviewed:false の問題を出題しない |
| contactFormUrl | お問い合わせ用 Googleフォームの URL（言語ごとに分けるときは `{ "ja": "…", "en": "…" }`。ない言語は既定言語のものを使う） |
| reportFormUrl | 誤り報告用 Googleフォームの事前入力URL。`{id}`（問題ID）と `{lang}`（言語）を埋めて開く。null ならリンクを出さない |
| adPlaceholders | true のとき広告枠の位置を点線で表示する（adsenseClient を設定すると表示しない） |
| adsenseClient | AdSense のクライアントID（`ca-pub-…`）。設定すると広告スクリプト（クイズ画面以外）と `ads.txt` を出力し、プライバシーポリシーに説明を載せる。null なら何も出さない |
| adsenseSlots | AdSense の広告ユニットID。`{ "default": "1234567890", "top": "…" }` のように、枠の名前（top / question / category / glossary / stats / compare / term / figures）ごと、または `default` で指定する。IDのない枠は何も出さない。null なら枠に広告を入れない |
| amazonTag / amazonDomain | AmazonアソシエイトのトラッキングIDと販売ドメインを言語ごとに指定する（例: ja は `-22` + `www.amazon.co.jp`、en は `-20` + `www.amazon.com`）。タグのない言語では参考書リンクを出さない。検索キーワードは ja が `data/books.json`、他言語は `data/i18n/{言語}/books.json` |
| ga4Id | Google アナリティクス 4 の測定ID（`G-…`）。設定すると全ページに計測タグを出力し、プライバシーポリシーに説明を載せる。null なら何も出さない |

## PWA

ビルド時に `manifest.json`（言語ごと）、アイコン（`tools/icon.js` で生成）、`sw.js` を出力する。Service Worker はネットワークを優先し、つながらないときだけキャッシュを使う。最初の訪問で各言語のトップ・クイズ・成績ページと問題データを保存するので、オフラインでも問題を解ける。中身が変わると版が変わり、古いキャッシュは消える。

## 追加のしかた

- **分野**：`data/categories.json` に1行足し、`data/questions/{分野ID}.json` を置く（問題ごとのページ `/q/{分野ID}/{問題ID}/` も自動で生成される）
- **問題**：`{ id, question, choices, answer(0始まり), explanation, reviewed, source }`。choices の数は自由（2択・4択も可）
- **更新日**：`data/lastmod.json` はビルドが自動で書き換える（ページ本文のハッシュと更新日）。本文が変わったページだけ sitemap.xml の lastmod が新しくなる。手で編集しない
- **学習コース**：`data/courses.json` の `steps` に分野IDを学ぶ順に並べる。名前と説明は言語ごと（`{ "ja": …, "en": … }`）。トップに一覧、`/course/{id}/` にページができる
  - 任意：`level`（1 基礎・2 標準・3 応用。分野ページで絞り込める）、`choiceNotes`（選択肢ごとの「なぜ違うか」。choices と同じ数の配列で、補足がない選択肢は `""`）、`tags`（分野をまたぐタグの配列）
  - 英訳ファイルにも `choiceNotes` を書ける。英訳にない場合、英語版では表示しない
- **図**：`data/figures/{図ID}.svg` を置き、問題に `"figure": "{図ID}"` を書くと、解説の下に表示される（クイズ画面と問題ページ）
  - 文字は日本語で書く。英語は `data/i18n/en/figures.json` に `{ 図ID: { "元の文字": "訳" } }` で書く。訳が足りない図はその言語では表示しない（Ec や VGS など、かな・漢字を含まない文字は訳さなくてよい）
  - 色はクラスで指定する（`ln` 線、`ac` 強調線、`n` / `p` / `ox` / `metal` 塗り、`text.sm` 小さい文字 など。一覧は `style.css` の「図」）。ダークモードでも色が切り替わる
  - `id` 属性は使わない（同じページに複数の図が並ぶため）
- **操作できる図解**：`data/figures-live.json` に図IDごとの文言（言語ごと）・スライダー（`controls`）・対応する計算ツール（`tool`）を書き、描画を `src/js/fig-live.js` の `FIGS` に足すと、図ごとのページ `/figures/{図ID}/` ができる（静的な図と説明の下に操作できる版が出る。図解集・問題・用語・計算ツールからのリンクもそのページに向く）。訳のない言語ではページを作らない
- **言語**：`config.json` の `languages` に1行足し（先頭が既定言語）、翻訳ファイルを置く：`src/i18n/{言語}.json`（UI文言。モード名は `mode_{モードID}_label` / `_desc` / `_empty`）、`src/pages/{言語}/`、`data/i18n/{言語}/`（categories・exams・glossary・questions）。翻訳のない問題はその言語では出題しない。欠落数は `npm run validate` で表示される
- **用語**：`data/glossary.json` に `{ term, reading, desc, cat, about?, faq? }` を足し、訳を `data/i18n/{言語}/glossary.json` に `{ 用語: { term, desc, about?, faq? } }` で書く。用語ページ `/term/{slug}/` は訳のある言語でだけ作る（訳のない語を日本語のまま出さない）。どの問題文・解説にも出てこない語のページは noindex になる
  - 検索結果のタイトルと説明文は決まった形で作る。検索でよく表示される語は、`title`・`description` を書くとそちらを使う（言語ごと。例: 英語版の `"title": "ABA Problem in Lock-Free Programming: Cause and Fixes"`）
  - UI文言に `term_title_en` がある言語（今は繁体字）では、用語名に英語名が含まれていなければ「網表(Netlist)是什麼？」のように英語名を添える（英語の用語名で調べる人が多いため）
- **ニュースに出た用語**（一覧 `/news-terms/`）：`data/news-terms.json` に1語ずつ足す。ページは用語ページ `/term/{slug}/` をそのまま使い、「ひとことで言うと」「なぜ今話題なのか」「既存技術との違い」の節が加わる（一覧は `period` の終わりが新しい順）
  1. 用語集にその語があるか確かめる。なければ先に `data/glossary.json` に足す（`about`・`faq` を書き、英語の用語名から slug が作れないときは `"slug"` を書く）。同じ語のページは作らない
  2.

File: data/questions/additive-manufacturing.json
[
  {"id": "additive-manufacturing-001", "question": "熱可塑性樹脂のフィラメントを加熱したノズルから押し出し、線を引くように1層ずつ積み重ねて形をつくる積層造形の方式は、ISO/ASTM 52900 の分類でどれにあたるか。", "choices": ["材料押出(material extrusion)", "結合剤噴射(binder jetting)", "液槽光重合(vat photopolymerization)"], "answer": 0, "explanation": "ISO/ASTM 52900 は積層造形を、材料を固める原理によって7つの方式に分けています。溶かした材料をノズルから押し出して置いていく方式は材料押出で、樹脂のフィラメントを使う FFF(熱溶解積層)がその代表です。結合剤噴射は、敷いた粉末の上にインクジェットで結合剤(バインダー)を吹き付けて粒子どうしを接着する方式で、材料そのものは溶かしません。液槽光重合は、槽に満たした液体の光硬化性樹脂に紫外光などを当てて固める光造形の方式です。ほかに、粉末を熱で溶かす粉末床溶融結合、送った材料をその場で溶かす指向性エネルギー堆積、材料の液滴を吹き付ける材料噴射、シートを貼り重ねるシート積層があります。", "reviewed": true, "source": "original"},
  {"id": "additive-manufacturing-002", "question": "レーザー粉末床溶融結合(L-PBF)で、レーザー出力 P = 200 W、走査速度 v = 800 mm/s、ハッチ間隔 h = 0.10 mm、層厚 t = 0.030 mm で造形する。体積エネルギー密度 E = P/(v·h·t) はどれに最も近いか。", "choices": ["約8.3 J/mm³", "約83 J/mm³", "約2.5 J/mm³"], "answer": 1, "explanation": "E = P/(v·h·t) = 200/(800 × 0.10 × 0.030) = 200/2.4 ≈ 83 J/mm³ です。分母の v·h·t は1秒あたりに溶かす層の体積(mm³/s)にあたるので、E は単位体積の粉末に入るエネルギーの目安になります。約8.3 J/mm³ はハッチ間隔を掛け忘れた値、約2.5 J/mm³ は層厚を掛け忘れた値で、どちらも本来は J/mm² の量です。E が小さすぎると溶け込み不足、大きすぎるとキーホール型の気孔が出やすくなります。ただし、同じ E でも出力と速度の組み合わせで溶融池の形が変わるので、E は条件をそろえて比べるための目安にとどまります。", "reviewed": true, "source": "original"},
  {"id": "additive-manufacturing-003", "question": "L-PBF で、出力を高く走査速度を遅くしすぎた条件で造形した部品に見られやすい気孔として正しいものはどれか。", "choices": ["層の間に沿って広がる不規則な形の気孔で、溶けきらない粉末の粒が中に残る", "粉末の粒の間にあった空間が、焼結のように縮んで残った均一で細かい気孔", "溶融池の底の近くの球に近い気孔で、深い蒸気のくぼみが崩れて生じる"], "answer": 2, "explanation": "入るエネルギーが大きすぎると、金属が激しく蒸発し、その反力で溶融池に細く深い蒸気のくぼみ(キーホール)ができます。キーホールは不安定で、崩れるときに底の近くで気体を閉じ込め、球に近い気孔(キーホール型気孔)を残します。層の間に沿った不規則な気孔で中に未溶融の粉末が見えるのは、逆にエネルギーが足りず、溶融池が隣の走査線や下の層と十分に重ならないときの溶け込み不足です。粉末の間の空間が焼結のように一様に縮む、というのは溶融を伴わない焼結体の気孔の説明で、溶かして固める L-PBF の気孔の主な成因ではありません。適正な条件は、この2つの気孔の出る領域の間にあります。", "reviewed": true, "source": "original"},
  {"id": "additive-manufacturing-004", "question": "ガスタービンの翼の先端のように、摩耗して欠けた金属部品の一部だけを肉盛りして補修したい。適した積層造形の方式とその理由の組み合わせとして正しいものはどれか。", "choices": ["指向性エネルギー堆積。ノズルから送った粉末やワイヤーをその場で溶かし、既存の部品に直接盛れる", "粉末床溶融結合。粉末を敷いた箱の中でしか造形できないが、精度が高いので補修の形状を細かく出せる", "結合剤噴射。粉末を溶かさずに接着するので熱の影響がなく、そのまま母材と同じ強度の補修部になる"], "answer": 0, "explanation": "指向性エネルギー堆積(DED)は、レーザーや電子ビーム、アークで溶融池をつくりながら、そこへノズルから粉末やワイヤーを送り込んで盛っていく方式です。粉末の床を必要としないので、既存の部品の表面に直接材料を足すことができ、翼や金型の補修、大きな部品の造形、組成を途中で変える傾斜材料に使われます。溶融池が大きく1層が厚いので、粉末床溶融結合より形の精度や表面の細かさは劣り、仕上げの加工を前提にします。粉末床溶融結合は敷いた粉末の層の上でしか造形できず、形の決まった部品に盛るのには向きません。結合剤噴射の造形物は粒子が接着されただけの脆い状態で、焼結で緻密にしなければ強度は出ず、焼結の収縮もあるので、そのまま補修部にはなりません。", "reviewed": true, "source": "original"},
  {"id": "additive-manufacturing-005", "question": "電子ビームで金属粉末を溶かす粉末床溶融結合(EBM)の特徴として、レーザーを使う L-PBF と比べて正しいものはどれか。", "choices": ["大気中で造形でき、粉末の床を加熱しないので、造形後すぐに部品を取り出せて残留応力も小さい", "真空中で粉末の床を高温に予熱するので、残留応力が小さく、Ti-6Al-4V ではマルテンサイトが残りにくい", "電子ビームは絶縁物でも帯電しないので、セラミックスや樹脂の粉末も金属と同じようにそのまま溶かして造形できる"], "answer": 1, "explanation": "電子は気体の分子に散乱されるので、EBM は真空中で行います。ビームで粉末を帯電させて飛散させないように、溶かす前に床全体を軽く焼結させる予熱を行い、Ti-6Al-4V では造形中の部品が700℃前後に保たれた例が報告されています。部品と周りの温度差が小さいので残留応力が小さく、高温に保たれるので、ふつうの条件では α' マルテンサイトがほとんど残らず α + β の組織になります。その代わり、粉末は L-PBF より粗く(45〜105 µm ほど)層も厚いので、表面は粗く、細かい形は苦手です。大気中で予熱しないとする選択肢は、真空と予熱という EBM の基本と逆です。電子ビームでは電荷を逃がす必要があるので、導電性のない粉末は帯電して扱えず、実用上は金属に限られます。", "reviewed": true, "source": "original"},
  {"id": "additive-manufacturing-006", "question": "L-PBF で、長さ90 mm・幅20 mm・厚さ20 mm の部品を1個つくる。層厚を0.030 mm、粉末を敷き直す(リコート)のにかかる時間を1層あたり8.0 s とする。長手方向を造形方向に立てた場合と、寝かせて高さを20 mm にした場合の、リコートにかかる時間の合計の差はどれに最も近いか。", "choices": ["約1.5時間", "約6.7時間", "約5.2時間"], "answer": 2, "explanation": "層の数は高さを層厚で割って、立てると 90/0.030 = 3000層、寝かせると 20/0.030 ≈ 667層です。リコートの時間は層の数に比例するので、差は (3000 − 667) × 8.0 s ≈ 1.87×10⁴ s ≈ 5.2時間になります。約6.7時間は立てた場合の合計(3000 × 8.0 s)、約1.5時間は寝かせた場合の合計で、どちらも差ではありません。粉末床溶融結合では、ビームで溶かす時間は溶かす体積で決まりますが、リコートの時間は部品の数によらず高さで決まります。そのため、低く置くほど速く、同じ高さに多くの部品を並べると1個あたりの時間が下がります。ただし、向きは支持材の量や残留応力、層の向きによる異方性も変えるので、時間だけでは決められません。", "reviewed": true, "source": "original"},
  {"id": "additive-manufacturing-007", "question": "光造形で、樹脂の硬化深さ Cd が露光量 E とともに Cd = Dp·ln(E/Ec) で増える(ジェイコブズの式)とする。この樹脂の侵入深さを Dp = 0.12 mm、硬化が始まる臨界露光量を Ec = 8.0 mJ/cm² とすると、硬化深さを0.15 mm にするのに必要な露光量はどれに最も近いか。", "choices": ["約10 mJ/cm²", "約28 mJ/cm²", "約142 mJ/cm²"], "answer": 1, "explanation": "式を E について解くと E = Ec·exp(Cd/Dp) なので、E = 8.0 × exp(0.15/0.12) = 8.0 × exp(1.25) ≈ 8.0 × 3.49 ≈ 28 mJ/cm² です。光は樹脂の中で指数関数的に弱まり、深さ Dp で 1/e になるので、露光量を e 倍(約2.7倍)にするごとに硬化深さが Dp ずつ増えます。約142 mJ/cm² は自然対数のかわりに常用対数を使って 10^1.25 倍とした値、約10 mJ/cm² は対数を考えずに比例として Ec × 1.25 とした値です。実際の造形では、層どうしをつなぐために、硬化深さを層厚より少し大きく(過硬化)とるのがふつうで、Dp と Ec は樹脂と装置ごとに測って決めます。", "reviewed": true, "source": "original"},
  {"id": "additive-manufacturing-008", "question": "FCC の Ni 基合金やオーステナイト系ステンレス鋼を L-PBF で造形すると、造形方向に何層にもわたって伸びた柱状晶ができ、造形方向に〈100〉がそろった集合組織になりやすい。その主な理由はどれか。", "choices": ["新しい層の溶融池が下の層の一部を溶かし直し、残った下の層の結晶を種にして同じ方位のまま凝固が続くため", "層ごとに溶融池の中で新しい結晶が核生成し、それが冷却中の再結晶で大きく成長して下の層とつながるため", "粉末の粒子がもとから〈100〉方位の単結晶で、溶けずに残った粒子の方位がそのまま部品に受け継がれるため"], "answer": 0, "explanation": "溶融池は下の層を少し溶かし込むので、溶融池の底には、下の層の結晶がそのまま固液界面として露出します。液体はその結晶を種にして同じ方位で凝固を続けるので(エピタキシャル成長)、新たな核生成を経ずに、結晶粒が層を越えて伸びていきます。熱は主に下の部品へ逃げるので、温度勾配は造形方向に近く、立方晶ではその方向に近い〈100〉の向きの結晶が優先して伸び、集合組織ができます。層ごとに核生成するなら層の厚さほどの等軸晶になるはずで、凝固後の再結晶で層がつながるわけでもありません。粉末は多結晶のものがふつうで、粒子の方位がそろっているわけでもありません。", "reviewed": true, "source": "original"},
  {"id": "additive-manufacturing-009", "question": "溶融池の後ろ側の固液界面が進む速さ R は、走査速度 v と、界面の法線(凝固の向き)と走査方向のなす角 θ を使って R = v·cos θ で表される。v = 1.0 m/s、θ = 60°、その場所の温度勾配を G = 2.0×10⁶ K/m とすると、冷却速度 G·R はどれに最も近いか。", "choices": ["約2.0×10⁶ K/s", "約1.7×10⁶ K/s", "約1.0×10⁶ K/s"], "answer": 2, "explanation": "界面は溶融池と一緒に走査方向へ v で動くので、界面がその法線の向きに進む速さは R = v·cos θ = 1.0 × cos 60° = 0.50 m/s です。冷却速度は G·R = 2.0×10⁶ × 0.50 = 1.0×10⁶ K/s になります。約2.0×10⁶ K/s は角度を考えずに R = v とした値、約1.7×10⁶ K/s は cos のかわりに sin を使った値です。溶融池の底では界面がほぼ水平で θ が90°に近く、R は0に近いのに対し、後ろ端の表面近くでは R が v に近づきます。そのため、底では G/R が大きく平らな界面や柱状晶に、表面近くでは G/R が小さく等軸晶に近づく傾向があり、1つの溶融池の中でも組織が変わります。", "reviewed": true, "source": "original"},
  {"id": "additive-manufacturing-010", "question": "L-PBF で造形したままの Ti-6Al-4V は、強度が高い一方で伸びが小さいことが多い。造形したままの組織とその理由として正しいものはどれか。", "choices": ["細い針状の α' マルテンサイト。溶融池からの冷却が速く、β相が拡散で α + β に分かれる時間がないため", "粗い等軸の α相の粒。造形中に下の層が何度も加熱されて完全に再結晶し、粒が大きく成長するため", "室温まで残った準安定な β相。急冷によって β相が安定化され、BCC のまま変態しないため"], "answer": 0, "explanation": "Ti-6Al-4V を β相の温度域から速く冷やすと、拡散で α と β に分かれる時間がなく、無拡散のせん断型の変態で α' マルテンサイトになります。L-PBF の冷却は非常に速いので、造形方向に伸びた柱状の旧β粒の中を細い針状の α' が埋める組織になり、強度は高いが伸びが小さくなりがちです。このため、熱処理や HIP で α' を α + β に分解させて延性を回復させます。予熱で高温に保たれる EBM では、造形中に α + β の層状の組織になりやすい点が対照的です。繰り返しの加熱で粗い等軸粒になるのは逆で、組織は細かく柱状です。β相を室温まで残すには Mo や V などのβ安定化元素がもっと多く必要で、Ti-6Al-4V では急冷しても β はほとんど残りません。", "reviewed": true, "source": "original"},
  {"id": "additive-manufacturing-011", "question": "金属の L-PBF では、部品をベースプレートに支持材でつないで造形し、造形後はプレートに付けたまま応力除去の熱処理を行ってから切り離すことが多い。この手順の理由として正しいものはどれか。", "choices": ["支持材は張り出した部分を下から支えるだけのもので、熱処理は表面に付いた粉末を焼き固めて取り除きやすくするために行う", "急な加熱と冷却で大きな残留応力が生じるので、支持材で反りを抑え熱を逃がし、応力を下げてから外して変形を防ぐ", "熱処理で部品とプレートの界面を拡散で接合し直し、切り離すときに支持材がきれいに折れるようにするために行う"], "answer": 1, "explanation": "レーザーで溶けた層は、固まって冷えるときに縮もうとしますが、下の冷えた層に拘束されるので、上の層には引張、下には圧縮の大きな残留応力が残ります。この応力は層を重ねるごとに積み上がり、部品を反らせたり、プレートからはがしたり、割ったりします。支持材は、張り出した部分を支えるだけでなく、部品をプレートに固定して反りを抑え、熱をプレートへ逃がす役目も担います。応力が残ったまま切り離すと、拘束が外れた瞬間に部品が変形するので、先に応力除去の熱処理で応力を下げてから外します。支持材が張り出しを支えるだけというのは役目の一部にすぎず、表面の粉末を焼き固めるのは熱処理の目的ではありません。界面を接合し直すのは、外しにくくするだけで目的と逆です。", "reviewed": true, "source": "original"},
  {"id": "additive-manufacturing-012", "question": "L-PBF で造形した金属の引張試験片を、造形方向(Z)に引っ張る向きと、層に平行(XY)に引っ張る向きで比べると、Z 方向の伸びが小さく、ばらつきも大きいことが多い。その主な理由として正しいものはどれか。", "choices": ["Z 方向には結晶粒が細かい等軸晶になり、粒界が多いので転位が動きにくく、加工硬化がすぐに飽和するため", "Z 方向の試験片は造形の時間が長く、上の層ほど長く高温にさらされて全体が焼なまされ、軟らかくなるため", "層の間に平たく広がった溶け込み不足が、Z 方向の引張では面に垂直に開かれ、き裂の起点になるため"], "answer": 2, "explanation": "溶け込み不足の欠陥は、溶融池が下の層や隣の走査線と重なりきらなかった場所にできるので、層の面に沿って平たく広がった形になります。XY 方向に引っ張ると、この平たい欠陥は荷重と平行で開きにくいのに対し、Z 方向では面に垂直に引っ張られて、鋭いき裂のように開きます。そのため Z 方向の試験片は早く破断しやすく、伸びが小さくばらつきます。造形方向に伸びた柱状晶と集合組織も異方性の原因になります。Z 方向に細かい等軸晶ができるというのは逆で、Z 方向には柱状晶が伸びます。高温にさらされる時間の差による焼なましが主因なら、むしろ Z 方向が軟らかく伸びやすくなるはずで、観察と合いません。", "reviewed": true, "source": "original"},
  {"id": "additive-manufacturing-013", "question": "粉末床溶融結合でつくった Ti-6Al-4V の部品に HIP を施したが、造形したままの表面で使うと疲労強度があまり上がらなかった。その理由として正しいものはどれか。", "choices": ["表面につながった欠陥にはガスが入ってつぶれず、粗い表面の凹みも残って、き裂の起点になるため", "HIP の高温で α相が粗大化して強度が大きく下がり、気孔が減った効果を打ち消してしまうため", "HIP の高い圧力で表面に引張の残留応力が新たに生じ、表面からのき裂の発生を早めるため"], "answer": 0, "explanation": "HIP は、高温でガスの圧力を全方向からかけ、内部の閉じた気孔をクリープや拡散でつぶす処理です。表面とつながった気孔や溶け込み不足の欠陥には圧力媒体のガスが入り込み、内外の圧力が釣り合うので、つぶれません。また、粉末床溶融結合の表面には半ば溶けた粉末が付いた粗い凹凸があり、HIP では形が変わりません。疲労き裂はこうした表面の凹みや表面直下の欠陥から始まるので、表面を十分な深さまで機械加工で除いたうえで HIP を組み合わせると、効果がはっきり現れます。HIP で組織がやや粗くなり強度が少し下がることはありますが、気孔をなくす効果を打ち消すほどではありません。等方的な圧力は、それだけで表面に引張の残留応力をつくる処理ではありません。", "reviewed": true, "source": "original"},
  {"id": "additive-manufacturing-014", "question": "7075 のような高強度のアルミニウム合金は、そのまま L-PBF で造形すると凝固割れ(高温割れ)が起こりやすい。この割れを防ぐ方法として報告されているものはどれか。", "choices": ["レーザーの出力を上げてエネルギー密度を大きくし、溶融池を深くして冷却を遅くすることで、柱状晶をさらに長く伸ばす", "Zr などを含む微粒子を粉末に加えて凝固の核にし、柱状晶のかわりに細かい等軸晶にして、ひずみと液膜を分散させる", "Zn と Mg を増やして凝固温度範囲をさらに広げ、粒界の液膜が残る時間を長くして、収縮のひずみを液膜で受け止める"], "answer": 1, "explanation": "7075 は凝固温度範囲が広く、凝固の終わりに粒界に薄い液膜が長く残ります。L-PBF では長い柱状晶がそろって伸びるので、冷却中の収縮のひずみが少数の長い粒界の液膜に集中し、引き裂かれて割れます。2017年に報告された方法では、Zr を含むナノ粒子を粉末の表面に付け、溶融池の中で Al₃Zr を生じさせて異質核生成の場とし、細かい等軸晶にしました。粒界が多く短くなるので、ひずみが分散し、割れのない造形ができます。エネルギーを上げて柱状晶を長くすると、割れやすい組織を強めるだけです。凝固温度範囲を広げて液膜の残る時間を長くすると、液膜はひずみを支えられないので、引き裂かれやすい時間が延びるだけで逆効果です。", "reviewed": true, "source": "original"},
  {"id": "additive-manufacturing-015", "question": "トポロジー最適化で形を決めた部品を、金属の積層造形でつくる。トポロジー最適化と、造形のときに考えるべき点の説明として正しいものはどれか。", "choices": ["与えた寸法を少しずつ変えて応力を下げる方法で、形の穴の数や枝分かれは最初の形から変わらないので、どの造形方式でもそのままつくれる", "解析で応力の高い部分を太くする方法で、材料の量は自由に増やせるので軽くはならないが、積層造形では支持材なしで必ずつくれる", "決めた空間の中で荷重を支えるのに要る場所にだけ材料を残す方法で、張り出しの角度や粉末を抜く穴などの造形の制約も入れる必要がある"], "answer": 2, "explanation": "トポロジー最適化は、設計してよい空間と荷重・拘束の条件を与え、使う材料の量を制約にして、剛性などの目的が最もよくなるように材料を置く場所を計算で決める方法です。穴の数や枝分かれ(位相)まで変わり、骨のような有機的な形になることが多いので、削り出しや鋳造では難しく、積層造形と相性がよいとされます。ただし、粉末床溶融結合でも水平に近い張り出しは支持材なしでは垂れたり反ったりし、閉じた空洞の中の粉末は抜けません。そのため、張り出しの角度、最小の肉厚、粉末を抜く穴、支持材を外せるかどうかを最適化の条件に入れます。寸法を少し変えるだけで位相が変わらないのは寸法最適化や形状最適化の説明で、材料の量を制約しない方法では軽量化になりません。", "reviewed": true, "source": "original"},
  {"id": "additive-manufacturing-016", "question": "金属粉末の結合剤噴射(バインダジェッティング)で、粉末の層にインクジェットで結合剤を吹き付けて造形した部品(グリーン体)についての説明として正しいものはどれか。", "choices": ["造形中に粉末をレーザーで溶かして固めるので、造形したままでほぼ緻密だが、急冷で大きな残留応力が残るので応力除去が要る", "粉末を結合剤で仮に固めただけで気孔が多く、脱脂と焼結で緻密にするので、大きな収縮を見込んで寸法を大きめに造形する", "結合剤が焼結のときに金属と反応して硬い強化相になるので、収縮はほとんどなく、焼結のあとも造形したときの寸法で使える"], "answer": 1, "explanation": "結合剤噴射では、造形中に金属を溶かしません。敷いた粉末の粒どうしを結合剤でつないだだけのグリーン体は、粉末の充填のままの多くの気孔を含み、強度も低いので、結合剤を加熱で除く脱脂と、高温での焼結で緻密にします。このとき大きく縮み、例えば相対密度55%から緻密になれば、等方的でも線で約18%縮むので、収縮を見込んで大きめに造形し、自重による変形にも注意します。溶融と急冷による大きな残留応力は粉末床溶融結合の特徴で、結合剤噴射にはありません。結合剤は脱脂で取り除くもので、残った炭素はむしろ組成を乱すので、強化相として使うものではありません。", "reviewed": true, "source": "original"},
  {"id": "additive-manufacturing-017", "question": "L-PBF で、出力に対して走査速度を速くしすぎると、溶けた線がつながらず、玉が数珠のように並んだ形で固まることがある(ボーリング)。この主な原因として正しいものはどれか。", "choices": ["細長く伸びた溶融池が、表面張力で表面積を減らそうとして、いくつかの液滴にくびれて分かれるため", "溶融池に深い蒸気のくぼみができて崩れ、飛び散った液滴が線の上に積もって固まるため", "冷却が遅くなり、溶融池の中で粗いデンドライトが伸びて、線の表面を凸凹にするため"], "answer": 0, "explanation": "走査速度が速いと、溶融池は細く長く伸びます。自由な液体の円柱は、周の長さ(直径のπ倍)より長い波長のくびれで表面積が減るので不安定です(プラトー・レイリー不安定)。L-PBF では溶融池の長さが幅のおよそπ倍を超えると玉に分かれやすいという目安が使われますが、下の層に支えられるので、実際の境目は溶け込みの深さなどで変わります。玉に分かれた溶融池は、下の層を十分にぬらさないまま固まって、表面の凹凸や溶け込み不足の原因になります。粉末や下地の表面の酸化膜でぬれが悪いときにも起こりやすくなります。深い蒸気のくぼみの崩壊は、入熱が大きすぎるときのキーホール型の気孔やスパッタの原因です。走査が速いほど冷却も速くなるので、冷却が遅いという説明は逆です。", "reviewed": true, "source": "original"},
  {"id": "additive-manufacturing-018", "question": "L-PBF で、レーザーの走査線の向きを1層ごとに一定の角度(例えば67°)ずつ回転させたり、層を小さな区画に分けて区画ごとに向きを変えて走査したりすることが多い。その主な目的として正しいものはどれか。", "choices": ["走査の向きを回転させると1層あたりの体積エネルギー密度が上がるので、溶け込み不足の気孔を減らせるため", "走査の向きを変えると、造形方向に伸びる柱状晶がなくなり、すべての結晶粒を細かい等軸晶にできるため", "残留応力は走査線の向きに沿って大きくなりやすいので、向きをばらして応力と反りの偏りを減らすため"], "answer": 2, "explanation": "溶けた線は冷えて縮むときに、線の長さの方向に強く拘束されるので、残留応力は走査線に沿う向きで大きくなりやすく、走査線が長いほど大きくなります。区画に分けて走査線を短くし、層ごとに向きを回転させると、応力が特定の向きにそろわず、反りやき裂の偏りを減らせます。67と180は1のほかに公約数をもたないので、67°ずつ回すと同じ向きに戻るまでに180層かかり、集合組織の偏りも小さくなります。体積エネルギー密度 P/(v·h·t) は出力・速度・ハッチ間隔・層厚で決まり、向きを変えても変わりません。前の層からのエピタキシャル成長は続くので、柱状晶がなくなって等軸晶になるわけでもありません。", "reviewed": true, "source": "original"},
  {"id": "additive-manufacturing-019", "question": "L-PBF で、造形の板を1層ごとに t = 30 µm 下げて粉末を敷く。敷いた粉末の充填率(相対密度)を0.50とし、溶けた粉末は厚さ方向だけに縮んで緻密になるとする。前の層が縮んでできたくぼみも次の粉末で埋まるので、層を重ねると、敷かれる粉末の層の厚さは一定の値に近づく。その値はどれに最も近いか。", "choices": ["約30 µm", "約60 µm", "約15 µm"], "answer": 1, "explanation": "部品は1層ごとに t だけ高くなるので、定常では、敷いた粉末の層の厚さ T が溶けて縮んだ厚さ 0.50T が t に等しくなります。T = t/0.50 = 60 µm です。1層目は30 µm ですが、溶けて15 µm に縮むので、2層目は30 + 15 = 45 µm、3層目は約52.5 µm と増え、数層で約60 µm に近づきます。約30 µm は板を下げる量をそのまま粉末の厚さとした値、約15 µm は充填率で割らずに掛けた値です。実際の粉末の層は設定した層厚より厚いので、レーザーの条件は、その厚さの粉末を溶かして下の層まで溶け込ませられるように決める必要があります。", "reviewed": true, "source": "original"},
  {"id": "additive-manufacturing-020", "question": "金属の L-PBF の粉末には、ガスアトマイズでつくった球に近い形の粉末が多く使われる。その主な理由として正しいものはどれか。", "choices": ["流れやすく密に詰まるので、リコーターで薄く均一な層に敷け、粉末の床の充填の密度も安定するから", "球は体積あたりの表面積が最も大きく、レーザーの光をよく吸収するので、少ないエネルギーで溶けるから", "ガスアトマイズの粉末は酸素をまったく含まないので、造形した部品に酸化物の介在物ができないから"], "answer": 0, "explanation": "L-PBF では、数十µmの薄い粉末の層を、刃やローラーのリコーターで1層ごとにむらなく敷く必要があります。溶けた金属をガスの噴流で砕いて液滴のまま固めるガスアトマイズの粉末は、表面張力で球に近い形になるので、粒どうしが引っかかりにくくよく流れ、すき間なく詰まります。そのため層の厚さと充填の密度が安定し、溶け込み不足やむらを防げます。水アトマイズの粉末は形が不規則で流れにくく、圧粉と焼結に向きます。球は同じ体積で表面積が最も小さい形で、大きいとするのは逆です。ガスアトマイズの粉末も表面に薄い酸化膜があり、再利用すると酸素が増えるので、酸素の量は管理が要ります。", "reviewed": true, "source": "original"}
]

File: data/questions/biomaterials.json
[
  {"id": "biomaterials-001", "question": "生体材料の生体適合性の考え方として正しいものはどれか。", "choices": ["体内で生体と一切反応しない材料だけが、生体適合性をもつ", "特定の用途で、適切な生体の反応を伴いながら、求められる機能を果たせること", "毒性のある元素を含まなければ、どの用途でも生体適合性があるといえる"], "answer": 1, "explanation": "生体適合性は、材料そのものに固有の性質ではなく、「特定の用途で、適切な生体の反応を伴いながら機能を果たす能力」と定義されます。人工股関節の骨頭には骨と反応しないアルミナやジルコニアが向きますが、骨の欠損を埋める材料には、骨と結合したり、吸収されて骨に置き換わったりする反応がむしろ求められます。このように望ましい反応は用途で違うので、一切反応しないことは条件ではありません。また、毒性元素を含まなくても、硬すぎて応力遮蔽を起こしたり、摩耗粉が炎症を起こしたり、血液に触れて血栓をつくったりすれば、その用途には適合しません。形や表面の状態、使う場所も含めて評価します。", "reviewed": true, "source": "original"},
  {"id": "biomaterials-002", "question": "骨と直接化学的に結合する、生体活性なセラミックスはどれか。", "choices": ["ハイドロキシアパタイト", "高純度アルミナ", "イットリア部分安定化ジルコニア"], "answer": 0, "explanation": "ハイドロキシアパタイト(Ca₁₀(PO₄)₆(OH)₂)は、骨や歯の無機成分とほぼ同じ組成のリン酸カルシウムで、体内では表面に骨と同じ種類のアパタイトの層ができ、骨と直接結合します。この性質から、骨の欠損の充填材や、金属インプラントの表面のコーティングに使われます。生体活性ガラスも、同じように骨と結合します。高純度のアルミナや部分安定化ジルコニアは、体内でほとんど反応しない生体不活性なセラミックスで、硬く摩耗しにくいので人工股関節の骨頭などに使われますが、骨とは化学的に結合しません。表面が薄い線維性の膜で覆われるか、骨と機械的にかみ合うだけです。", "reviewed": true, "source": "original"},
  {"id": "biomaterials-003", "question": "ハイドロキシアパタイト Ca₁₀(PO₄)₆(OH)₂ の Ca/P のモル比はどれか。", "choices": ["1.50", "1.33", "1.67"], "answer": 2, "explanation": "化学式の中に Ca が10個、P が PO₄ の6個分あるので、Ca/P = 10/6 ≈ 1.67 です。骨のアパタイトは炭酸イオンなどを含み、Ca/P がこれより少し低めになります。1.50 は、リン酸三カルシウム(TCP、Ca₃(PO₄)₂)の比 3/2 です。β-TCP はハイドロキシアパタイトより溶けやすく、体内で吸収されて骨に置き換わる生体吸収性の材料として使われます。1.33 は、リン酸八カルシウム(Ca₈H₂(PO₄)₆·5H₂O)の比 8/6 です。合成した粉末の Ca/P 比が1.67からずれると、焼成したときに β-TCP や CaO が副生するので、組成の管理が重要です。", "reviewed": true, "source": "original"},
  {"id": "biomaterials-004", "question": "歯科用インプラントなどで、純チタンについて言われるオッセオインテグレーションの説明として正しいものはどれか。", "choices": ["骨とインプラントの表面が線維性の組織を挟まずに直接接し、荷重を伝えられる状態", "インプラントが体内で徐々に溶けて吸収され、骨芽細胞がつくる新しい骨に置き換わる状態", "インプラントと骨のすき間を PMMA の骨セメントで埋め、機械的なかみ合いで固定した状態"], "answer": 0, "explanation": "オッセオインテグレーションは、ブローネマルクがチタンで見いだした現象で、生きた骨とインプラントの表面が、線維性の結合組織を挟まずに直接接触し、荷重を伝えられる状態を指します。チタンの表面は厚さ数nmの TiO₂ の不動態皮膜で覆われ、体液の中で安定なので、骨がその表面に沿って形成されます。表面を適度に粗くすると骨がかみ合いやすくなり、固定が早まります。ハイドロキシアパタイトのような化学的な結合とは区別して、主に骨との直接の接触を表す言葉です。体内で吸収されて骨に置き換わるのは β-TCP などの生体吸収性材料の性質で、骨セメントによる固定はセメント固定と呼ばれる別の方法です。", "reviewed": true, "source": "original"},
  {"id": "biomaterials-005", "question": "人工股関節のステムに、骨よりはるかにヤング率の高い金属を使ったとき問題になる応力遮蔽の説明として正しいものはどれか。", "choices": ["荷重の大部分を骨が受け持つため、骨に過大な応力がかかって骨折しやすくなる", "荷重の大部分をインプラントが受け持ち、周りの骨にかかる応力が減るため、骨が吸収されてやせる", "インプラント表面の不動態皮膜が応力で壊れて、金属イオンの溶出が増える"], "answer": 1, "explanation": "骨とインプラントが一緒に荷重を受けると、両者はほぼ同じだけひずむので、ヤング率の大きいほうが応力の大部分を受け持ちます。皮質骨のヤング率は約10〜30 GPa ですが、Co-Cr 合金は約210 GPa、Ti-6Al-4V は約110 GPa と大きいので、骨にかかる応力は本来より小さくなります。骨は受ける力学的な刺激に応じて形成と吸収のバランスを変える(ウォルフの法則)ので、刺激が減った部分では骨が吸収されてやせ、インプラントのゆるみや周りの骨折の原因になります。骨に過大な応力がかかるのは逆の状況です。不動態皮膜の損傷による金属イオンの溶出は、フレッティング腐食などの別の問題です。", "reviewed": true, "source": "original"},
  {"id": "biomaterials-006", "question": "皮質骨(ヤング率20 GPa)と、同じ断面積の Ti-6Al-4V(ヤング率110 GPa)の棒が平行に接合され、長さ方向に一緒に引張荷重を受けている。両者のひずみが等しいとき、全荷重のうち骨が受け持つ割合はどれに最も近いか。", "choices": ["約85%", "約18%", "約15%"], "answer": 2, "explanation": "ひずみεが等しいので、それぞれの応力はヤング率に比例し(σ = Eε)、断面積も等しいので荷重の比は 20 : 110 になります。骨の分担は 20/(20 + 110) ≈ 0.154、つまり約15%です。骨だけで受けていた荷重の約85%をインプラントが肩代わりするので、骨への刺激が大きく減り、応力遮蔽が起こります。約85%はインプラントが受け持つ割合、約18%はヤング率の比 20/110 をそのまま割合としたものです。ヤング率が約55 GPa のβ型チタン合金に変えると、骨の分担は 20/75 ≈ 27% に増えます。実際の骨とステムの形は複雑ですが、ヤング率の差が荷重の分担を決めるという考え方は同じです。", "reviewed": true, "source": "original"},
  {"id": "biomaterials-007", "question": "Ti-Nb-Ta-Zr 系のようなβ型チタン合金が、骨を固定するインプラント用に開発されてきた主な理由はどれか。", "choices": ["BCCのβ相を室温まで残すとヤング率を Ti-6Al-4V より低くでき、応力遮蔽を減らせる", "β相はHCP構造で原子の結合が強く、ヤング率を Ti-6Al-4V より高くしてインプラントの変形を防げる", "β相にするとチタン表面の不動態皮膜ができなくなり、骨と化学的に結合しやすくなる"], "answer": 0, "explanation": "チタンは低温でHCPのα相、高温でBCCのβ相をとり、Nb、Ta、Mo などのβ安定化元素を多く加えると、室温でもβ相が残ります。β型合金はヤング率が約55〜80 GPa と、α+β型の Ti-6Al-4V(約110 GPa)より低く、骨(約10〜30 GPa)に近づくので、応力遮蔽を減らせます。また、Nb、Ta、Zr は細胞毒性が低いとされ、V や Al を使わずにすむ利点もあります。HCP なのはα相のほうで、β相をHCPとするのは結晶構造の取り違えです。インプラントの剛性を上げることは、応力遮蔽を強める方向です。β型合金も表面に不動態皮膜をつくって耐食性を保ち、皮膜がなくなれば溶出が増えるだけで骨との結合にはつながりません。", "reviewed": true, "source": "original"},
  {"id": "biomaterials-008", "question": "開いた気孔をもつ多孔質のチタンのヤング率を、ギブソン・アシュビーの式 E* = Es(ρ*/ρs)² で見積もる。緻密なチタンのヤング率を Es = 110 GPa、気孔率を60%とすると、E* はどれに最も近いか。ρ*/ρs は相対密度とする。", "choices": ["約44 GPa", "約18 GPa", "約40 GPa"], "answer": 1, "explanation": "気孔率が60%なので、相対密度は ρ*/ρs = 1 − 0.60 = 0.40 です。E* = 110 × 0.40² = 110 × 0.16 ≈ 17.6 GPa、つまり約18 GPa となり、皮質骨のヤング率(約10〜30 GPa)の範囲に入ります。開いた気孔は骨が内部に入り込む足場にもなるので、多孔質の金属は応力遮蔽を減らす方法の1つです。約44 GPa は2乗を忘れて 110 × 0.40 とした値、約40 GPa は気孔率そのものを使って 110 × 0.60² とした値です。ただし気孔を増やすと強度、特に疲労強度も下がるので、気孔率と強度の兼ね合いで設計します。", "reviewed": true, "source": "original"},
  {"id": "biomaterials-009", "question": "歯列矯正のワイヤやステントに使われる Ni-Ti 合金(約50 at%Ni)の超弾性の仕組みとして正しいものはどれか。使用温度は逆変態終了温度Afより高いとする。", "choices": ["転位のすべりによる塑性変形が起こるが、Ni-Ti では除荷すると転位が逆向きに動いて元に戻る", "微細な析出物が転位の動きを止めるので、ヤング率が鋼より大きくなり、変形しにくくなる", "負荷によって母相がマルテンサイトに変態し(応力誘起マルテンサイト変態)、除荷すると母相に逆変態してひずみが戻る"], "answer": 2, "explanation": "Af より高い温度では、B2構造の母相が安定です。そこに応力をかけると、ある応力で母相がマルテンサイトに変態し(応力誘起マルテンサイト変態)、応力がほぼ一定のまま大きなひずみが生じます。除荷するとマルテンサイトは不安定になって母相に戻るので、6〜8%程度のひずみまで元に戻ります。この、ほぼ一定の力で大きく変形して戻る性質が、歯を一定の力で動かす矯正ワイヤや、細く畳んで血管に入れるステントに生かされています。転位のすべりによる塑性変形は、除荷しても戻らない永久ひずみです。析出物で強化しても降伏応力が上がるだけで、ヤング率はほとんど変わらず、超弾性の説明にはなりません。", "reviewed": true, "source": "original"},
  {"id": "biomaterials-010", "question": "イットリア部分安定化ジルコニア(Y-TZP)の人工股関節の骨頭で問題になった低温劣化についての説明として正しいものはどれか。", "choices": ["水分のある環境で、表面から正方晶が単斜晶に変態して体積が膨張し、表面が粗くなって強度が下がる", "体温程度の温度で正方晶がしだいに立方晶に変わり、き裂先端での変態強化がより強く働くようになって靭性が上がる", "体液中の塩化物イオンによって孔食が起こり、表面に深い穴があく"], "answer": 0, "explanation": "Y-TZP は、準安定な正方晶の粒子が、き裂の先端の応力で単斜晶に変態して膨張する変態強化によって、高い靭性をもちます。ところが水分のある環境では、体温程度の低い温度でも、表面から正方晶→単斜晶の変態がゆっくり進みます。約4%の体積膨張で表面に微小なき裂や粒子の脱落が生じ、表面が粗くなって強度や耐摩耗性が下がります。これが低温劣化(水熱劣化)で、製造条件によって変態が加速し、人工骨頭の破損が問題になったことがあります。そのため、アルミナとジルコニアの複合材料などが開発されています。立方晶への変態は低温では起こらず、変態強化を強めるものでもありません。孔食は金属の不動態皮膜が局部的に壊れる腐食で、酸化物セラミックスの劣化の仕組みではありません。", "reviewed": true, "source": "original"},
  {"id": "biomaterials-011", "question": "人工関節の固定に使う PMMA(ポリメタクリル酸メチル)の骨セメントについての説明として正しいものはどれか。", "choices": ["骨とインプラントの両方の表面に化学結合して、エポキシ樹脂のような接着剤として両者を固定する", "約200℃に加熱して溶かした PMMA を注入し、体温まで冷えてガラス状に固まることで固定する", "PMMA の粉末と液体のモノマーを混ぜると、室温で重合が進み、発熱しながら硬化する"], "answer": 2, "explanation": "骨セメントは、PMMA の粉末と、液体のメタクリル酸メチル(モノマー)を手術中に練り合わせて使います。重合開始剤から生じるラジカルによって室温で付加重合が進み、10分前後で硬化します。この重合は発熱反応で、硬化の際の温度上昇による周りの組織への熱損傷、残ったモノマー、重合収縮が注意点です。骨セメントは化学的に接着するのではなく、骨の凹凸とインプラントの間を埋めて機械的にかみ合う充填材として、荷重を骨に分散して伝えます。PMMA は熱可塑性樹脂ですが、溶ける温度は体内に入れるには高すぎるので、モノマーの状態で入れて体内で重合させます。", "reviewed": true, "source": "original"},
  {"id": "biomaterials-012", "question": "吸収性の縫合糸や骨固定ピンに使われるポリ乳酸(PLA)が、体内で分解される主な反応はどれか。", "choices": ["紫外線による主鎖の光分解", "主鎖のエステル結合の加水分解", "体温による主鎖の熱分解(解重合)"], "answer": 1, "explanation": "PLA やポリグリコール酸(PGA)などの脂肪族ポリエステルは、体内の水によって主鎖のエステル結合が加水分解され、分子量が下がって最後は乳酸やグリコール酸になります。これらは代謝され、最終的に二酸化炭素と水として体外へ出ます。加水分解は酵素がなくても進み、生じたカルボキシ基の酸が分解をさらに速める自己触媒作用があるため、大きな部品では内部から分解が進むことがあります。紫外線は体内にほとんど届かないので、光分解は体内での分解の仕組みになりません。37℃では熱分解(解重合)はほとんど起こらず、熱分解は200℃前後の成形のときに注意すべき現象です。", "reviewed": true, "source": "original"},
  {"id": "biomaterials-013", "question": "L体だけからなる結晶性のポリ-L-乳酸(PLLA)の骨固定ピンは、体内で完全に吸収されるまでに数年かかる。分解を速くする方法として正しいものはどれか。", "choices": ["D体を共重合させて、非晶質のポリ-DL-乳酸にする", "延伸や熱処理で結晶化度を高めて、加水分解される結晶部を増やす", "分子量を大きくして、加水分解で切れるエステル結合の数を増やす"], "answer": 0, "explanation": "加水分解は、水が入り込みやすい非晶部から先に進み、分子鎖の詰まった結晶部では遅くなります。D体を共重合させたポリ-DL-乳酸(PDLLA)は立体規則性が失われて非晶質になり、分解が速まります。メチル基をもたず親水性の高いグリコール酸と共重合させた PLGA でも、分解が速くなります。PLGA は組成によって分解期間を数週間〜数か月の範囲で調節でき、薬を少しずつ放出する担体にも使われます。結晶化度を高めると水が入りにくくなり、分解は遅くなります。分子量を大きくすると、強度を失うまでに切断が必要な結合の数が増えるので、強度の低下や吸収はやはり遅くなります。", "reviewed": true, "source": "original"},
  {"id": "biomaterials-014", "question": "生分解性高分子の数平均分子量Mnが、加水分解によって Mn(t) = Mn₀exp(−kt) に従って下がるとする。k = 0.030 day⁻¹ のとき、Mn が初めの値の20%になるまでの日数はどれに最も近いか。", "choices": ["約23日", "約27日", "約54日"], "answer": 2, "explanation": "exp(−kt) = 0.20 から t = ln(1/0.20)/k = ln 5/0.030 = 1.609/0.030 ≈ 53.6日、つまり約54日です。約23日は、自然対数の代わりに常用対数の log 5 ≈ 0.699 を使った値です。約27日は、分子量が時間に比例して直線的に下がるとして 0.80/0.030 とした値です。実際には、大きな部品の内部に酸がたまって分解が加速したり、分解中に結晶化が進んだりして、単純な指数関数からずれます。また、強度は分子量の低下に遅れて失われ、質量の減少(吸収)はさらに遅れて始まります。そのため、骨が治るまでの期間に強度を保ち、そのあと吸収されるように、材料の組成や分子量を選びます。", "reviewed": true, "source": "original"},
  {"id": "biomaterials-015", "question": "生分解性金属として研究されているマグネシウムは、体液の中で Mg + 2H₂O → Mg(OH)₂ + H₂ のように腐食する。0.10 g のマグネシウムのねじがすべて腐食したとき、発生する水素の体積はどれに最も近いか。Mg のモル質量を24.31 g/mol、37℃・1 atm での気体のモル体積を25.4 L/mol とする。", "choices": ["約52 mL", "約104 mL", "約209 mL"], "answer": 1, "explanation": "Mg の物質量は 0.10/24.31 ≈ 4.11×10⁻³ mol です。Mg は Mg²⁺ になるときに電子を2個放し、その電子で H⁺ 2個が H₂ 1分子になるので、Mg 1 molあたり H₂ が1 mol 発生します。体積は 4.11×10⁻³ × 25.4 L ≈ 0.104 L、つまり約104 mL です。ねじ1本でもこれだけの気体が出るので、腐食が速いと組織の中にガスがたまる問題があり、合金化や表面処理で腐食の速さを骨の治癒に合わせて下げる研究が進められています。約52 mL は Mg 2 molから H₂ が1 mol できるとした値、約209 mL は式の 2H₂O の係数につられて Mg 1 molから H₂ が2 mol 出るとした値です。", "reviewed": true, "source": "original"},
  {"id": "biomaterials-016", "question": "骨折の固定板やねじに使うオーステナイト系ステンレス鋼は、SUS316L(ASTM F138 などに相当)が基本である。この鋼の「L」とMoの添加の役割の組み合わせとして正しいものはどれか。", "choices": ["Lは焼入れ性が高いことを表し、Moは焼入れでマルテンサイトをつくって強度を上げる働きをする", "Lは高温での強度が高いことを表す記号で、Moはニッケルの代わりにオーステナイトを安定にする", "Lは低炭素で、粒界のCr炭化物による鋭敏化を防ぐ。Moは塩化物による孔食を防ぐ"], "answer": 2, "explanation": "316L の L は低炭素(Cを約0.03%以下)を表します。炭素が多いと、溶接や熱処理で粒界にCr炭化物が析出して周りのCrが欠乏し(鋭敏化)、粒界腐食の起点になります。炭素を減らすとこれを防げます。Moは2〜3%ほど加えられ、体液のような塩化物イオンを含む環境で不動態皮膜を局部的に壊す孔食やすき間腐食への抵抗を高めます。オーステナイト系ステンレス鋼は焼入れでマルテンサイトにならず、強度は冷間加工で調整します。オーステナイトを安定にするのは主にNiで、Moはむしろフェライトを安定にする側の元素です。それでも体内ではNiの溶出への懸念があり、長期の埋め込みにはチタン合金などが選ばれることもあります。", "reviewed": true, "source": "original"},
  {"id": "biomaterials-017", "question": "人工関節の摺動部に使う超高分子量ポリエチレン(UHMWPE)に、γ線や電子線を数十〜100 kGy程度照射して架橋させたものが広く使われている。その狙いと、照射のあとに熱処理や抗酸化剤の添加を行う理由の組み合わせとして正しいものはどれか。", "choices": ["架橋で分子鎖の動きを拘束して摩耗を減らす。照射で残った遊離基が体内などで酸化を進めるので、それを消すため", "架橋で結晶化度を高めて硬くし摩耗を減らす。照射で分子量が下がるので、熱処理で分子鎖をつなぎ直すため", "照射は滅菌だけが目的で摩耗とは関係しない。熱処理と抗酸化剤は、成形のときの気泡をなくすため"], "answer": 0, "explanation": "人工股関節では、UHMWPE の摩耗粉がマクロファージに取り込まれて炎症を起こし、骨が溶ける骨溶解とゆるみの原因になります。照射で分子鎖どうしを架橋すると、すべりの方向に分子鎖が並んで引きちぎられる変形が抑えられ、摩耗が大きく減ります。ただし照射で生じた遊離基(ラジカル)が残ると、酸素と反応して酸化が進み、分子鎖が切れてもろくなります。そこで融点以上での再溶融や融点以下での熱処理で遊離基を減らすか、ビタミンEを加えて遊離基を捕まえます。再溶融は結晶化度を下げ、強度や疲労特性もやや下げます。照射は結晶化度を高める処理ではなく、熱処理の目的も分子量の低下を補うことではありません。", "reviewed": true, "source": "original"},
  {"id": "biomaterials-018", "question": "人工股関節の骨頭(直径28 mm)がポリエチレンの臼蓋を、骨頭の向きに年0.10 mmの速さで掘り込んでいく。摩耗した部分を、骨頭の断面積を底面とする円柱(V = πr²w、rは骨頭の半径、wは線摩耗量)と近似すると、10年間の体積摩耗量はどれに最も近いか。", "choices": ["約62 mm³", "約620 mm³", "約2500 mm³"], "answer": 1, "explanation": "骨頭の半径は r = 14 mm、10年間の線摩耗量は w = 0.10 × 10 = 1.0 mm なので、V = π × 14² × 1.0 ≈ 616 mm³、つまり約620 mm³ です。約62 mm³ は1年分だけを計算して10年分に直し忘れた値、約2500 mm³ は直径の28 mmを半径として使った値です。体積摩耗量は骨頭の半径の2乗に比例するので、同じ線摩耗の速さでも、大きな骨頭ほど摩耗粉の体積は多くなります。摩耗粉の量は骨溶解の起こりやすさと関係するため、線摩耗量だけでなく体積で評価することが大切です。実際の摩耗部は骨頭の向きが変わるので円柱からずれ、正確な体積は形状の測定から求めます。", "reviewed": true, "source": "original"},
  {"id": "biomaterials-019", "question": "人工材料の表面が血液や体液に触れたとき、最初に起こり、そのあとの細胞の付着や血栓の形成を左右する現象として正しいものはどれか。", "choices": ["数秒から数分のうちに、表面にタンパク質が吸着して層をつくる", "まず血小板や白血球が材料の表面に直接付着し、タンパク質はその細胞が分泌してからあとで集まる", "表面は数日間何とも反応せず、そのあと線維芽細胞が近づいて表面を膜で覆う"], "answer": 0, "explanation": "材料が体液に触れると、細胞が到着するより先に、数秒から数分のうちにアルブミン、フィブリノーゲン、免疫グロブリンなどのタンパク質が表面に吸着します。どの種類のタンパク質が、どんな向きや変性の状態で吸着するかは、表面のぬれ性、電荷、粗さで変わります。吸着の顔ぶれは時間とともに入れ替わり、はじめに付いた量の多いタンパク質が、より親和性の高いものに置き換わることも知られています(ブローマン効果)。細胞はこの吸着層を認識して付着するので、血小板の付着と血栓の形成、炎症の反応はその層に左右されます。細胞が直接付着するという順序は逆で、線維性の被膜は異物反応の後期の段階です。", "reviewed": true, "source": "original"},
  {"id": "biomaterials-020", "question": "45S5 組成の生体活性ガラス(質量%で SiO₂ 45、Na₂O 24.5、CaO 24.5、P₂O₅ 6)が骨と結合するまでに、表面で起こる過程として正しいものはどれか。", "choices": ["ガラスが体液中で結晶化してアルミナに似た不活性な層をつくり、骨はその層と機械的にかみ合うだけになる", "表面がまったく溶けずに残り、体液中のコラーゲンだけが表面に直接結合して骨と一体になる", "Na⁺と体液のH⁺が交換し、網目が切れてシリカに富むゲル層ができ、その上にリン酸カルシウムが析出してアパタイトに結晶化する"], "answer": 2, "explanation": "体液に触れると、まず表面のNa⁺やCa²⁺が液中のH⁺(H₃O⁺)と交換し、pHが上がって Si-O-Si の結合が加水分解され、Si-OH が縮合してシリカに富むゲル層ができます。その上に液中と溶け出したCa²⁺やリン酸イオンから非晶質のリン酸カルシウムが析出し、炭酸イオンを含むアパタイトに結晶化します。この層は骨の無機成分に近く、コラーゲンや骨の細胞と結びついて骨と結合します。SiO₂ が多すぎて(溶融法でおよそ60 mol%以上)網目が強いガラスでは、この反応が遅くなり生体活性を示しません。反応しない不活性な層をつくるのはアルミナなどの性質で、表面が溶けないとする記述も、イオンの溶出から始まるこの過程に合いません。", "reviewed": true, "source": "original"}
]

File: data/questions/ceramics.json
[
  {"id": "ceramics-001", "question": "Na⁺のイオン半径を0.102 nm、Cl⁻のイオン半径を0.181 nmとする。半径比から予想される陽イオンの配位数はどれか。半径比が0.225〜0.414のとき配位数4、0.414〜0.732のとき6、0.732以上のとき8とする。", "choices": ["4", "6", "8"], "answer": 1, "explanation": "半径比は r₊/r₋ = 0.102/0.181 ≈ 0.564 で、0.414〜0.732の範囲にあるので、陽イオンが6個の陰イオンに囲まれる八面体配位(配位数6)が予想されます。実際にNaClは岩塩型構造で、Na⁺もCl⁻も配位数6です。配位数8はCsClのように半径比が0.732以上のとき、配位数4はZnSのように0.225〜0.414のときに安定になります。陽イオンが小さすぎると、まわりの陰イオンどうしがぶつかって陽イオンと接しなくなるので配位数が下がる、というのがこの規則(ポーリングの第1規則)の考え方です。", "reviewed": true, "source": "original"},
  {"id": "ceramics-002", "question": "CsCl型構造についての説明として正しいものはどれか。", "choices": ["Cs⁺とCl⁻がそれぞれ単純立方格子をつくって互いに入り込んだ構造で、配位数は8である", "頂点と体心に同じ種類のイオンが入った体心立方格子(BCC)の一種で、単位胞に同じ種類のイオンが2個ある", "FCCの格子にCs⁺とCl⁻が交互に並んだ岩塩型と同じ構造で、各イオンの配位数は6である"], "answer": 0, "explanation": "CsCl型は、立方体の頂点にCl⁻、体心にCs⁺がある構造です。半径比(約0.94)が0.732を超えるので、Cs⁺は8個のCl⁻に囲まれ、配位数は8になります。見た目はBCCに似ていますが、頂点と体心のイオンの種類が違うため並進の操作で重ならず、ブラベー格子は単純立方格子です。つまり2つの単純立方格子が互いに入り込んだ構造で、BCCとよぶのはよくある誤りです。FCCの格子に2種類のイオンが交互に並び、配位数が6になるのはNaCl型(岩塩型)構造です。", "reviewed": true, "source": "original"},
  {"id": "ceramics-003", "question": "BaTiO₃などのペロブスカイト型構造(ABO₃)で、Bサイトの陽イオン(Ti⁴⁺)のまわりの酸素の配位数はどれか。", "choices": ["4", "12", "6"], "answer": 2, "explanation": "理想的なペロブスカイト型構造では、小さいBサイトの陽イオン(Ti⁴⁺)が6個の酸化物イオンに囲まれてTiO₆八面体をつくり、この八面体が頂点を共有して3次元につながっています。大きいAサイトの陽イオン(Ba²⁺)は八面体のすき間に入り、12個の酸化物イオンに囲まれます。12はAサイトの配位数で、取り違えやすい値です。4はウルツ鉱型やせん亜鉛鉱型の四面体配位の配位数です。BaTiO₃ではTiが八面体の中心からわずかにずれることで自発分極が生じ、強誘電性や大きな誘電率、圧電性のもとになっています。", "reviewed": true, "source": "original"},
  {"id": "ceramics-004", "question": "セラミックス粉末の焼結についての説明として正しいものはどれか。", "choices": ["焼結の駆動力は、粒子の表面積が減ることによる表面エネルギーの低下である", "表面拡散や蒸発・凝縮によっても粒子の中心どうしが近づくので、成形体は大きく緻密化する", "粒子を細かくするほど、焼結に必要な温度は高くなる"], "answer": 0, "explanation": "粉末の成形体は表面積が大きく、余分な表面エネルギーをもっています。高温では物質が移動して粒子間のネックが成長し、表面積が減ることで系のエネルギーが下がります。これが焼結の駆動力です。このうち粒界拡散や体拡散によって粒界から物質が運ばれる機構は、粒子の中心どうしの距離を縮めるので緻密化(収縮)をもたらします。一方、表面拡散や蒸発・凝縮はネックを太くするだけで粒子の中心が近づかず、緻密化にはほとんど寄与しません。粒子が細かいほど比表面積が大きく拡散距離も短いので、焼結は低い温度で進みます。", "reviewed": true, "source": "original"},
  {"id": "ceramics-005", "question": "ガラスを融液から冷却するときのガラス転移温度Tgについての説明として正しいものはどれか。", "choices": ["冷却速度によらず、物質ごとに一定の値である", "冷却速度を大きくするほど、Tgは低くなる", "冷却速度を大きくするほど、Tgは高くなる"], "answer": 2, "explanation": "融液を冷やすと粘度が急に上がり、原子の再配列が冷却に追いつかなくなった温度で構造が凍結されて、比容積の温度変化の傾きが変わります。この温度がガラス転移温度Tgで、粘度の目安は約10¹² Pa·sです。冷却が速いほど原子が再配列する時間が短いので、より高い温度で構造が凍結され、Tgは高くなります。このとき凍結された構造は密度の低い状態になります。Tgは融点のような熱力学的な相転移の温度ではないので、冷却速度によらず一定というわけではありません。この性質は、ガラスの徐冷(アニール)による残留応力の除去にも関わります。", "reviewed": true, "source": "original"},
  {"id": "ceramics-006", "question": "あるセラミックスの強度がワイブル分布 Pf = 1 − exp[−(σ/σ₀)のm乗] に従い、尺度パラメータ σ₀ = 400 MPa、ワイブル係数 m = 10 である。300 MPaで負荷したときの破壊確率はどれに最も近いか。", "choices": ["約5.5%", "約53%", "約95%"], "answer": 0, "explanation": "σ/σ₀ = 300/400 = 0.75 で、その10乗は 0.75¹⁰ ≈ 0.0563 です。よって Pf = 1 − exp(−0.0563) ≈ 0.055、約5.5%になります。約53%はm乗を忘れて 1 − exp(−0.75) とした誤りです。約95%は exp(−0.0563) ≈ 0.945 を破壊確率と取り違えた誤りで、これは壊れずに残る確率(信頼度)です。セラミックスの強度は内部の欠陥の大きさで決まるため金属よりばらつきが大きく、mは5〜20程度です。mが大きいほどばらつきが小さく、σ₀より低い応力での破壊確率は急速に小さくなります。", "reviewed": true, "source": "original"},
  {"id": "ceramics-007", "question": "ワイブル係数 m = 10 のセラミックスで、体積Vの試験片の特性強度が500 MPaだった。同じ材料でできた体積10Vの部品の特性強度は、ワイブルの体積効果 σ₂/σ₁ = (V₁/V₂)の1/m乗 を使うとどれに最も近いか。", "choices": ["約50 MPa", "約500 MPa(変わらない)", "約397 MPa"], "answer": 2, "explanation": "最弱リンクの考え方では、体積が大きいほど大きな欠陥を含む確率が高くなり、強度が下がります。σ₂ = 500 × (1/10)の0.1乗 = 500 × 0.794 ≈ 397 MPa です。約50 MPa は強度が体積に反比例すると考えた誤りで、実際にはm乗根で効くので低下はゆるやかです。約500 MPa は、金属のように強度を寸法によらない材料定数とみなした誤りです。小さな試験片の曲げ強度をそのまま大きな部品の設計に使うと危険側になるため、セラミックス部品の設計では、有効体積の違いを考えて強度を補正します。", "reviewed": true, "source": "original"},
  {"id": "ceramics-008", "question": "あるセラミックスの曲げ強度が300 MPa、ヤング率が380 GPa、ポアソン比が0.22、線膨張係数が8.0×10⁻⁶ K⁻¹である。急冷による熱衝撃で割れ始める温度差の目安 ΔTc = σf(1 − ν)/(Eα) はどれに最も近いか。", "choices": ["約77 K", "約99 K", "約127 K"], "answer": 0, "explanation": "Eα = 380×10⁹ × 8.0×10⁻⁶ = 3.04×10⁶ Pa/K、σf(1 − ν) = 300×10⁶ × 0.78 = 2.34×10⁸ Pa なので、ΔTc = 2.34×10⁸/(3.04×10⁶) ≈ 77 K です。約99 K は (1 − ν) を掛け忘れた値、約127 K は (1 − ν) で割ってしまった値です。熱衝撃への強さは、強度が高いほど、ヤング率と熱膨張係数が小さいほど大きくなります。熱膨張係数が約0.5×10⁻⁶ K⁻¹ と非常に小さい石英ガラスは、熱衝撃に非常に強い材料です。熱伝導率が高いと表面と内部の温度差がつきにくいことも有利に働きます。", "reviewed": true, "source": "original"},
  {"id": "ceramics-009", "question": "ZrO₂にY₂O₃を固溶させた安定化ジルコニア(YSZ)が、酸化物イオンの伝導体になる理由として正しいものはどれか。", "choices": ["Y³⁺が格子間に入り、自由電子を供給するから", "Y³⁺がZr⁴⁺を置換し、Y³⁺ 2個につき酸素空孔が1個できるから", "Y³⁺がZr⁴⁺を置換し、Y³⁺ 1個につき酸素空孔が2個できるから"], "answer": 1, "explanation": "3価のY³⁺が4価のZr⁴⁺の位置を置換すると、1個あたり正の電荷が1つ不足します。電気的な中性を保つため、Y³⁺ 2個につき2価の酸化物イオンの空孔が1個できます(クレーガー・ビンクの表記で Y₂O₃ → 2Y′_Zr + V_O•• + 3O_O)。高温ではこの酸素空孔を介してO²⁻が移動するので、固体電解質として酸素センサーや固体酸化物形燃料電池(SOFC)に使われます。Y³⁺ 1個につき空孔2個では電荷の釣り合いが合わず、Yが格子間に入って電子を出すのでもありません。Y₂O₃の添加には、立方晶や正方晶を室温まで安定にする役割もあります。", "reviewed": true, "source": "original"},
  {"id": "ceramics-010", "question": "圧電性と強誘電性の関係についての説明として正しいものはどれか。", "choices": ["圧電体はすべて強誘電体である", "強誘電体はすべて圧電性を示すが、水晶のように強誘電性をもたない圧電体もある", "対称中心をもつ結晶でも、十分に強い電界をかければ圧電性を示す"], "answer": 1, "explanation": "圧電性は、機械的な応力で分極が生じ、逆に電界で変形する性質で、結晶が対称中心をもたないことが条件です。強誘電体は電界で向きを反転できる自発分極をもつ結晶で、対称中心がないので必ず圧電性も示します。一方、水晶(α石英)は対称中心がないので圧電性を示しますが、自発分極がないので強誘電体ではありません。対称中心をもつ結晶では、電界を強くしても1次の圧電効果は現れません(電界の2乗に比例する電歪は別の効果です)。PZTやBaTiO₃などの強誘電体セラミックスは、分極処理で分極の向きをそろえてから圧電素子として使います。", "reviewed": true, "source": "original"},
  {"id": "ceramics-011", "question": "比誘電率3000の誘電体層(厚さ2.0 µm)を面積1.0 mm²の電極で挟んだ平行板コンデンサーの静電容量はどれに最も近いか。真空の誘電率を8.85×10⁻¹² F/mとする。", "choices": ["約13 pF", "約13 nF", "約13 µF"], "answer": 1, "explanation": "C = ε₀εᵣA/d にSI単位で代入します。A = 1.0 mm² = 1.0×10⁻⁶ m²、d = 2.0 µm = 2.0×10⁻⁶ m なので、C = 8.85×10⁻¹² × 3000 × 1.0×10⁻⁶ / (2.0×10⁻⁶) ≈ 1.3×10⁻⁸ F、すなわち約13 nFです。約13 pF や約13 µF は、mm² や µm の換算で桁が1000倍ずれた誤りです。BaTiO₃系の誘電体は比誘電率が数千と大きく、積層セラミックコンデンサー(MLCC)ではこのような薄い層を数百層重ねて並列につなぐことで、小さな体積で大きな容量を得ています。", "reviewed": true, "source": "original"},
  {"id": "ceramics-012", "question": "部分安定化ジルコニアが高い破壊靭性を示す主な理由はどれか。", "choices": ["き裂先端の引張応力で単斜晶が正方晶へ変態し、約4%の体積収縮で応力が緩和されるから", "粒界に残ったガラス相が高温で粘性流動を起こし、き裂先端が鈍化して応力集中が和らぐから", "準安定な正方晶がき裂先端で単斜晶へ変態し、その体積膨張がき裂を圧縮するから"], "answer": 2, "explanation": "部分安定化ジルコニアでは、本来なら低温で単斜晶になる正方晶の粒子が、まわりの拘束によって準安定に保たれています。き裂が進むと、その先端の引張応力によって正方晶が単斜晶へマルテンサイト的に変態し、約4%の体積膨張を起こします。この膨張がき裂のまわりに圧縮応力をつくってき裂を閉じる向きに働くので、き裂を進めるのに余分なエネルギーが必要になります。これを応力誘起変態強化といいます。変態の向きと体積変化が逆の選択肢は誤りです。粘性流動による鈍化は、ガラス相を含む材料の高温での現象です。", "reviewed": true, "source": "original"},
  {"id": "ceramics-013", "question": "窒化ケイ素(Si₃N₄)の粉末を焼結するとき、Y₂O₃やAl₂O₃などの添加物(焼結助剤)を加えるのが普通である。その主な理由として正しいものはどれか。", "choices": ["添加物がSi₃N₄に固溶して結合をイオン結合に変え、焼結体の全体を溶かしてから固めるから", "添加物が粒子の表面の酸素を取り除いて表面拡散を速め、ネックの成長だけで緻密化させるから", "共有結合が強く原子の拡散が遅いので、高温で添加物が液相をつくり、溶解と再析出で緻密化を助けるから"], "answer": 2, "explanation": "Si₃N₄やSiCは共有結合が強く、自己拡散係数がきわめて小さいので、固相の拡散だけでは高温でもなかなか緻密になりません。そこでY₂O₃やAl₂O₃を加えると、粒子の表面のSiO₂と反応して高温で酸化物の液相ができ、粒子が液相に溶けて別の場所に再析出することで緻密化が進みます(液相焼結)。この液相は冷えると粒界のガラス相として残り、高温での強度を下げる原因にもなります。全体を溶かすわけではなく、結合の性質が変わるのでもありません。表面拡散はネックを太くするだけで、緻密化にはほとんど寄与しません。", "reviewed": true, "source": "original"},
  {"id": "ceramics-014", "question": "BaTiO₃をキュリー温度(約120℃)より高い温度に加熱したときの変化として正しいものはどれか。", "choices": ["正方晶から立方晶に変わって自発分極が消え、常誘電体になる", "立方晶から正方晶に変わって自発分極が現れ、強誘電体になる", "結晶構造は変わらないが、Ti⁴⁺が酸素八面体の中心からさらに大きくずれて分極が増す"], "answer": 0, "explanation": "室温のBaTiO₃は、Ti⁴⁺が酸素八面体の中心からわずかにずれた正方晶で、そのずれが自発分極を生む強誘電体です。キュリー温度(約120℃)より高くなると、結晶は対称性の高い立方晶のペロブスカイト型に変わり、Ti⁴⁺は平均として八面体の中心に位置するので自発分極が消え、常誘電体になります。冷却すると逆に立方晶から正方晶に変わるので、加熱で正方晶になるとする選択肢は向きが逆です。高温ほどずれが大きくなるのでもありません。比誘電率はキュリー温度の付近で鋭いピークを示すので、コンデンサーでは添加物で温度による変化をならして使います。", "reviewed": true, "source": "original"},
  {"id": "ceramics-015", "question": "MgOは岩塩型(NaCl型)構造で、格子定数は0.4212 nmである。Mgの原子量を24.31、Oの原子量を16.00、アボガドロ定数を6.022×10²³ mol⁻¹とすると、MgOの理論密度はどれに最も近いか。", "choices": ["約0.90 g/cm³", "約3.58 g/cm³", "約7.17 g/cm³"], "answer": 1, "explanation": "岩塩型の単位胞には、FCCの位置にある陰イオンが4個、八面体位置にある陽イオンが4個あるので、MgOの化学式単位が4個含まれます。a³ = (4.212×10⁻⁸ cm)³ ≈ 7.47×10⁻²³ cm³ なので、ρ = 4 × 40.31/(6.022×10²³ × 7.47×10⁻²³) ≈ 3.58 g/cm³ となり、実測の値とよく合います。約7.17 g/cm³ は、Mg²⁺とO²⁻を合わせた8個のイオンをそれぞれ化学式単位として数えた誤りです。約0.90 g/cm³ は、CsCl型のように単位胞に化学式単位が1個しかないとした誤りです。セラミックスでは、焼結体の密度をこの理論密度で割った相対密度で緻密さを評価します。", "reviewed": true, "source": "original"},
  {"id": "ceramics-016", "question": "ホタル石型(CaF₂型)構造では、Ca²⁺がFCCの格子点に並び、F⁻がすべての四面体位置に入る。Ca²⁺とF⁻の配位数の組み合わせとして正しいものはどれか。", "choices": ["Ca²⁺が8、F⁻が4", "Ca²⁺が4、F⁻が8", "Ca²⁺もF⁻も6"], "answer": 0, "explanation": "四面体位置に入ったF⁻は、まわりの4個のCa²⁺に囲まれるので配位数は4です。FCCの単位胞にはCa²⁺が4個、四面体位置が8個あるので、組成は CaF₂ になります。Ca²⁺ 1個に対してF⁻が2個あるので、配位数の比は Ca²⁺ : F⁻ = 2 : 1 となり、Ca²⁺の配位数は8です(Ca²⁺はF⁻のつくる立方体の中心にあります)。Ca²⁺が4、F⁻が8 とするのは逆の組み合わせで、陽イオンと陰イオンの位置を入れ替えた逆ホタル石型(Li₂Oなど)にあたります。両方とも6は岩塩型の配位数です。UO₂や、ZrO₂の高温の立方晶もこの構造をとります。", "reviewed": true, "source": "original"},
  {"id": "ceramics-017", "question": "コランダム型構造のα-Al₂O₃では、O²⁻がほぼ六方最密充填に並び、Al³⁺がそのすき間に入る。Al³⁺が占めるすき間として正しいものはどれか。最密充填では、陰イオン1個あたり八面体位置が1個、四面体位置が2個あるとする。", "choices": ["八面体位置のすべて", "八面体位置の2/3", "四面体位置の半分"], "answer": 1, "explanation": "最密充填の陰イオンN個に対して、八面体位置はN個、四面体位置は2N個あります。Al₂O₃ではO²⁻ 3個に対してAl³⁺が2個なので、八面体位置に入るなら、その2/3を占めれば組成が合います。実際のコランダムでは、Al³⁺が八面体位置の2/3を規則正しく占め、残りの1/3は空いています。八面体位置のすべて、あるいは四面体位置の半分を占めると、陰イオン1個に陽イオン1個となり、MgOのような1:1の組成になって電荷が合いません。陽イオンと陰イオンの数の比からすき間の占有率を決める考え方は、スピネル型など他の酸化物にも使えます。", "reviewed": true, "source": "original"},
  {"id": "ceramics-018", "question": "アルミナの焼結体の密度をアルキメデス法で測った。乾燥質量10.00 g、水で飽和させた質量10.16 g、水中でつるした質量7.43 gで、水の密度を1.00 g/cm³、アルミナの理論密度を3.98 g/cm³とする。焼結体の相対密度(かさ密度/理論密度)はどれに最も近いか。", "choices": ["約92.0%", "約93.5%", "約97.8%"], "answer": 0, "explanation": "開いた気孔に水を満たした状態で測るので、気孔を含む外形の体積は (10.16 − 7.43)/1.00 = 2.73 cm³ です。かさ密度は乾燥質量をこの体積で割った 10.00/2.73 ≈ 3.66 g/cm³ で、相対密度は 3.66/3.98 ≈ 0.920、約92.0%です。約97.8%は乾燥質量と水中質量の差 10.00 − 7.43 で体積を求めた誤りで、開いた気孔に入った水の分を数えていません。約93.5%は分子に飽和質量を使った誤りです。開気孔率は (10.16 − 10.00)/2.73 ≈ 5.9% で、全気孔率の約8.0%との差の約2%が閉じた気孔にあたります。", "reviewed": true, "source": "original"},
  {"id": "ceramics-019", "question": "アルミナなどのセラミックスでは、圧縮強さが引張強さの数倍から10倍程度と大きい。その主な理由として正しいものはどれか。", "choices": ["圧縮では転位が動きやすくなり、塑性変形で応力が緩和されるから", "圧縮試験の試験片は小さいので、体積効果で強度が高く出ているだけだから", "圧縮では内部の微小なき裂が閉じる向きに力がかかり、き裂が進みにくいから"], "answer": 2, "explanation": "セラミックスの破壊は、内部や表面の微小な欠陥(き裂、気孔、粗大な粒)から始まります。引張では、き裂の先端に応力が集中し、最も大きな欠陥から一気に破壊が進みます。圧縮では、き裂の面を閉じる向きに力がかかるので、き裂は簡単には開かず、多数の小さなき裂がせん断で少しずつ成長してつながるまで壊れないので、強さがずっと大きくなります。そのためセラミックスは、圧縮の荷重を受ける使い方に向きます。イオン結合や共有結合の結晶では、圧縮でも転位はほとんど動きません。差は試験片の大きさによるものではなく、応力の向きによる本質的な違いです。", "reviewed": true, "source": "original"},
  {"id": "ceramics-020", "question": "NaClのようなイオン結晶では、陽イオンの空孔と陰イオンの空孔が対になったショットキー欠陥が主にできる。対を1組つくるエネルギーを Qs = 2.0 eV とすると、727℃での陽イオンの格子点あたりの空孔の割合 n/N = exp(−Qs/2kT) はどれに最も近いか。ボルツマン定数を k = 8.617×10⁻⁵ eV/K とする。", "choices": ["約8.3×10⁻¹¹", "約9.1×10⁻⁶", "約1.2×10⁻⁷"], "answer": 1, "explanation": "T = 727 + 273 = 1000 K で、kT ≈ 0.0862 eV です。Qs/2kT = 2.0/(2 × 0.0862) ≈ 11.6 なので、n/N = exp(−11.6) ≈ 9.1×10⁻⁶ になります。指数の分母の2は、陽イオンの空孔と陰イオンの空孔がそれぞれ独立に配置でき、平衡では両者の割合の積が exp(−Qs/kT) になり、電気的な中性から両者が等しいことから出てきます。約8.3×10⁻¹¹ はこの2を落として exp(−Qs/kT) とした誤り、約1.2×10⁻⁷ は温度を℃のまま727として計算した誤りです。", "reviewed": true, "source": "original"},
  {"id": "ceramics-021", "question": "ポーリングの電気陰性度を Mg 1.31、O 3.44 とし、結合のイオン結合性の割合を 1 − exp[−(Δχ)²/4](Δχは電気陰性度の差)で見積もる。MgOの結合のイオン結合性の割合はどれに最も近いか。", "choices": ["約32%", "約41%", "約68%"], "answer": 2, "explanation": "Δχ = 3.44 − 1.31 = 2.13 で、(Δχ)²/4 = 4.54/4 ≈ 1.13 なので、1 − exp(−1.13) ≈ 1 − 0.322 = 0.678、約68%です。MgOの結合は7割近くがイオン結合的で、残りが共有結合的と見積もられます。約32%は exp(−1.13) のほうをイオン結合性と取り違えた値で、これは共有結合性の割合にあたります。約41%は Δχ を2乗せずに使った値です。セラミックスの結合はイオン結合と共有結合の中間にあり、電気陰性度の差が大きいほどイオン結合的になります。SiCのように差が小さいものは共有結合性が強く、原子の拡散が遅くて焼結しにくいなどの性質につながります。", "reviewed": true, "source": "original"},
  {"id": "ceramics-022", "question": "岩塩型(NaCl型)構造のMgOの単結晶は、室温ではおもに{110}面の上を<110>方向にすべり、バーガースベクトルは (a/2)<110> になる(aは立方晶の単位胞の格子定数)。その理由として正しいものはどれか。", "choices": ["(a/2)<100> は同じ種類のイオンどうしを結び、(a/2)<110> より短くて本来すべりやすいが、イオンが大きすぎて動けないから", "(a/2)<100> はMg²⁺とO²⁻を結ぶので格子の並進にならず、同じ種類のイオンを結ぶ最も短い並進が (a/2)<110> だから", "(a/2)<110> はMg²⁺とO²⁻を結ぶ最も短いベクトルで、すべるたびに陽イオンと陰イオンが入れ替わって中性が保たれるから"], "answer": 1, "explanation": "岩塩型の構造では、陽イオンと陰イオンが立方体の稜に沿って交互に並び、(a/2)<100> だけずらすとMg²⁺の位置にO²⁻が来てしまいます。バーガースベクトルは、ずらしたあとも結晶が元と同じになる格子の並進ベクトルでなければならないので、(a/2)<100> は使えません。同じ種類のイオンを結ぶ最も短い並進は面対角線の半分の (a/2)<110> で、これがバーガースベクトルになります。すべり面に{110}が選ばれるのは、すべりの途中でも同符号のイオンどうしが真向かいに来にくく、静電的な反発が小さいためです。(a/2)<100> を同種のイオンを結ぶとする説明や、(a/2)<110> を異種のイオンを結ぶとする説明は、イオンの並び方を取り違えています。", "reviewed": true, "source": "original"},
  {"id": "ceramics-023", "question": "酸化鉄(II)は、実際には Fe₀.₉₅O のように鉄が化学量論より少ない不定比の化合物(Fe₁₋ₓO)として存在する。その欠陥の構造として正しいものはどれか。", "choices": ["Fe²⁺の位置に空孔があり、空孔1個につき2個のFe²⁺がFe³⁺になって電荷を補い、正孔による伝導(p型)を示す", "O²⁻の位置に空孔があり、空孔1個につき2個の電子が残って電荷を補うので、電子による伝導(n型)を示す", "余分なO²⁻が格子間に入るが、空孔はできないので電荷を補う必要がなく、電気の通しやすさも変わらない"], "answer": 0, "explanation": "鉄はFe²⁺とFe³⁺の2つの価数をとれるので、酸化鉄(II)では一部のFe²⁺がFe³⁺になり、電荷を補うためにFe²⁺の格子点の一部が空孔になります。空孔1個で正の電荷が2つ不足するので、2個のFe²⁺がFe³⁺になって釣り合います。Fe³⁺は電子が1つ足りない状態で、この正孔が隣のFe²⁺へ移ることで電気が流れるので、p型の伝導を示します。陽イオンの空孔が多いため、鉄を高温で酸化するとFeOの層の中をFe²⁺が速く拡散します。酸素の空孔とする説明は鉄が過剰な場合にあたり、鉄が不足するという前提と合いません。格子間の酸素で電荷を補わなくてよいとする説明は、電気的な中性の条件を無視しています。", "reviewed": true, "source": "original"},
  {"id": "ceramics-024", "question": "アルミナの粉末に少量のMgOを加えて焼結すると、気孔のほとんどない透光性のアルミナ(高圧ナトリウムランプの発光管などに使う)が得られる。MgOの主な働きとして正しいものはどれか。", "choices": ["MgOが高温で多量の液相をつくり、その液相で気孔を満たして焼結体を緻密にし、ガラスのように光を通すようにするから", "MgOがAl₂O₃と反応して透明なガラス相に変わり、結晶粒の全体をガラスで置き換えるので、光が散乱されなくなるから", "粒界の移動を遅らせて異常粒成長を防ぎ、気孔が粒の中に取り残されずに粒界から抜けて、緻密化が最後まで進むから"], "answer": 2, "explanation": "焼結の終わりの段階では、気孔は粒界の上にあるうちは、粒界を通る速い拡散で縮んで消えていきます。ところが一部の粒が急に大きくなる異常粒成長が起こると、粒界が気孔を置き去りにして動き、粒の中に閉じ込められた気孔はほとんど消えなくなります。少量のMgOは粒界の移動を遅らせて異常粒成長を抑えるので、気孔が粒界にとどまったまま抜けて、理論密度に近い焼結体になります。気孔は光を強く散乱するので、これをなくすと光を通すようになります。MgOを加えるのは多量の液相やガラス相をつくるためではなく、ガラス相が粒界に多く残ると、高温での強さが下がる原因になります。", "reviewed": true, "source": "original"},
  {"id": "ceramics-025", "question": "厚さ0.50 mmのPZTの圧電素子に、厚さ方向に200 Vの電圧をかける。圧電定数を d₃₃ = 400 pm/V(= 400 pC/N)とし、素子は自由に変形できるとすると、厚さの変化はどれに最も近いか。", "choices": ["約80 µm", "約80 nm", "約0.16 mm"], "answer": 1, "explanation": "厚さ方向のひずみは S = d₃₃E で、電界は E = 200/(0.50×10⁻³) = 4.0×10⁵ V/m なので、S = 400×10⁻¹² × 4.0×10⁵ = 1.6×10⁻⁴ です。厚さの変化は S × 0.50 mm = 8.0×10⁻⁸ m、約80 nm で、これは d₃₃ × 電圧 = 400 pm/V × 200 V と同じなので、厚さによりません。約80 µm は pm(10⁻¹² m)を nm(10⁻⁹ m)と取り違えた値です。約0.16 mm は、ひずみの1.6×10⁻⁴ をそのまま長さ(m)と取り違えた値です。圧電素子の変位は1枚ではごく小さいので、大きな変位が要るアクチュエーターでは、薄い層を何十枚も重ねた積層型にして変位を足し合わせます。", "reviewed": true, "source": "original"}
]

File: data/questions/corrosion.json
[
  {"id": "corrosion-001", "question": "25℃の標準電極電位が、Cu²⁺/Cu で +0.34 V、Fe²⁺/Fe で −0.44 V、Zn²⁺/Zn で −0.76 V である。この3つの金属のうち、熱力学的に最も酸化されやすい(陽イオンになりやすい)のはどれか。", "choices": ["銅", "鉄", "亜鉛"], "answer": 2, "explanation": "標準電極電位は、金属とそのイオンの平衡を、標準水素電極を0 Vとして表した値です。値が負に大きい(卑な)金属ほど電子を放して陽イオンになろうとする傾向が強いので、3つの中では−0.76 Vの亜鉛が最も酸化されやすく、+0.34 Vの銅が最も酸化されにくい(貴な)金属です。銅とする選択肢は、符号の向きを逆に読んだ誤りです。鉄(−0.44 V)は亜鉛より貴なので、亜鉛ほどは酸化されやすくありません。ただし標準電極電位が示すのは起こりやすさの傾向で、実際の腐食の速さではありません。例えばアルミニウムは−1.66 Vと非常に卑ですが、表面の緻密な酸化皮膜のおかげで大気中ではよく耐えます。実際の環境での組み合わせの評価には、海水中で測った自然電位の序列(ガルバニック系列)を使います。", "reviewed": true, "source": "original"},
  {"id": "corrosion-002", "question": "中性で空気に触れた水の中で、鉄の表面に局部電池ができて腐食が進むとき、カソード(陰極)で主に起こる反応はどれか。", "choices": ["Fe → Fe²⁺ + 2e⁻", "O₂ + 2H₂O + 4e⁻ → 4OH⁻", "2H⁺ + 2e⁻ → H₂"], "answer": 1, "explanation": "1つの金属の表面でも、介在物や粒界、ひずみ、環境の不均一によって電位の低い部分と高い部分ができ、金属自身が導線の役をして小さな電池がたくさんできます。これが局部電池です。電位の低いアノードでは鉄が溶けて Fe → Fe²⁺ + 2e⁻ が起こり(選択肢にあるこの式はアノードの反応です)、その電子を受け取るカソードでは、中性の水中では溶存酸素の還元 O₂ + 2H₂O + 4e⁻ → 4OH⁻ が主に起こります。生じたFe²⁺とOH⁻が反応し、さらに酸化されて赤さび(FeOOHなど)になります。水素の発生 2H⁺ + 2e⁻ → H₂ は、H⁺の多い酸性の溶液で主になる反応で、中性ではH⁺が約10⁻⁷ mol/Lと少ないため主役になりません。", "reviewed": true, "source": "original"},
  {"id": "corrosion-003", "question": "水中の鋼材で、溶存酸素の濃度が場所によって異なると通気差電池ができる。腐食が集中しやすいのはどこか。", "choices": ["酸素の供給が少ない部分(すき間の奥や付着物の下など)", "酸素の供給が多い部分(水面に近い部分など)で、ここがアノードになる", "酸素の濃度差では電池ができないので、全面がほぼ均一に腐食する"], "answer": 0, "explanation": "酸素が多く供給される部分では、カソード反応である酸素の還元が起こりやすく、電位が高くなります。そのため、酸素の少ない部分がアノードになって鉄が溶け、酸素の多い部分がカソードになる電池ができます。これが通気差電池で、腐食はすき間の奥や付着物の下、水面のすぐ下などの酸素の届きにくい部分に集中します。酸素の供給が多い部分とする選択肢は、アノードとカソードを逆にしています。酸素の濃度差だけでも電位差が生じるので、全面がほぼ均一に腐食するという選択肢も誤りです。すき間の中では、溶けた金属イオンの加水分解で溶液が酸性になり、塩化物イオンも集まるので、腐食がさらに加速します(すき間腐食)。ボルトの締結部やパッキンの下が典型的な発生場所です。", "reviewed": true, "source": "original"},
  {"id": "corrosion-004", "question": "海水中で鋼構造物に亜鉛の犠牲陽極を取り付けた。標準電極電位を Fe²⁺/Fe で −0.44 V、Zn²⁺/Zn で −0.76 V として標準状態の電池と考えたとき、起電力と、溶けるほうの金属の組み合わせとして正しいものはどれか。", "choices": ["約0.32 V、亜鉛が溶けて鋼が守られる", "約0.32 V、鋼が溶けて亜鉛が守られる", "約1.20 V、亜鉛が溶けて鋼が守られる"], "answer": 0, "explanation": "起電力は、カソード側(貴な鉄)の電位からアノード側(卑な亜鉛)の電位を引いて、E = −0.44 − (−0.76) = 0.32 V です。卑な亜鉛がアノードとなって Zn → Zn²⁺ + 2e⁻ と溶け、その電子が鋼へ流れ込んで鋼をカソードにするので、鋼の溶解が抑えられます。これが犠牲陽極による防食(流電陽極方式)で、船体や港湾の鋼構造物、地中の配管などに使われ、陽極は消耗するので定期的に交換します。約1.20 Vは、2つの電位の大きさを足してしまった誤りです。約0.32 Vで鋼が溶けるとした選択肢は、貴と卑の向きを逆にしています。実際の海水中の電位は標準電極電位とは異なりますが、亜鉛が鋼より卑である関係は同じです。", "reviewed": true, "source": "original"},
  {"id": "corrosion-005", "question": "海水中で、鋼と銅を電気的に接触させて使う。ガルバニック腐食による鋼の損傷が最も激しくなりやすいのはどれか。", "choices": ["大きな鋼板を、小さな銅のリベットで留めたもの", "大きな銅板を、小さな鋼のリベットで留めたもの", "面積の比によらず、どちらも同じ速さで鋼が腐食する"], "answer": 1, "explanation": "異種金属を接触させると、卑な鋼がアノード、貴な銅がカソードになって鋼の腐食が速まります(ガルバニック腐食)。カソードで還元される酸素の量はカソードの面積にほぼ比例し、アノードで溶ける電流はそれと等しいので、腐食の電流はおもにカソードの面積で決まります。カソードの銅板が大きく、アノードの鋼のリベットが小さいと、大きな電流が小さな面積に集中し、リベットは短期間で激しく腐食します。逆に、大きな鋼板に小さな銅のリベットを使った場合は、腐食の電流が広い鋼の面に分散するので、腐食の速さ(単位面積あたり)は小さくなります。そのため、面積比が影響しないとする選択肢も誤りです。異種金属をつなぐときは、締結部品のほうを貴な金属にするか、絶縁するのが原則です。", "reviewed": true, "source": "original"},
  {"id": "corrosion-006", "question": "ステンレス鋼が大気や水の中でさびにくい主な理由はどれか。", "choices": ["Niの添加で合金の標準電極電位が金や白金と同じくらい貴になり、溶けにくくなるから", "表面に厚さ数mmの緻密な酸化スケールが成長し、水や酸素を外界から完全に遮断するから", "Crを約11%以上含み、表面に厚さ数nmの不動態皮膜ができて自然に再生するから"], "answer": 2, "explanation": "ステンレス鋼は、Crをおよそ11%(規格の定義では10.5%)以上含むことで、表面にCrの酸化物を主とする厚さわずか数nm程度の不動態皮膜ができ、金属がそれ以上溶け出すのを防ぎます。皮膜は酸素のある環境では、傷がついても自然に再生する点が重要です。そのため不動態は、硝酸のような酸化性の環境では保たれやすく、酸素が乏しい環境や塩化物イオンが多い環境、還元性の酸(塩酸など)では壊れやすくなります。合金全体の電位が金や白金並みに貴になるわけではなく、Niの主な役割はオーステナイト組織の安定化です。数mmもある厚い酸化スケールは高温の酸化でできるもので、割れやはく離を起こしやすく、不動態皮膜とはまったく別物です。", "reviewed": true, "source": "original"},
  {"id": "corrosion-007", "question": "SUS304を、塩化物イオンを多く含む海水中で使ったときに起こりやすい局部腐食と、その対策の組み合わせとして正しいものはどれか。", "choices": ["全面腐食で、腐食しろとして肉厚を増やす", "孔食で、Moを含むSUS316などに替える", "孔食で、炭素量を増やしたステンレス鋼に替える"], "answer": 1, "explanation": "塩化物イオンは不動態皮膜の弱い点を局部的に破り、小さな穴が深く掘られていく孔食を起こします。穴の中では溶けた金属イオンの加水分解で溶液が酸性になり、電気的な中性を保つために塩化物イオンが集まるので、腐食が自分で加速します。周囲の広い不動態面がカソード、穴の底が小さなアノードになるため、貫通まで急に進むことがあります。対策は、皮膜を強くするMo、Cr、Nを多く含む鋼種(Moを約2〜3%含むSUS316など)に替えることで、これらの量から求める孔食指数が選定の目安になります。全面が均一に減る腐食ではないので、肉厚を増やす対策は効果的ではありません。炭素を増やすと粒界にCr炭化物ができやすくなり(鋭敏化)、かえって耐食性が下がります。", "reviewed": true, "source": "original"},
  {"id": "corrosion-008", "question": "応力腐食割れについての説明として正しいものはどれか。", "choices": ["ショットピーニングで表面に圧縮の残留応力を入れた部分で起こりやすい", "かかる応力が材料の降伏応力を超えて塑性変形したときにだけ起こる", "感受性のある材料に引張応力と特定の腐食環境が重なったときに起こる"], "answer": 2, "explanation": "応力腐食割れは、割れの感受性をもつ材料に引張応力(外からの荷重や、溶接や加工による残留応力)がかかり、特定の腐食環境にさらされたときに、降伏応力よりずっと低い応力でもき裂が進む現象です。代表例は、高温の塩化物の環境でのオーステナイト系ステンレス鋼、アンモニアを含む環境での黄銅(時期割れ)です。外見ではほとんど腐食していないのに突然割れるので危険です。3つの条件のどれかを除けば防げるため、応力除去焼なましで残留応力を下げたり、ショットピーニングで表面に圧縮の残留応力を入れたりします。圧縮応力はき裂を開かないので、圧縮の残留応力がかかった部分で起こりやすいとする選択肢は逆です。降伏応力を超えないと起こらないとする選択肢も誤りです。", "reviewed": true, "source": "original"},
  {"id": "corrosion-009", "question": "鋼板の防食について述べた次の文のうち、正しいものはどれか。", "choices": ["亜鉛めっき鋼板(トタン)は、傷で鋼が露出しても、まわりの亜鉛が先に溶けて鋼を守る", "スズめっき鋼板(ブリキ)も、大気中で傷から鋼が露出すると、スズが先に溶けて鋼を守る", "塗装は、塗膜に電流を流して鋼をカソードにすることで腐食を防ぐ"], "answer": 0, "explanation": "亜鉛は鋼より卑なので、めっき層に傷がついて鋼が露出しても、亜鉛がアノードとなって溶け、鋼をカソードとして守ります(犠牲防食)。一方、大気中や水中ではスズは鋼より貴なので、傷で鋼が露出すると鋼のほうがアノードになり、広いスズ面がカソードとなって、露出した小さな部分の腐食がかえって速まります。なお、酸素の少ない缶詰の中では、スズが食品の有機酸と錯体をつくって鋼より卑になり、鋼を守るため、缶の内面に使われてきました。塗装は、水や酸素、イオンが鋼の表面に届くのを妨げるバリアとして働くもので、電流を流す仕組みではありません。ただし亜鉛の粉末を多く含むジンクリッチペイントは、塗膜の亜鉛による犠牲防食の効果ももちます。", "reviewed": true, "source": "original"},
  {"id": "corrosion-010", "question": "ある鋼管で、鉄が Fe → Fe²⁺ + 2e⁻ と溶ける腐食の電流が、平均0.10 Aで1年間(365日)流れ続けた。溶けた鉄の質量はどれに最も近いか。Feのモル質量を55.85 g/mol、ファラデー定数を96485 C/molとする。", "choices": ["約0.61 kg", "約0.91 kg", "約1.8 kg"], "answer": 1, "explanation": "ファラデーの法則から、溶けた質量は m = ItM/(nF) です。1年は 365 × 24 × 3600 = 3.15×10⁷ s なので、流れた電気量は Q = 0.10 × 3.15×10⁷ = 3.15×10⁶ C です。Fe²⁺になるので n = 2 として、m = 3.15×10⁶ × 55.85/(2 × 96485) ≈ 913 g、つまり約0.91 kgになります。約1.8 kgは、電子の数を n = 1 としてしまった誤りです。約0.61 kgは、Fe³⁺になるとして n = 3 で計算した誤りで、問題の反応式と合いません。わずか0.10 Aの腐食電流でも1年で1 kg近い鉄が失われることになり、局部に集中すれば配管に穴をあけるのに十分な量です。", "reviewed": true, "source": "original"},
  {"id": "corrosion-011", "question": "鉄の腐食の電流密度が、全面で一様に1.0 µA/cm²であるとき、腐食で表面が後退する速さはどれに最も近いか。鉄は Fe²⁺ として溶けるとし、モル質量55.85 g/mol、密度7.87 g/cm³、ファラデー定数96485 C/mol、1年を3.15×10⁷ s とする。", "choices": ["約7.7 µm/年", "約23 µm/年", "約12 µm/年"], "answer": 2, "explanation": "単位面積あたり1秒に溶ける質量は iM/(nF) = 1.0×10⁻⁶ × 55.85/(2 × 96485) ≈ 2.9×10⁻¹⁰ g/(cm²·s) で、密度7.87 g/cm³で割ると、後退の速さは約3.7×10⁻¹¹ cm/s です。1年分を掛けると 3.7×10⁻¹¹ × 3.15×10⁷ ≈ 1.16×10⁻³ cm/年、つまり約12 µm/年(11.6 µm/年)になります。約23 µm/年は n = 1 とした誤りです。約7.7 µm/年は、Fe³⁺として溶けるとして n = 3 で計算した誤りで、問題の条件と合いません。電流密度と腐食の速さが比例するので、鉄では「1 µA/cm²で約12 µm/年」が、腐食電流から寿命を見積もるときの換算の目安になります。", "reviewed": true, "source": "original"},
  {"id": "corrosion-012", "question": "ニッケルめっきを電流密度2.0 A/dm²で30分間行った。電流効率を100%とすると、めっき膜の厚さはどれに最も近いか。Ni²⁺ + 2e⁻ → Ni とし、Niのモル質量を58.69 g/mol、密度を8.90 g/cm³、ファラデー定数を96485 C/molとする。", "choices": ["約12 µm", "約25 µm", "約1.2 mm"], "answer": 0, "explanation": "2.0 A/dm² は 0.020 A/cm² なので、30分(1800 s)で1 cm²あたりに流れる電気量は 0.020 × 1800 = 36 C です。析出する質量は 36 × 58.69/(2 × 96485) ≈ 1.09×10⁻² g/cm² で、密度で割ると厚さは 1.09×10⁻²/8.90 ≈ 1.23×10⁻³ cm、つまり約12 µm(12.3 µm)になります。約25 µmは、2電子の反応を n = 1 として計算した誤りです。約1.2 mmは、dm²をcm²と取り違えて2.0 A/cm²で計算した誤りで、100倍大きくなっています(1 dm² = 100 cm²)。実際には水素の発生などで電流効率が100%を下回るので、この値は上限の目安です。", "reviewed": true, "source": "original"},
  {"id": "corrosion-013", "question": "地中に埋めた鋼管を、外部電源方式の電気防食で守る。その方法として正しいものはどれか。", "choices": ["直流電源の負極を鋼管に、正極を地中の溶けにくい電極につなぎ、鋼管をカソードにする", "直流電源の正極を鋼管に、負極を地中の電極につなぎ、鋼管から土へ電流を流し出す", "鋼管より貴な銅の電極を導線でつなぎ、電源を使わずに銅から鋼管へ電子を送り込んで守る"], "answer": 0, "explanation": "電気防食は、守りたい金属に外から電子を送り込んでカソードにし、金属が溶けるアノード反応を止める方法です。外部電源方式では、直流電源の負極を鋼管に、正極を高ケイ素鋳鉄や黒鉛などの溶けにくい電極につなぎ、電極から土を通って鋼管へ電流を流します。電源の電圧で防食の電流を調節できるので、土の抵抗が大きい場所や長いパイプラインに向いています。鋼管から電流を流し出すつなぎ方では、鋼管がアノードになって腐食がかえって速まります。貴な銅をつなぐと鋼管がアノードになるガルバニック腐食が起こります。電位を下げすぎると水素の発生で塗膜がはがれたり、鋼が水素脆化したりします。", "reviewed": true, "source": "original"},
  {"id": "corrosion-014", "question": "酸性の溶液の中でステンレス鋼のアノード分極曲線を測り、電位を卑な側から貴な側へ上げていく。電流の変化として正しいものはどれか。", "choices": ["電位を上げるほど金属が溶ける駆動力が大きくなるので、電流は途中で減ることなく単調に増え続ける", "不動態域では皮膜で電流がほぼゼロになり、それより貴な電位ではどこまで上げても電流は増えない", "活性態で電流が増えたあと、不動態化で急に小さくなって低い値を保ち、過不動態域で再び増える"], "answer": 2, "explanation": "卑な電位の活性態では、電位を上げるほど金属の溶解の電流が増えます。ある電位(不動態化電位)で電流が最大値(臨界不動態化電流密度)に達すると、表面に不動態皮膜ができて電流は数桁も急に下がり、広い電位の範囲で小さな値を保ちます。さらに貴な電位の過不動態域では、皮膜のCrが6価になって溶け出したり、酸素が発生したりして、電流が再び増えます。電流が単調に増えるとする選択肢は、不動態化を考えていません。不動態域でも電流はゼロではなく、過不動態域で増えるので、どこまで上げても増えないとする選択肢も誤りです。塩化物イオンがあると、過不動態域より卑な孔食電位で電流が急増します。", "reviewed": true, "source": "original"},
  {"id": "corrosion-015", "question": "25℃で、Cu²⁺の濃度が1.0×10⁻³ mol/Lの溶液に浸した銅の電極電位を、ネルンストの式 E = E° + (0.0592/n)log₁₀[Cu²⁺] で求めるとどれに最も近いか。Cu²⁺/Cuの標準電極電位を+0.34 Vとし、活量は濃度に等しいとする。", "choices": ["約+0.43 V", "約+0.25 V", "約+0.16 V"], "answer": 1, "explanation": "Cu²⁺ + 2e⁻ → Cu では移動する電子が2個なので n = 2 です。log₁₀(1.0×10⁻³) = −3 なので、E = 0.34 + (0.0592/2) × (−3) = 0.34 − 0.089 ≈ +0.25 V になります。イオンの濃度が標準の1 mol/Lより低いと、金属が溶ける向きの反応が進みやすくなり、電位は卑な側へずれます。約+0.16 Vは n = 1 として 0.0592 × 3 を引いた誤り、約+0.43 Vは対数の符号を逆にして足してしまった誤りです。濃度が10分の1になるごとに、2価のイオンでは約30 mVずつ電位が下がります。同じ金属でもイオンの濃度が違う部分の間には電位差ができ、濃淡電池として腐食の原因になります。", "reviewed": true, "source": "original"},
  {"id": "corrosion-016", "question": "水中の鉄の電位-pH図(プールベ図)からわかることとして正しいものはどれか。", "choices": ["電位とpHごとに熱力学的に安定な化学種がわかり、不感域・腐食域・不動態域に分けられる", "電位とpHごとの腐食の速さがわかり、どの条件で年に何mm腐食するかを読み取れる", "腐食するかどうかは電位だけで決まり、pHにはまったくよらないことがわかる"], "answer": 0, "explanation": "電位-pH図は、ネルンストの式などの平衡の計算から、ある電位とpHで熱力学的に最も安定な化学種(Fe、Fe²⁺、Fe₂O₃など)の領域を描いたものです。金属が安定な不感域、溶けたイオンが安定な腐食域、酸化物や水酸化物が安定な不動態域に分けて、腐食の起こりうる条件や、電位を下げる(カソード防食)・pHを上げるといった対策の方向を考えるのに使います。ただし平衡だけを表すので腐食の速さはわからず、不動態域でも皮膜が保護的かどうかは別に確かめる必要があります。境界の多くは電位とpHの両方に依存する斜めの線です。", "reviewed": true, "source": "original"},
  {"id": "corrosion-017", "question": "亜鉛を多く含む黄銅(6-4黄銅など)が、海水や停滞した水の中で受けやすい脱亜鉛腐食についての説明として正しいものはどれか。", "choices": ["Cuが選択的に溶け出し、Znに富む白い多孔質の層が残って強度が下がる", "Znが表面に集まって緻密な酸化皮膜をつくり、それ以上の腐食を止める", "Znが選択的に溶け出し、多孔質の銅が残って、形は保っても強度が下がる"], "answer": 2, "explanation": "脱亜鉛腐食は、合金の中の卑な成分が選択的に溶ける選択腐食(脱成分腐食)の代表例です。黄銅では、ZnがCuより卑なので、Znが溶け出し(または、いったん溶けたCuが再析出して)、赤い多孔質の銅が残ります。部品の形や寸法はほとんど変わらないのに強度が大きく下がるので、気づかないうちに破損や漏れにつながります。Znの少ない黄銅を選んだり、少量のAs、Sb、Pを加えたりすると起こりにくくなります。溶けるのは貴なCuではなくZnで、Znが保護皮膜をつくって腐食を止めるわけでもありません。鋳鉄で鉄が溶けて黒鉛が残る黒鉛化腐食も同じ種類の腐食です。", "reviewed": true, "source": "original"},
  {"id": "corrosion-018", "question": "アルミニウムの陽極酸化処理(アルマイト処理)についての説明として正しいものはどれか。", "choices": ["アルミニウムを陰極にして電解し、溶液中のニッケルなどの金属を表面に析出させる", "アルミニウムを陽極にして電解し、表面に多孔質のAl₂O₃の皮膜を厚く成長させる", "アルミニウムを陽極にして電解するが、表面が溶けて平滑になるだけで皮膜は残らない"], "answer": 1, "explanation": "陽極酸化処理では、硫酸やシュウ酸などの溶液の中でアルミニウムを陽極にして電流を流し、表面の金属を酸化させてAl₂O₃の皮膜をつくります。自然にできる酸化皮膜は数nm程度ですが、陽極酸化では数〜数十µmの厚い皮膜が得られます。皮膜は素地側の薄く緻密なバリヤー層と、細い孔が規則的に並んだ多孔質層からなり、孔に染料を入れて着色したあと、熱水などで孔をふさぐ封孔処理をして耐食性を高めます。陰極にして金属を析出させるのはめっきです。表面を溶かして平滑にする電解研磨も陽極での処理ですが、厚い皮膜は残りません。", "reviewed": true, "source": "original"},
  {"id": "corrosion-019", "question": "Cu、Cr、Ni、Pなどを少量加えた耐候性鋼についての説明として正しいものはどれか。", "choices": ["大気中で緻密な保護性のさびの層ができて腐食が遅くなるが、飛来塩分の多い海岸では効果が出にくい", "Crを11%以上含むので、ステンレス鋼と同じ厚さ数nmの不動態皮膜ができて、さびがまったく出ない", "合金元素のZnが鋼より先に溶ける犠牲防食で守られるので、海水中に沈めて使うのに最も適している"], "answer": 0, "explanation": "耐候性鋼は、Cu、Cr、Ni、Pなどを合計で数%以下の少量だけ加えた低合金鋼です。大気中で乾湿を繰り返すうちに、さびの内側に、これらの元素を含む緻密で密着した保護性のさびの層ができ、酸素や水の侵入を妨げて腐食の速さを大きく下げます。塗装を省いた橋などに使われますが、飛来塩分の多い海岸の近くや、常に濡れている場所では保護性のさびが育ちにくく、効果が出にくくなります。Crは少量なので、不動態皮膜をもつステンレス鋼とは違い、はじめは普通のさびが出ます。Znによる犠牲防食の材料でもなく、海水中に沈める用途には向きません。", "reviewed": true, "source": "original"},
  {"id": "corrosion-020", "question": "ある金属の溶解反応の電流が、ターフェルの式 η = b log₁₀(i/i₀) に従い、ターフェル勾配が b = 0.12 V/decade である。アノードの過電圧を0.12 Vから0.30 Vに上げると、溶解の電流はおよそ何倍になるか。", "choices": ["約2.5倍", "約4.5倍", "約32倍"], "answer": 2, "explanation": "過電圧の増加は 0.30 − 0.12 = 0.18 V で、0.12 V増えるごとに電流は10倍になるので、電流は10の(0.18/0.12)乗、つまり10の1.5乗 ≈ 31.6倍、約32倍になります。約2.5倍は電流が過電圧に比例すると考えた誤り(0.30/0.12)、約4.5倍は常用対数の式を自然対数と取り違えて exp(0.18/0.12) とした誤りです。ターフェルの式は、過電圧が十分大きく逆向きの反応を無視できる範囲で成り立ちます。分極曲線を片対数で描いた直線部分の傾きからbを求め、直線を腐食電位まで延長した交点から腐食電流を求めるのに使います。", "reviewed": true, "source": "original"}
]
