Repository: tatuyaochi-blip/matsci-quiz

# 材料科学教室 Materials Science Room

材料科学を3択問題で学ぶ学習サイト。扱う範囲: 結晶構造・欠陥と拡散・機械的性質から、状態図と熱処理、セラミックス・高分子・電子材料、薄膜とSEM・TEM・XRDなどの材料分析。

姉妹サイト「半導体教室」(semiconroom.com、リポジトリ semicon-quiz)と同じエンジンで作っている。HTML/CSS/JavaScript だけで、`src/` と `data/` から `tools/build.js` で `docs/` を生成する。公開は GitHub Actions(`.github/workflows/pages.yml`)が main への push のたびにビルドして GitHub Pages に出す。`docs/` はコミットしない。

## サイトごとの設定

- `config.json` の `siteName`・`brand`(分野名やトップの見出しなど、UI文言の `{{brand_xxx}}` を埋める)・`icon`(アイコンの色と図柄)
- `noindex: true` の間は全ページに noindex を付ける(確認用の公開)。独自ドメインで一般公開するときに `baseUrl`・`cname` を設定し、`noindex` を外す
- 色は `src/css/style.css` の `--accent` など。保存の名前の頭は `src/js/store.js` の `NS`

File: data/questions/fracture-fatigue.json
[
  {"id": "fracture-fatigue-001", "question": "完全な結晶の理論強度はヤング率の10分の1程度と見積もられるが、ガラスなどの脆い材料の実際の破壊強度は、その数十分の一から数百分の一にとどまることが多い。主な理由はどれか。", "choices": ["実際の材料では、原子間の結合力そのものが、理論で想定した値の数十分の一程度しかないから", "材料の中や表面にある微小なき裂の先端に応力が集中し、局所的に理論強度に達するから", "荷重とともに断面積が小さくなり、真応力が公称応力の何十倍にもなって理論強度に達するから"], "answer": 1, "explanation": "理論強度は、原子面どうしを一度に引き離すのに必要な応力で、E/10 程度(ガラスでは約7 GPa)になります。グリフィスは、実際の材料には微小なき裂があり、その先端では応力が集中して局所的に理論強度に達するため、平均の応力がずっと低くても破壊が始まると考えました。作りたてで表面に傷のないガラス繊維の強度が数GPaに達することが、この考えを支えています。結合力そのものは理論強度の見積もりにすでに入っていて、想定より小さいわけではありません。真応力と公称応力の差は、くびれが出る延性材料の話で、脆い材料の強度の低さの説明にはなりません。", "reviewed": true, "source": "original"},
  {"id": "fracture-fatigue-002", "question": "広い板の中にある楕円形の穴(長軸方向の半径 a = 1.0 mm、長軸の端の曲率半径 ρ = 0.040 mm)に、長軸に垂直な向きに100 MPaの引張応力がかかっている。穴の端の最大応力を σmax = σ₀(1 + 2√(a/ρ)) で見積もるとどれに最も近いか。", "choices": ["約1100 MPa", "約5100 MPa", "約140 MPa"], "answer": 0, "explanation": "a/ρ = 1.0/0.040 = 25 なので √(a/ρ) = 5 で、応力集中係数は Kt = 1 + 2×5 = 11、最大応力は σmax = 100×11 = 約1100 MPa です。穴が長いほど、端が鋭い(ρが小さい)ほど応力は集中し、き裂のように ρ が原子間距離ほどになると、低い平均応力でも端の応力が理論強度に届きます。約5100 MPa は平方根をとらずに 1 + 2a/ρ とした値、約140 MPa は a と ρ を逆にして √(ρ/a) を使った値です。円孔(a = ρ)では Kt = 3 になり、切欠きの底を丸めると応力集中が和らぐ理由もこの式からわかります。", "reviewed": true, "source": "original"},
  {"id": "fracture-fatigue-003", "question": "ガラス(ヤング率 E = 70 GPa、表面エネルギー γs = 1.0 J/m²)に、長さ a = 1.0 µm の表面き裂がある。グリフィスの式 σf = √(2Eγs/(πa)) で見積もった破壊応力はどれに最も近いか。", "choices": ["約149 MPa", "約374 MPa", "約211 MPa"], "answer": 2, "explanation": "2Eγs/(πa) = 2×70×10⁹×1.0/(3.14×1.0×10⁻⁶) ≈ 4.46×10¹⁶ Pa² で、その平方根は約2.11×10⁸ Pa、つまり約211 MPa です。グリフィスの式は、き裂が伸びるときに解放される弾性ひずみエネルギーが、新しくできる2つの表面のエネルギー 2γs を上回るとき、き裂が不安定に進むという条件から導かれます。約149 MPa は表面が2つできることによる係数2を落とした値、約374 MPa は π で割り忘れた値です。σf は √a に反比例するので、き裂の長さが4倍になると破壊応力は半分になります。", "reviewed": true, "source": "original"},
  {"id": "fracture-fatigue-004", "question": "き裂の変形様式(モード)のうち、モードIについての説明として正しいものはどれか。", "choices": ["き裂面どうしが、き裂の進む向きに互いにずれる面内せん断の様式", "き裂面どうしが、き裂の前縁に平行な向きに互いにずれる面外せん断の様式", "き裂面に垂直な引張で、き裂面どうしが引き離されて開く開口型の様式"], "answer": 2, "explanation": "き裂の変形は、き裂面を引き離して開くモードI(開口型)、き裂面がき裂の進む向きにずれるモードII(面内せん断型)、き裂の前縁に平行にずれるモードIII(面外せん断型)の3つに分けられ、応力拡大係数も K_I、K_II、K_III と区別します。脆い材料はモードIの負荷で最も壊れやすく、き裂はモードIになる向きへ曲がって進む傾向があるので、破壊靭性はふつうモードIの臨界値 K_IC で表します。き裂の進む向きにずれる様式はモードII、前縁に平行にずれる様式はモードIIIで、ねじりを受ける軸のき裂などで問題になります。", "reviewed": true, "source": "original"},
  {"id": "fracture-fatigue-005", "question": "鋼のような延性のある金属で、き裂が進むのに必要なエネルギー(臨界エネルギー解放率 G_c)は、表面エネルギーから見積もった 2γs(数J/m²程度)より桁違いに大きい。主な理由はどれか。", "choices": ["き裂先端で塑性変形が起こり、その塑性仕事として多くのエネルギーが消費されるから", "金属の表面エネルギーが、セラミックスの数千倍も大きいから", "金属にはき裂がほとんどなく、グリフィスの考えが当てはまらないから"], "answer": 0, "explanation": "オロワンとアーウィンは、グリフィスの考えを金属に広げ、き裂が進むのに必要なエネルギーを G_c = 2γs + γp と表しました。γp はき裂先端の塑性域で消費される塑性仕事で、延性のある鋼では10⁴ J/m² を超え、2γs よりはるかに大きくなります。金属の表面エネルギーはおよそ1〜3 J/m² で、セラミックスと桁が変わるほどの違いはありません。金属にも介在物やき裂があり、グリフィスのエネルギーの収支は、塑性仕事を加えた形でそのまま土台として使われています。ガラスのように塑性変形しにくい材料では、G_c は 2γs と同じ桁の小さな値になります。", "reviewed": true, "source": "original"},
  {"id": "fracture-fatigue-006", "question": "降伏応力500 MPaの鋼で、き裂先端の応力拡大係数が K = 30 MPa·√m である。平面応力の塑性域の大きさ(き裂先端からの距離)を r_p = (1/2π)(K/σy)² で見積もるとどれに最も近いか。", "choices": ["約3.6 mm", "約0.57 mm", "約9.5 mm"], "answer": 1, "explanation": "K/σy = 30/500 = 0.060 √m で、2乗すると 3.6×10⁻³ m、これを 2π ≈ 6.28 で割ると r_p ≈ 5.7×10⁻⁴ m、約0.57 mm です。弾性の解では、き裂先端の応力は 1/√r に比例して無限に大きくなりますが、実際には降伏応力を超える部分が塑性域になり、その大きさは (K/σy)² に比例します。約3.6 mm は 2π で割り忘れた値、約9.5 mm は2乗をとらずに 0.060/2π を長さとみなした値です。塑性域がき裂長さや板厚より十分小さいときに、K で破壊を評価する線形破壊力学が使えます。平面ひずみでは、塑性域はこの値の約3分の1になります。", "reviewed": true, "source": "original"},
  {"id": "fracture-fatigue-007", "question": "破断面を走査電子顕微鏡で観察したときの特徴と、破壊の種類の組み合わせとして正しいものはどれか。", "choices": ["多数の小さなくぼみ(ディンプル)に覆われた破面は、ボイドの発生と合体による延性破壊を示す", "平らな結晶面に沿って割れ、リバーパターンが見られる破面は、大きな塑性変形を伴う延性破壊を示す", "結晶粒の形がそのまま浮き出て見える破面は、粒内を割れて進んだ脆いへき開破壊(粒内破壊)を示す"], "answer": 0, "explanation": "延性破壊では、介在物や析出物のまわりにボイドができ、それが成長して合体するので、破面は多数のくぼみ(ディンプル)で覆われます。へき開破壊は特定の結晶面に沿って粒内を割れる脆性破壊で、破面は平らになり、段差が川の流れのように合流するリバーパターンが見られます。これを延性破壊とするのは逆です。結晶粒の形が石を積んだように浮き出る破面は、粒界に沿って割れた粒界破壊で、焼戻し脆性や水素脆化、粒界への析出などで起こります。破面の観察(フラクトグラフィ)は、事故の原因を調べる破損解析の基本です。", "reviewed": true, "source": "original"},
  {"id": "fracture-fatigue-008", "question": "表面が滑らかな金属材料に、降伏応力より低い応力振幅を繰り返しかけたときの疲労き裂の発生についての説明として正しいものはどれか。", "choices": ["表面は酸化皮膜で守られているので、材料の中心付近の内部から発生することがほとんどである", "降伏応力より低い応力では転位がまったく動かないので、き裂は発生せず無限に耐える", "表面近くの結晶粒で局所的なすべりが繰り返され、表面の入り込みと突き出しが起点になる"], "answer": 2, "explanation": "降伏応力より低い応力振幅でも、表面近くの向きのよい結晶粒では局所的なすべりが起こり、繰り返すうちに固執すべり帯ができます。すべりは往復しても完全には元に戻らないので、表面に入り込みと突き出しという微小な凹凸が生じ、それが切欠きとなってき裂が発生します。表面は拘束が弱いうえ、傷や腐食があり、曲げやねじりでは応力も最大になるので、多くの疲労き裂は表面から始まります。内部からの発生は、高強度鋼の超高サイクル域で介在物が起点になる場合などに限られます。転位がまったく動かないわけではないので、降伏応力より低くても疲労破壊は起こります。", "reviewed": true, "source": "original"},
  {"id": "fracture-fatigue-009", "question": "疲労で破断した部品の破面に、肉眼で見える貝殻状の模様(ビーチマーク)と、電子顕微鏡で見える細かい縞(ストライエーション)があった。これらの説明として正しいものはどれか。", "choices": ["どちらも荷重の1サイクルごとに1本ずつできるので、数えれば破断までの繰返し数がわかる", "ストライエーションはほぼ1サイクルごとのき裂の前進を、ビーチマークは運転の停止などの履歴を表す", "どちらも最後に一気に壊れた最終破断部にでき、破壊の起点から最も遠い所に集まる"], "answer": 1, "explanation": "ストライエーションは、き裂先端が1サイクルごとに開いて鈍くなり、閉じて再び鋭くなる過程で残る縞で、その間隔はおおよそ1サイクルあたりのき裂の進展量 da/dN に対応します。間隔はµm以下と細かく、電子顕微鏡でないと見えません。ビーチマークは、運転の停止と再開、荷重の大きさの変化、腐食の進み方の違いなどで、き裂の前縁の位置が記録された模様で、1本の間に多数のサイクルを含みます。どちらも疲労き裂が少しずつ進んだ領域に現れ、模様の同心の中心が起点を示します。最終破断部は残りの断面が一気に壊れた部分で、延性破壊や脆性破壊の破面になります。", "reviewed": true, "source": "original"},
  {"id": "fracture-fatigue-010", "question": "両振りの疲労限度が σw = 300 MPa、引張強さが σB = 800 MPa の鋼に、平均応力 σm = 200 MPa の繰返し応力をかける。修正グッドマンの関係 σa = σw(1 − σm/σB) を使うと、疲労限度にあたる応力振幅はどれに最も近いか。", "choices": ["約281 MPa", "約225 MPa", "約100 MPa"], "answer": 1, "explanation": "σm/σB = 200/800 = 0.25 なので、σa = 300×(1 − 0.25) = 225 MPa です。引張の平均応力はき裂を開く向きに働くので、許される応力振幅は両振り(σm = 0)の値より小さくなります。修正グッドマン線図は、縦軸の σw と横軸の σB を直線で結んだ、安全側の目安です。約281 MPa は、平均応力の比を2乗する放物線のゲルバーの関係 300×(1 − 0.25²) で求めた値で、グッドマンより危険側の見積もりです。約100 MPa は、σB の代わりに σw で割ってしまった値です。圧縮の平均応力は疲労にむしろ有利に働くことが多いですが、設計ではふつうその効果を見込みません。", "reviewed": true, "source": "original"},
  {"id": "fracture-fatigue-011", "question": "鋼の部品の疲労強度を高める表面の処理として、効果が期待できるものはどれか。", "choices": ["表面を粗く仕上げて、塗装や潤滑剤を表面に密着しやすくする", "表面を研削して、表層に引張の残留応力が残るようにする", "ショットピーニングで、表層に圧縮の残留応力を与える"], "answer": 2, "explanation": "疲労き裂の多くは表面から発生し、引張の応力で開いて進みます。ショットピーニングは、小さな鋼球などを高速で表面に打ち当てて表層を塑性変形させ、圧縮の残留応力を残す処理で、表面の引張応力を打ち消してき裂の発生と初期の進展を抑えます。浸炭や窒化、高周波焼入れも、表層を硬くして圧縮の残留応力を与えるので、疲労強度が上がります。表面の粗さは小さな切欠きとして働くので、粗く仕上げると疲労強度は下がります。引張の残留応力は平均応力を引張側に上げるのと同じで、疲労には不利です。研削の条件が悪いと、表層に引張の残留応力が残ることがあります。", "reviewed": true, "source": "original"},
  {"id": "fracture-fatigue-012", "question": "ある鋼の部品は、応力振幅 σ₁ では1.0×10⁵ 回、σ₂ では1.0×10⁶ 回で疲労破壊する。σ₁ で4.0×10⁴ 回使ったあと、σ₂ で使い続ける。マイナー則(Σn/N = 1 で破壊)で見積もった残りの寿命はどれに最も近いか。", "choices": ["約6.0×10⁵ 回", "約9.6×10⁵ 回", "約6.0×10⁴ 回"], "answer": 0, "explanation": "σ₁ での損傷は n₁/N₁ = 4.0×10⁴/1.0×10⁵ = 0.40 で、残りは 1 − 0.40 = 0.60 です。σ₂ では1回あたりの損傷が 1/N₂ なので、残りの回数は 0.60×1.0×10⁶ = 6.0×10⁵ 回になります。約9.6×10⁵ 回は、損傷の割合でなく回数そのものを N₂ から引いた値で、応力によって1回の重みが違うことを無視しています。約6.0×10⁴ 回は、残りの割合に σ₁ での寿命 N₁ を掛けてしまった値です。マイナー則は簡便ですが、荷重の順序の影響は表せず、高い応力から低い応力へ移る順では実際の寿命が見積もりより短くなりやすいことが知られています。", "reviewed": true, "source": "original"},
  {"id": "fracture-fatigue-013", "question": "低サイクル疲労(破断までの繰返し数がおよそ10⁴回以下)についての説明として正しいものはどれか。", "choices": ["応力振幅を一定にして、弾性範囲の応力で評価するのが基本である", "繰返し数が少ないので疲労き裂はできず、1回の過負荷と同じ延性破壊になる", "1サイクルごとに塑性ひずみが生じ、塑性ひずみ振幅と寿命の関係はコフィン・マンソン則で表される"], "answer": 2, "explanation": "低サイクル疲労では、1サイクルごとに大きな塑性変形が繰り返され、応力より塑性ひずみの振幅が寿命を支配します。そこで、ひずみ振幅を一定にした試験で評価し、塑性ひずみ振幅 Δεp/2 と破断までの反転回数 2Nf の関係を、両対数で直線になる Δεp/2 = εf′(2Nf)ᶜ(c は約 −0.5〜−0.7)で表します。これがコフィン・マンソン則です。弾性範囲の応力振幅で評価するのは、S-N曲線やバスキン則を使う高サイクル疲労の方法です。低サイクル疲労でも、き裂が発生して進む過程を経て破断し、起動と停止を繰り返す発電設備や、熱ひずみを受ける部品で問題になります。", "reviewed": true, "source": "original"},
  {"id": "fracture-fatigue-014", "question": "疲労き裂の進展速度 da/dN を、応力拡大係数の範囲 ΔK に対して両対数で描いた曲線についての説明として正しいものはどれか。", "choices": ["中間の領域はパリス則 da/dN = C(ΔK)ᵐ の直線で、ΔK_th 未満ではき裂がほとんど進まない", "da/dN は ΔK によらず一定で、き裂の長さと材料の降伏応力だけで決まる", "ΔK が大きくなるほど直線の傾きが小さくなり、最大の応力拡大係数が K_IC に近づくと、き裂の進展は止まる"], "answer": 0, "explanation": "この曲線はふつう3つの領域に分かれます。ΔK が下限界値 ΔK_th に近い低い領域では進展速度が急に小さくなり、ΔK_th より下ではき裂は実質的に進みません。中間の領域は両対数で直線になり、パリス則 da/dN = C(ΔK)ᵐ で表せます。指数 m は金属でおよそ2〜4です。最大の応力拡大係数 K_max が破壊靭性 K_IC に近づく高い領域では、速度が急に増えて不安定破壊に至るので、進展が止まるという説明は逆です。ΔK = YΔσ√(πa) は応力範囲とき裂長さの両方で決まるので、速度がき裂長さだけで決まるわけではありません。", "reviewed": true, "source": "original"},
  {"id": "fracture-fatigue-015", "question": "ある鋼板の疲労き裂の進展は、パリス則 da/dN = C(ΔK)ᵐ(C = 1.0×10⁻¹²、da/dN の単位は m/cycle、ΔK の単位は MPa·√m、m = 4)で表せ、ΔK = Δσ√(πa)(形状係数1)とする。応力範囲 Δσ = 200 MPa の繰返しで、き裂の長さが1.0 mmから5.0 mmまで進む回数はどれに最も近いか。この間の ΔK(約11〜25 MPa·√m)は下限界値より十分大きく、パリス則が成り立つ範囲にあるとする。", "choices": ["約2.5×10⁵ 回", "約5.1×10⁴ 回", "約6.3×10⁴ 回"], "answer": 1, "explanation": "m = 4 のとき da/dN = C(Δσ√π)⁴a² なので、変数を分けて積分すると N = (1/a₀ − 1/a_f)/[C(Δσ√π)⁴] です。C(Δσ√π)⁴ = 1.0×10⁻¹²×200⁴×π² ≈ 1.58×10⁻² m⁻¹、1/a₀ − 1/a_f = 1000 − 200 = 800 m⁻¹ なので、N ≈ 800/(1.58×10⁻²) ≈ 5.1×10⁴ 回です。約2.5×10⁵ 回は、初めの1.0 mmでの速度 1.58×10⁻⁸ m/cycle が最後まで続くとした値で、き裂が伸びると ΔK が増えて加速することを無視しています。約6.3×10⁴ 回は 1/a_f の項を落とした値です。寿命の大部分は、き裂がまだ短い初めのうちに費やされます。", "reviewed": true, "source": "original"},
  {"id": "fracture-fatigue-016", "question": "ある鋼の破壊の臨界エネルギー解放率が G_c = 20 kJ/m² である。平面応力の関係 G = K²/E を使い、ヤング率を E = 200 GPa とすると、破壊靭性 K_c はどれに最も近いか。", "choices": ["約89 MPa·√m", "約2.0 MPa·√m", "約63 MPa·√m"], "answer": 2, "explanation": "K_c = √(EG_c) = √(200×10⁹ × 20×10³) = √(4.0×10¹⁵) ≈ 6.3×10⁷ Pa·√m、つまり約63 MPa·√m です。G はき裂が単位面積進むときに解放されるエネルギー、K はき裂先端の応力場の強さで、線形弾性ではこの式で互いに換算できます。約89 MPa·√m は G = K²/(2E) のように係数2を誤って入れた値、約2.0 MPa·√m は kJ/m² を J/m² に直さず20のまま計算した値です。平面ひずみでは G = K²(1 − ν²)/E となり、ν = 0.3 なら同じ G_c から求まる K は約5%大きくなります。ガラスのように G_c が数 J/m² の材料では、K_c は1 MPa·√m 程度にとどまります。", "reviewed": true, "source": "original"},
  {"id": "fracture-fatigue-017", "question": "両振りの疲労限度が σw = 300 MPa の鋼の丸棒に、応力集中係数 Kt = 3.0 の切欠きがある。この鋼の切欠き感度を q = (Kf − 1)/(Kt − 1) = 0.80 とすると、切欠きのある棒の疲労限度(公称応力)σw/Kf はどれに最も近いか。Kf は切欠き係数とする。", "choices": ["約100 MPa", "約115 MPa", "約125 MPa"], "answer": 1, "explanation": "Kf = 1 + q(Kt − 1) = 1 + 0.80 × 2.0 = 2.6 なので、疲労限度は 300/2.6 ≈ 115 MPa です。疲労では、切欠きの底の応力が急な勾配で下がり、き裂の発生や初期の進展にはある程度の体積の応力が関わるので、実際の強度の低下 Kf は弾性の理論値 Kt より小さくなります。q はその度合いで、0なら切欠きの影響がなく、1なら Kf = Kt です。約100 MPa は q = 1 とみなして Kt で割った値で、安全側ですが過小な見積もりです。約125 MPa は Kf を q × Kt = 2.4 と計算した値です。q は高強度の鋼ほど、また切欠きの底の半径が大きいほど1に近づくので、高強度材では切欠きの形状の管理が特に大切です。", "reviewed": true, "source": "original"},
  {"id": "fracture-fatigue-018", "question": "延性の高い鋼で、き裂先端の塑性域が板厚やき裂の長さに比べて大きく広がり、線形弾性の応力拡大係数Kで破壊を評価できないときに使われる指標の組み合わせとして正しいものはどれか。", "choices": ["J積分とき裂先端開口変位(CTOD)", "応力集中係数 Kt と、切欠きの底にかかる公称応力", "疲労き裂の進展を表すパリス則の係数 C と指数 m"], "answer": 0, "explanation": "K による評価は、塑性域がき裂の長さや板厚より十分小さい小規模降伏の条件で成り立ちます。延性の高い材料で塑性域が大きく広がると、この前提が崩れます。そこで、き裂先端を囲む経路に沿った積分で、弾塑性の材料でもき裂先端の変形の強さを表すJ積分や、き裂先端が塑性変形で開く量そのものを測るき裂先端開口変位(CTOD)が使われます。線形弾性の範囲ではJはエネルギー解放率Gに等しく、J = K²/E′(E′はEやE/(1 − ν²))の関係があります。応力集中係数は丸みのある切欠きの弾性の応力の目安で、鋭いき裂の評価には使えません。パリス則の係数は疲労き裂の進展速度を表すもので、破壊の条件の指標ではありません。", "reviewed": true, "source": "original"},
  {"id": "fracture-fatigue-019", "question": "一定の振幅で進んでいる疲労き裂に、1回だけ大きな引張の過大荷重をかけ、そのあと元の振幅に戻した。その後のき裂の進展についての説明として正しいものはどれか。", "choices": ["過大荷重でき裂先端が鋭くなって加工硬化でもろくなるので、その後の進展は速くなり、元の速さには戻らない", "過大荷重の影響は残らず、次の1サイクルから元の進展速度に戻る", "過大荷重でできた大きな塑性域に圧縮の残留応力が残り、き裂が閉じやすくなって、しばらく進展が遅れる"], "answer": 2, "explanation": "引張の過大荷重をかけると、き裂先端に通常より大きな塑性域ができます。除荷すると、この塑性域は周りの弾性の部分に押し戻されて圧縮の残留応力を受け、き裂が伸びるとその塑性変形した部分がき裂面に残ってき裂が閉じやすくなります(き裂閉口)。その結果、有効な応力拡大係数の範囲が小さくなり、き裂が過大荷重の塑性域を通り抜けるまで進展が遅れます。これを過大荷重による遅延といいます。そのため、変動荷重のもとでは荷重の順序が寿命に影響し、単純にサイクルごとの損傷を足すだけでは寿命を見積もれません。過大荷重の影響が残らないとする説明や、その後ずっと速くなるとする説明は、この観察に合いません。ただし過大荷重が大きすぎると、その場で破壊することもあります。", "reviewed": true, "source": "original"},
  {"id": "fracture-fatigue-020", "question": "圧力容器や配管で「破断前漏洩(リーク・ビフォア・ブレーク)」が成り立つように設計するときの考え方として正しいものはどれか。", "choices": ["き裂が壁を貫通しても漏れが起こらないように、壁を十分に厚くして内部の流体と圧力を外へ逃がさないようにすること", "壁を貫通するき裂の長さが、その応力での臨界き裂長さより短く、不安定破壊の前に漏れとして検知できること", "破壊靭性が低く、き裂ができたらすぐに全体が割れるので、き裂が見つかる前に部品を交換できること"], "answer": 1, "explanation": "壁の内面などから疲労や応力腐食で進んだき裂は、やがて壁を貫通して中の流体が漏れ出します。このとき貫通したき裂の長さが、使用応力と破壊靭性で決まる臨界き裂長さより十分短ければ、容器は急に破裂せず、漏れを検知して運転を止める時間が得られます。これが破断前漏洩の考え方で、破壊靭性の高い材料ほど、また応力が低いほど成り立ちやすくなります。漏れを防ぐ設計ではなく、漏れを安全な前兆として利用するものです。破壊靭性が低く、貫通の前に臨界き裂長さに達してしまうと、漏れの前に破裂が起こるので危険です。原子力や化学の設備の配管などで、検査と組み合わせて安全性を評価するのに使われます。", "reviewed": true, "source": "original"}
]

File: data/questions/functional-alloys.json
[
  {"id": "functional-alloys-001", "question": "Ti-Ni 合金などの形状記憶合金で起こる熱弾性型マルテンサイト変態の特徴として、焼入れした炭素鋼のマルテンサイト変態と比べて正しいものはどれか。", "choices": ["変態が炭素などの拡散で進むので、冷却速度を遅くしても速くしても、同じ量のマルテンサイトが同じ温度でできる", "変態の温度ヒステリシスが小さく、温度の上下に応じてマルテンサイトの板が伸び縮みし、加熱すると元の母相へ可逆的に戻る", "マルテンサイトの体積が母相よりずっと大きいので、変態のたびに転位が大量に入り、そのたびに硬く強くなっていく"], "answer": 1, "explanation": "熱弾性型の変態では、母相とマルテンサイトの界面が整合を保ったまま動きやすく、変態に伴う形の変化は主に弾性的に受け止められます。そのため、温度を下げればマルテンサイトの板が伸び、上げれば縮むというように、温度に応じて可逆的に進み、温度ヒステリシスは Ti-Ni で数十K程度と小さくなります。焼入れした鋼では、形の変化が塑性変形で受け止められて界面が動けなくなり、加熱すると炭素の析出(焼戻し)が先に起こるので、元のオーステナイトへそのまま戻ることはありません。どちらのマルテンサイト変態も原子の拡散を伴わない無拡散変態なので、拡散で進むとする説明は誤りです。体積変化が大きく転位が入り続けるのは、可逆性を失わせる要因で、熱弾性型の特徴とは逆です。", "reviewed": true, "source": "original"},
  {"id": "functional-alloys-002", "question": "変態温度が Mf = 20℃、Ms = 35℃、As = 45℃、Af = 60℃ の Ti-Ni 合金の線材がある。応力誘起マルテンサイト変態が起こる上限の温度 Md(これより高いと、変態の前にすべりで塑性変形する)は約150℃とする。ある温度で数%曲げて荷重を除くと曲がったまま残り、その後70℃に加熱するとまっすぐに戻った。曲げた温度として正しいものはどれか。", "choices": ["10℃", "80℃", "250℃"], "answer": 0, "explanation": "10℃は Mf より低く、線材は全体がマルテンサイトです。曲げるとバリアントの向きがそろって変形し、荷重を除いても曲がったまま残ります。Af(60℃)より高い70℃に加熱すると、マルテンサイトがすべて母相に戻り、元のまっすぐな形に戻ります。これが形状記憶効果です。80℃は Af より高く Md より低いので、曲げると応力誘起マルテンサイトができますが、荷重を除いた時点で母相に戻ってまっすぐになり(超弾性)、曲がったまま残りません。250℃は Md より高く、母相のまま転位のすべりで変形するので、曲がったまま残りますが、加熱しても戻りません。形状記憶効果は、マルテンサイトの状態で変形し、Af を超えて加熱するときに現れます。", "reviewed": true, "source": "original"},
  {"id": "functional-alloys-003", "question": "形状記憶合金を冷却して母相からマルテンサイトにしても、外形はほとんど変わらない。その状態で変形させ、加熱すると元の形に戻る仕組みとして正しいものはどれか。", "choices": ["冷却でできたマルテンサイトの中に転位が高い密度でたまり、加熱するとその転位が消えるので、変形も一緒に消えて元に戻る", "変形でマルテンサイトの一部が溶けて液相になり、加熱すると液相が元の位置で固まり直すので、元の形が再現される", "多数のバリアントが変形を打ち消し合うように並び、変形でその向きがそろう。加熱で決まった1つの母相の方位に戻る"], "answer": 2, "explanation": "母相が冷えて変態するとき、1つの母相の結晶から、晶癖面の違う何種類ものバリアントが生まれます。それぞれのバリアントは決まった向きにせん断の形の変化をもちますが、互いに打ち消し合うように組み合わさって並ぶ(自己調整)ので、全体の外形はほとんど変わりません。この状態に力を加えると、双晶の境界やバリアントの境界が動いて、力の向きに合うバリアントが増え、転位のすべりを伴わずに数%の変形が進みます。加熱すると、どのバリアントも規則格子の母相の決まった1つの方位にしか戻れないので、元の結晶とともに元の形がよみがえります。転位が消えて形が戻るという説明は、回復と混同した誤りで、転位のすべりによる変形は加熱しても戻りません。液相が生じることは、この温度域ではありません。", "reviewed": true, "source": "original"},
  {"id": "functional-alloys-004", "question": "形状記憶合金の一方向形状記憶効果と二方向形状記憶効果の違いとして正しいものはどれか。", "choices": ["一方向は加熱で記憶した形に戻るだけで冷やしても変わらず、二方向は冷却でも別の形になるが訓練が要る", "一方向は加熱で、二方向は荷重を除くことで形が戻る性質で、二方向の形状記憶効果は超弾性と同じ現象を指す", "一方向は1回しか使えず、二方向は何度でも繰り返せる性質で、どちらも訓練なしに合金を溶かした時点で備わっている"], "answer": 0, "explanation": "ふつうの形状記憶効果は一方向で、マルテンサイトの状態で変形させたものを加熱すると記憶した形に戻りますが、そこから冷やしてもバリアントは再び打ち消し合うように並ぶので、形は変わりません。もう一度変形を与えれば、何度でも繰り返せます。二方向形状記憶効果は、加熱で高温の形に、冷却で低温の形に自発的に変わる性質です。マルテンサイトでの変形と加熱を繰り返す訓練や、拘束しての時効によって、内部に転位や析出物による応力の場をつくり、冷却のときに特定のバリアントが優先してできるようにして得ます。戻るひずみは一方向より小さく、繰り返すと減りやすいので、ばねと組み合わせた一方向の素子が使われることも多くあります。荷重を除いて戻るのは超弾性で、二方向形状記憶効果とは別の現象です。", "reviewed": true, "source": "original"},
  {"id": "functional-alloys-005", "question": "Ni が約50.8 at% の Ti-Ni 合金では、Ni が0.1 at% 増えるごとに変態温度が約10 K 下がるとする。この組成付近では、Ni の at% が0.1 変わると mass% もほぼ0.1 変わる。Af を目標値の ±5 K に収めたいとき、合金1 kg を溶かすときの Ni の質量のずれは、およそ何 g 以内に抑える必要があるか。", "choices": ["約5 g", "約0.5 g", "約0.05 g"], "answer": 1, "explanation": "±5 K の幅は、変態温度の感度 10 K/0.1 at% で割ると ±0.05 at%Ni にあたり、この組成付近ではほぼ ±0.05 mass% です。合金1 kg では、1000 g × 0.0005 = 0.5 g なので、Ni の質量のずれを約0.5 g 以内に抑える必要があります。約5 g は 0.05% を 0.005(0.5%)と1桁取り違えた値、約0.05 g は逆に1桁小さく見積もった値です。Ni が多い側の Ti-Ni では、わずかな組成の差で変態温度が大きく変わるので、溶解中の Ni の蒸発や、酸素や炭素と結びついた Ti の減少まで管理し、最後は溶解した材料の変態温度を測って確かめます。熱処理で変態温度を微調整することも行われます。", "reviewed": true, "source": "original"},
  {"id": "functional-alloys-006", "question": "Ni の多い Ti-Ni 合金を、溶体化のあと400〜500℃で時効すると、Ti₃Ni₄(Ni₄Ti₃とも書く)が析出し、変態温度が上がる。その主な理由はどれか。", "choices": ["析出物が転位の動きを止めて母相を強くし、強い母相ほど変態に必要な駆動力が小さくなるので、変態温度が上がる", "析出物のまわりで母相の格子がひずむので、ひずみの分だけ母相の融点が下がり、それにつられて変態温度が上がる", "Ni の多い析出物ができて残った母相の Ni 量が下がり、Ni に敏感な変態温度が上がる"], "answer": 2, "explanation": "Ti₃Ni₄ は母相の Ti-Ni よりも Ni の割合が高い化合物です。これが析出すると、その分の Ni が母相から抜けるので、母相の Ni 量が下がります。Ni の多い側では Ni が少ないほど変態温度が高いので、時効によって変態温度が上がります。時効の温度と時間を変えると析出の量が変わるので、溶解のあとで変態温度を目的の値に調整する方法として使われ、R相という中間の相が現れやすくなることも知られています。析出物は母相を強くして超弾性の繰り返しの安定性を高めますが、母相が強いほど変態の駆動力が小さくてすむわけではありません。格子のひずみで融点が下がり変態温度が上がるという因果も、変態温度の変化の説明にはなりません。", "reviewed": true, "source": "original"},
  {"id": "functional-alloys-007", "question": "応力誘起マルテンサイト変態に必要な応力 σ の温度変化は、クラウジウス・クラペイロンの関係 dσ/dT = ρ·|ΔH|/(T·ε) で表される(ρ は密度、ΔH は単位質量あたりの変態の潜熱、ε は引張の方向の変態ひずみ、T は絶対温度)。ρ = 6.45 g/cm³、|ΔH| = 15 J/g、ε = 0.050、T = 300 K とすると、dσ/dT はどれに最も近いか。", "choices": ["約6.5 MPa/K", "約0.32 MPa/K", "約72 MPa/K"], "answer": 0, "explanation": "単位体積あたりの潜熱は ρ|ΔH| = 6.45 g/cm³ × 15 J/g ≈ 96.8 J/cm³ = 9.68×10⁷ J/m³ です。これを T·ε = 300 × 0.050 = 15 K で割ると、dσ/dT ≈ 6.45×10⁶ Pa/K ≈ 6.5 MPa/K になります。J/m³ は Pa と同じ単位です。約0.32 MPa/K は変態ひずみで割り忘れた値、約72 MPa/K は温度を絶対温度ではなく27℃のまま使った値です。Ti-Ni の超弾性では、実測でも 6〜7 MPa/K 程度の傾きがよく報告されており、温度が10 K 上がるとプラトーの応力が60 MPa以上上がります。体温で使う医療機器の力が、室温で測った値と大きく違うのはこのためです。", "reviewed": true, "source": "original"},
  {"id": "functional-alloys-008", "question": "ある Ti-Ni 合金で、応力誘起マルテンサイト変態が始まる応力が σ = 6.5 MPa/K × (T − Ms) で表され、Ms = −20℃ とする。母相がすべりで降伏する応力は温度によらず500 MPa とすると、超弾性が得られる上限の温度(変態の前にすべりが起こり始める温度)はどれに最も近いか。", "choices": ["約77℃", "約57℃", "約37℃"], "answer": 1, "explanation": "変態に必要な応力がすべりの応力500 MPa に等しくなる温度を求めると、T − Ms = 500/6.5 ≈ 77 K なので、T ≈ −20 + 77 = 57℃ です。これより高い温度では、変態が起こる前に母相がすべりで降伏し、除荷しても戻らない永久ひずみが残るので、超弾性はこの温度(Md 付近)より下で使う必要があります。約77℃ は Ms を引かずに 500/6.5 の値をそのまま温度とした値、約37℃ は Ms の −20℃ を2回引いた値です。実際には、Af より高く、この上限より十分低い温度の範囲で超弾性を利用します。析出物や加工で母相のすべりの応力を上げると、この範囲を高い温度側へ広げられます。", "reviewed": true, "source": "original"},
  {"id": "functional-alloys-009", "question": "Mn-Cu 系の制振合金が、振動のエネルギーを吸収して熱に変える主な仕組みとして正しいものはどれか。", "choices": ["強磁性の磁区の境界(磁壁)が応力で不可逆に動き、磁気的なヒステリシスでエネルギーを失う", "母相の中に散らばった片状の黒鉛と母相との界面で、すべりや摩擦が起こってエネルギーを失う", "変態でできた微細な双晶の境界が応力で往復するように動き、その動きの抵抗でエネルギーを失う"], "answer": 2, "explanation": "Mn を多く含む Mn-Cu 合金は、時効や冷却によって FCC の母相が正方晶に変わり、内部に微細な双晶がたくさんできます。振動の応力がかかると、双晶の境界が応力の向きに応じて往復するように動き、その動きの抵抗のぶんだけ振動のエネルギーが熱に変わります。このため、双晶のある温度域で減衰が大きく、変態温度を超えて双晶が消えると減衰は小さくなります。磁壁の不可逆な移動は Fe-Cr 系などの強磁性型、片状の黒鉛と母相の界面は片状黒鉛鋳鉄の複合型の仕組みで、それぞれ別の種類の制振材料です。ほかに、Mg のように転位が不純物から外れて動くことでエネルギーを失う転位型もあり、仕組みによって温度、振幅、磁場への依存のしかたが違います。", "reviewed": true, "source": "original"},
  {"id": "functional-alloys-010", "question": "片持ちの板を自由に振動させたところ、振幅が10周期で初めの値の半分になった。振幅が1周期ごとに同じ割合で減るとして、対数減衰率 δ = ln(Aₙ/Aₙ₊₁) から、1周期で失われる振動のエネルギーの割合(比減衰能)を求めるとどれに最も近いか。振動のエネルギーは振幅の2乗に比例するとする。", "choices": ["約13%", "約6.7%", "約5.0%"], "answer": 0, "explanation": "10周期で振幅が1/2になるので、δ = ln 2/10 ≈ 0.0693 です。1周期あたりの振幅の比は Aₙ₊₁/Aₙ = e^(−δ) ≈ 0.933 で、エネルギーは振幅の2乗に比例するので、1周期で残るエネルギーは e^(−2δ) ≈ 0.871 です。失われる割合は 1 − 0.871 ≈ 0.13、つまり約13%で、δ が小さいときは 2δ ≈ 14% で近似できます。約6.7%は振幅の減る割合 1 − e^(−δ) をエネルギーの割合と取り違えた値、約5.0%は振幅の減り(50%)を周期の数で単純に割った値です。比減衰能はこのように ΔW/W で表し、ふつうの鋼では1%に満たないのに対し、制振合金では10%を超えるものがあります。", "reviewed": true, "source": "original"},
  {"id": "functional-alloys-011", "question": "Fe-Cr 系のような強磁性型の制振合金の性質として正しいものはどれか。", "choices": ["磁区の数が多いほど減衰が小さいので、強い磁場をかけて磁区を細かく分けると、減衰がさらに大きくなる", "磁化が飽和するほどの強い磁場の中では磁壁がなくなるので、応力で動く磁壁が失われ、減衰が大きく下がる", "減衰は結晶粒界のすべりによるので、磁場には影響されず、高温ほど粒界が動いて減衰が大きくなる"], "answer": 1, "explanation": "強磁性型の制振合金では、振動の応力によって磁壁(特に90°磁壁)が不可逆に動き、応力とひずみの関係に磁気的なヒステリシスが生じて、その面積の分だけエネルギーが失われます。強い磁場をかけて磁化が飽和すると、合金全体が1つの磁区のようになって磁壁がなくなるので、応力で動く磁壁が失われ、減衰は大きく下がります。そのため、強い磁石の近くでは使えません。また、冷間加工などで内部応力が大きいと磁壁が動きにくくなるので、焼なましてから使います。磁場で磁区が細かく分かれるというのは逆で、磁場は磁区を磁場の向きにそろえて減らします。粒界のすべりは高温で起こる別の減衰の仕組みで、強磁性型の主な仕組みではありません。", "reviewed": true, "source": "original"},
  {"id": "functional-alloys-012", "question": "水素吸蔵合金の PCT 曲線(圧力・組成・温度の等温線)には、水素の量が増えても水素の圧力がほぼ一定の平らな部分(プラトー)が現れる。その理由として正しいものはどれか。", "choices": ["水素が金属の表面に吸着するだけで内部に入らず、表面が水素で覆われるまで圧力が変わらないため", "合金が水素を取り込むと温度が上がり、温度の上昇が圧力の上昇をちょうど打ち消すので、見かけ上平らになるため", "水素の少ない固溶体相と水素化物相が共存する範囲では、相律により一定の温度で平衡の圧力が1つに決まるため"], "answer": 2, "explanation": "水素が少ないうちは、水素は金属の格子のすき間に固溶して α相をつくり、圧力とともに水素の量が増えます。ある量を超えると水素化物の β相ができはじめ、α相と β相と水素ガスの3相が共存します。成分は金属と水素の2つなので、相律 F = C − P + 2 = 2 − 3 + 2 = 1 となり、温度を決めると平衡の圧力も1つに決まります。そのため、α相が β相に変わっていく間は圧力がほぼ一定に保たれ、プラトーになります。すべてが β相になると、再び圧力とともに水素の量が少し増えます。表面への吸着だけでは、合金の質量の1%を超えるような量は蓄えられません。PCT 曲線は温度を一定に保って測る等温線なので、温度の上昇で圧力が打ち消されるという説明も成り立ちません。", "reviewed": true, "source": "original"},
  {"id": "functional-alloys-013", "question": "ある水素吸蔵合金のプラトー圧 P が、ファントホッフの式 ln P = ΔH/(RT) − ΔS/R に従うとする。水素化物の生成エンタルピーを ΔH = −30 kJ/mol H₂、25℃でのプラトー圧を0.20 MPa とすると、80℃でのプラトー圧はどれに最も近いか。R = 8.314 J/(mol·K) とする。", "choices": ["約1.3 MPa", "約0.24 MPa", "約0.030 MPa"], "answer": 0, "explanation": "2つの温度の式の差は ln(P₂/P₁) = (ΔH/R)(1/T₂ − 1/T₁) で、T₁ = 298.15 K、T₂ = 353.15 K から ln(P₂/P₁) = (−30000/8.314) × (−5.22×10⁻⁴) ≈ 1.88、P₂/P₁ ≈ 6.6 です。したがって P₂ ≈ 0.20 × 6.6 ≈ 1.3 MPa になります。水素化物の生成は発熱反応なので、加熱するとプラトー圧が上がり、水素を高い圧力で放出できます。約0.24 MPa は気体の圧力が絶対温度に比例するとして 0.20 × 353/298 とした値、約0.030 MPa は ΔH の符号を逆にして圧力が下がるとした値です。LaNi₅ の ΔH は約 −30 kJ/mol H₂ と報告されています。", "reviewed": true, "source": "original"},
  {"id": "functional-alloys-014", "question": "LaNi₅ は水素を吸蔵して LaNi₅H₆ になる。水素化物の質量に対する水素の質量の割合(質量%)はどれに最も近いか。原子量を La 138.91、Ni 58.69、H 1.008 とする。", "choices": ["約2.7%", "約1.4%", "約7.7%"], "answer": 1, "explanation": "LaNi₅ の式量は 138.91 + 5 × 58.69 = 432.36、水素6原子の質量は 6 × 1.008 = 6.05 なので、6.05/(432.36 + 6.05) ≈ 0.0138、つまり約1.4%です。約2.7%は H₆ を水素分子6個(H 12原子)と数えた値、約7.7%は MgH₂ の水素の割合 2.016/(24.31 + 2.016) にあたる値です。LaNi₅ は体積あたりでは液体水素に匹敵する量を蓄えられますが、重い元素からなるので質量あたりでは少なく、据え置きの貯蔵やニッケル水素電池の負極に向きます。Mg は質量あたりで多く蓄えられる一方、水素化物が安定すぎて、水素を1気圧程度で放出させるには約300℃の高温が必要になります。", "reviewed": true, "source": "original"},
  {"id": "functional-alloys-015", "question": "Ni₂MnGa 系の磁性形状記憶合金の単結晶は、マルテンサイトの状態で磁場をかけるだけで数%の大きなひずみを生じる。その仕組みとして正しいものはどれか。", "choices": ["磁場で母相がマルテンサイトに変態し、そのときの体積変化がそのまま数%のひずみとして現れる", "磁場で磁化の向きが回るときに、原子間の距離がわずかに変わる磁歪が、ほかの合金より100倍以上大きいため", "結晶磁気異方性が大きく、磁化しやすい軸を磁場にそろえるように双晶の境界が動く"], "answer": 2, "explanation": "Ni₂MnGa 系の正方晶のマルテンサイトは、結晶磁気異方性が大きく、磁化は結晶の決まった軸の向きを強く好みます。磁場をかけると、その軸が磁場の向きに近いバリアントのほうがエネルギーが低いので、動きやすい双晶の境界が移動して、そのバリアントが広がります。正方晶の軸の長さの違いがそのまま形の変化になり、単結晶で約6%のひずみが得られています。磁場で母相がマルテンサイトに変態するのではなく、マルテンサイトのままバリアントの向きを入れ替える点が、ふつうの形状記憶効果との違いです。磁歪は磁化の回転に伴う格子のひずみで、Fe や Ni では10⁻⁵程度、大きな磁歪の合金でも10⁻³程度にとどまり、数%には届きません。", "reviewed": true, "source": "original"},
  {"id": "functional-alloys-016", "question": "Fe-Mn-Si 系の形状記憶合金の特徴として正しいものはどれか。", "choices": ["応力で FCC の母相に HCP の ε マルテンサイトができ、加熱で逆変態して形が戻る。安価だが回復するひずみは数%以下と小さく、管継手などに使う", "応力で FCC の母相に BCC の α′ マルテンサイトができ、温度ヒステリシスが数Kと小さいので、温度に敏感に応答するセンサーやアクチュエーターに向く", "Ti-Ni と同じく B2 の母相が B19′ のマルテンサイトに熱弾性型の変態をするので、室温で数%の超弾性を示し、医療用のガイドワイヤーに使われる"], "answer": 0, "explanation": "Fe-Mn-Si 系では、FCC のオーステナイトを変形させると、ショックレーの部分転位が規則的に動いて、積み重なりが変わった HCP の ε マルテンサイトができます。加熱すると部分転位が逆向きに動いて母相に戻り、形が回復します。鉄が主成分で安価で、加工もしやすいので、管継手などの締結の部材に使われますが、回復するひずみは数%以下で、変態は熱弾性型ではなく温度ヒステリシスも大きくなります。BCC の α′ マルテンサイトができると加熱しても形が戻らないので、Mn はその生成を抑え、Si は ε への変態と形の回復を助けるために加えます。B2 から B19′ への熱弾性型の変態と超弾性は Ti-Ni の特徴です。", "reviewed": true, "source": "original"},
  {"id": "functional-alloys-017", "question": "Cu-Al-Ni 系や Cu-Zn-Al 系の銅系形状記憶合金は、Ti-Ni より安価だが、多結晶では繰り返し使うと割れやすい。その主な理由として正しいものはどれか。", "choices": ["変態でのひずみが0.1%程度と小さいので、形状記憶の効果を得るには大きな応力をかける必要があり、母相が疲労するから", "銅を多く含むので電気抵抗が非常に高く、通電で加熱すると局部的に溶けるほど発熱し、粒界から割れるから", "母相の弾性異方性が大きく結晶粒も粗いので、変態のひずみが粒ごとに大きく違い、粒界に応力が集中して割れるから"], "answer": 2, "explanation": "銅系の形状記憶合金の母相は、β相と呼ばれる体心立方を基にした規則相で、方向によって弾性率が大きく違い(弾性異方性が大きい)、結晶粒も粗くなりやすい性質があります。変態のひずみは結晶の向きで決まるので、向きの違う隣り合う粒では変形が合わず、粒界に大きな応力が集中して粒界割れが起こります。B や Ti、Zr などを加えて結晶粒を細かくしたり、単結晶や向きのそろった組織にしたりして対策します。変態のひずみは数%あり、0.1%程度ではありません。銅系の合金は電気抵抗がむしろ低く、通電で加熱しにくいことが短所に挙げられます。", "reviewed": true, "source": "original"},
  {"id": "functional-alloys-018", "question": "冷間加工のあと適当な温度で熱処理した Ti-Ni 合金では、冷却のとき B2 の母相が B19′ のマルテンサイトになる前に、菱面体晶の R相への変態が起こることがある。R相変態の特徴として正しいものはどれか。", "choices": ["温度ヒステリシスが数K以下と小さく、変態のひずみは1%程度以下と小さいので、繰り返し動作する温度応答の素子に向く", "温度ヒステリシスが数十Kと大きく、変態のひずみが約8%と大きいので、一度だけ大きく締め付ける管継手に向く", "R相は Ti₃Ni₄ の析出物そのものを指し、変態は起こさずに母相を硬くして、形状記憶の効果をなくすはたらきをする"], "answer": 0, "explanation": "R相変態は、B2 の母相の立方晶の格子が対角線の方向にわずかに伸びて菱面体晶になる変態で、格子の変化が小さいので、変態のひずみは1%程度以下、温度ヒステリシスも数 K 程度と小さくなります。ひずみが小さい分、繰り返しても劣化しにくく、狭い温度幅で正確に動くので、温度で開閉する弁などの素子に使われます。冷間加工後の熱処理でできる転位の組織や、Ni の多い合金の時効でできる Ti₃Ni₄ の析出物が B19′ への変態を妨げるので、R相が先に現れやすくなります。数十Kのヒステリシスや大きなひずみは B19′ への変態の特徴です。R相は析出物ではなく、母相が変態してできる相です。", "reviewed": true, "source": "original"},
  {"id": "functional-alloys-019", "question": "直径0.50 mm、長さ100 mm の Ti-Ni の線で重りをつり下げ、加熱して形状記憶の効果で縮ませる。線の応力は200 MPa で一定、縮むひずみは4.0%とすると、重りを持ち上げる仕事はどれに最も近いか。断面積の変化は無視する。", "choices": ["約0.63 J", "約0.079 J", "約0.16 J"], "answer": 2, "explanation": "断面積は π × (0.25×10⁻³)² ≈ 1.96×10⁻⁷ m² なので、重りの力は 200×10⁶ × 1.96×10⁻⁷ ≈ 39 N です。持ち上がる距離は 100 mm × 0.040 = 4.0 mm で、仕事は 39 × 4.0×10⁻³ ≈ 0.16 J になります。これは単位体積あたり σε = 8 MJ/m³ に線の体積を掛けた値と同じです。約0.63 J は直径を半径として断面積を4倍にした値です。約0.079 J はばねの弾性エネルギーのように1/2を掛けた値ですが、重りの力は縮む間ずっと一定なので、1/2は付きません。形状記憶合金は体積あたりの仕事が大きく、小さく軽い駆動の素子に使えますが、加熱と冷却に時間がかかるので速い動きは苦手です。", "reviewed": true, "source": "original"},
  {"id": "functional-alloys-020", "question": "水素吸蔵合金の PCT 曲線では、同じ温度でも、水素を吸蔵するときのプラトー圧が、放出するときのプラトー圧より高くなる(ヒステリシス)。その主な理由として正しいものはどれか。", "choices": ["吸蔵するときだけ水素の分子が表面で原子に分かれる必要があり、放出するときは原子のままで出ていけるから", "水素化物ができると体積が大きく膨らみ、母相とのひずみや塑性変形に余分な仕事が要って、吸蔵と放出で平衡がずれるから", "測定の途中で温度が下がるので、ファントホッフの式に従って、放出のときのプラトー圧が低く見えるから"], "answer": 1, "explanation": "水素吸蔵合金が水素化物になると、格子が大きく広がり、LaNi₅ では体積が約25%増えます。固溶体の相の中に水素化物ができるとき、また逆に水素化物が固溶体に戻るとき、2つの相の体積の違いによる弾性ひずみや塑性変形に余分なエネルギーが要るので、吸蔵ではより高い圧力が、放出ではより低い圧力が必要になり、2つのプラトー圧がずれます。この膨張と収縮の繰り返しで粒子が割れて細かくなる微粉化も起こります。放出のときも、水素の原子は表面で再び分子に結合して出ていくので、分子への分解が吸蔵だけに要るという説明は誤りです。ヒステリシスは温度を一定に保った測定でも現れます。", "reviewed": true, "source": "original"}
]

File: data/questions/heat-treatment.json
[
  {"id": "heat-treatment-001", "question": "鋼のマルテンサイト変態についての説明として正しいものはどれか。", "choices": ["炭素原子が長い距離を拡散し、オーステナイト粒界にセメンタイトを析出させながらゆっくり進む", "拡散を伴わないせん断型の変態で、炭素を過飽和に含む体心正方晶(BCT)ができる", "冷却速度が遅いほど、炭素が拡散して並び替わる時間ができるので、マルテンサイトが多く生成する"], "answer": 1, "explanation": "オーステナイトを臨界冷却速度より速く急冷すると、炭素が拡散する時間がないまま、原子が集団でわずかずつずれるせん断型の変態が起こり、炭素を過飽和に含んだ体心正方晶(BCT)のマルテンサイトができます。炭素が格子をc軸方向にゆがめるため、非常に硬くもろい組織です。変態はMs点で始まり、温度が下がるほど進み、保持時間にはほとんどよりません。炭素の拡散を伴ってフェライトとセメンタイトに分かれるのはパーライトやベイナイトで、冷却が遅いほど生成しやすいのもパーライトです。", "reviewed": true, "source": "original"},
  {"id": "heat-treatment-002", "question": "TTT線図(恒温変態線図)とCCT線図(連続冷却変態線図)の違いとして正しいものはどれか。", "choices": ["TTT線図は一定の温度まで急冷して保持したときの変態を、CCT線図は連続的に冷却したときの変態を表す", "TTT線図は連続的に冷却したときの変態を、CCT線図は一定の温度に保持したときの変態を表す", "両者は同じ内容で、縦軸と横軸を入れ替えただけである"], "answer": 0, "explanation": "TTT線図は、オーステナイト化した鋼を変態が起こらない速さで所定の温度まで急冷し、その温度に保持したときの変態の開始と終了の時間を表したもので、オーステンパーなどの恒温処理の設計に使います。実際の焼入れのように温度が連続的に下がる場合はCCT線図を使い、変態の開始線はTTT線図より長時間側・低温側にずれます。TTT線図を連続冷却、CCT線図を恒温保持とする選択肢は両者の定義を入れ替えています。どちらも縦軸が温度、横軸が時間(対数)の別の線図で、ノーズ(鼻)より速く冷却するとマルテンサイトが得られます。", "reviewed": true, "source": "original"},
  {"id": "heat-treatment-003", "question": "鋼にMn、Cr、Moなどの合金元素を加えると焼入れ性が向上する。その理由として正しいものはどれか。", "choices": ["TTT線図のノーズが短時間側へ移り、オーステナイトの変態が速く進むので焼きが入りやすくなるから", "TTT線図のノーズが長時間側へ移り、遅い冷却でもマルテンサイトになりやすいから", "Ms点が上がり、冷却の早い段階からマルテンサイトが生成し始めるから"], "answer": 1, "explanation": "焼入れ性は、焼入れでマルテンサイトが得られる深さ(焼きの入りやすさ)のことです。Mn、Cr、Moなどの合金元素は、オーステナイトからのパーライト変態やベイナイト変態を遅らせ、TTT線図やCCT線図のノーズを長時間側へ移します。そのため臨界冷却速度が下がり、太い部材の中心部や、油冷のような遅い冷却でもマルテンサイトになりやすくなります。ノーズが短時間側へ移ると、逆に焼きが入りにくくなります。多くの合金元素はMs点をむしろ下げるので、焼入れ性の向上の理由ではありません。焼入れ性はジョミニー試験(一端焼入れ試験)で評価します。", "reviewed": true, "source": "original"},
  {"id": "heat-treatment-004", "question": "焼入れした鋼に焼戻しを行う主な目的はどれか。", "choices": ["マルテンサイトをさらに硬くし、耐摩耗性を高めるため", "残留オーステナイトを増やして組織を安定させ、寸法の変化を防ぐため", "硬さを多少下げる代わりに、靭性を回復させ、内部応力を減らすため"], "answer": 2, "explanation": "焼入れままのマルテンサイトは硬い反面、非常にもろく、大きな内部応力も抱えています。A1点(727℃)より低い温度に再び加熱する焼戻しでは、過飽和の炭素が微細な炭化物として析出し、内部応力が緩和されるため、硬さは下がりますが靭性は大きく回復します。焼戻しの温度が高いほど軟らかく粘い組織になり、工具には低温焼戻し、機械部品には高温焼戻し(調質)を使い分けます。焼戻しで硬さが上がるのは一部の合金鋼の二次硬化に限られ、一般的な目的ではありません。残留オーステナイトは焼戻しで分解する方向に変化し、増やすことは目的ではありません。", "reviewed": true, "source": "original"},
  {"id": "heat-treatment-005", "question": "ある鋼の降伏応力がホール・ペッチの関係 σy = σ₀ + k/√d に従い、σ₀ = 70 MPa、k = 0.74 MPa·√m である。平均結晶粒径 d = 25 µm のときの降伏応力はどれに最も近いか。", "choices": ["約75 MPa", "約148 MPa", "約218 MPa"], "answer": 2, "explanation": "粒径をmに直すと d = 25×10⁻⁶ m で、√d = 5.0×10⁻³ √m なので、k/√d = 0.74/(5.0×10⁻³) = 148 MPa です。よって σy = 70 + 148 = 218 MPa になります。約75 MPa は粒径を mm のまま d = 0.025 として計算した誤りで、kの単位(MPa·√m)と粒径の単位がそろっていません。約148 MPa は粒界による強化の分だけで、σ₀ を足し忘れています。結晶粒の微細化は強度と靭性を同時に高められる数少ない強化法で、鋼の制御圧延などで利用されています。粒径がナノメートル程度まで小さくなると、この関係から外れることがあります。", "reviewed": true, "source": "original"},
  {"id": "heat-treatment-006", "question": "ある金属の降伏応力が、平均粒径100 µmで150 MPa、25 µmで250 MPaだった。ホール・ペッチの関係 σy = σ₀ + k/√d に従うとすると、粒径4 µmでの降伏応力はどれに最も近いか。", "choices": ["約278 MPa", "約550 MPa", "約950 MPa"], "answer": 1, "explanation": "粒径をmに直して 1/√d を計算すると、d = 100 µm で100、25 µm で200、4 µm で500(単位はいずれも 1/√m)です。2点から k = (250 − 150)/(200 − 100) = 1.0 MPa·√m、σ₀ = 150 − 1.0 × 100 = 50 MPa と求まるので、4 µm では σy = 50 + 1.0 × 500 = 550 MPa です。約950 MPa は降伏応力が 1/d に比例すると考えて直線を引いた誤り、約278 MPa は降伏応力が粒径dに対して直線的に変わると考えて外挿した誤りです。強化量は粒径の平方根に反比例するので、粒径を1/4にするごとに粒界による強化分が2倍になります。", "reviewed": true, "source": "original"},
  {"id": "heat-treatment-007", "question": "Al-Cu合金(ジュラルミン系)の析出硬化処理の手順として正しいものはどれか。", "choices": ["溶体化処理 → 急冷 → 時効", "時効 → 溶体化処理 → 徐冷", "急冷 → 溶体化処理 → 焼なまし"], "answer": 0, "explanation": "まず固溶限より高い温度に保持してCuを固溶させる溶体化処理を行い、急冷して過飽和固溶体を室温に持ち越します。その後、室温(自然時効)や100〜200℃程度(人工時効)に保持すると、GPゾーン、θ″相、θ′相といった微細で母相と整合・半整合な析出物ができ、転位の運動を妨げて強度が上がります。時効を長く続けすぎると、安定なθ相(Al₂Cu)が粗大化して強度が下がる過時効になります。溶体化のあと徐冷すると、粗大な平衡相が析出して強化に役立たないので、急冷が欠かせません。", "reviewed": true, "source": "original"},
  {"id": "heat-treatment-008", "question": "次のアルミニウム合金のうち、析出硬化による熱処理での強化ができない(非熱処理型の)ものはどれか。", "choices": ["2000系(Al-Cu系)", "5000系(Al-Mg系)", "6000系(Al-Mg-Si系)"], "answer": 1, "explanation": "5000系(Al-Mg系)は、Mgの固溶強化と冷間加工による加工硬化で強度を得る非熱処理型の合金で、耐食性や溶接性に優れ、船舶やタンクに使われます。2000系(Al-Cu系)はジュラルミンに代表される熱処理型で、Al-Cu系の析出物で強化されます。6000系(Al-Mg-Si系)もMg-Si系の析出物による熱処理型で、押出形材に広く使われます。ほかに7000系(Al-Zn-Mg系)は最も高強度の熱処理型、1000系(純アルミニウム)と3000系(Al-Mn系)は非熱処理型です。合金系から、強化の仕組みが析出か加工硬化かを判断できるようにしておきましょう。", "reviewed": true, "source": "original"},
  {"id": "heat-treatment-009", "question": "置換型の固溶強化についての説明として正しいものはどれか。", "choices": ["溶質原子と溶媒原子の大きさの差が大きいほど、格子が乱れて転位が動きやすくなり、強化の効果は小さい", "溶質の濃度を増やすと、一般に強度は下がり延性が上がるので、純金属より軟らかくなる", "溶質原子のまわりの格子ひずみの場が転位と相互作用し、転位の運動を妨げる"], "answer": 2, "explanation": "溶質原子は母相の原子と大きさや弾性率が異なるため、そのまわりに格子ひずみの場をつくります。このひずみの場が転位のひずみの場と相互作用して転位を引き止めるので、転位を動かすのに大きな応力が必要になります。これが固溶強化で、原子の大きさの差(寸法効果)や弾性率の差が大きいほど効果は大きくなります。固溶限の範囲では、溶質の濃度を増やすと一般に強度が上がり、延性はやや下がります。黄銅(Cu-Zn)、Al-Mg合金、鉄鋼中のSiやMnなどが固溶強化の代表例です。", "reviewed": true, "source": "original"},
  {"id": "heat-treatment-010", "question": "直径10.0 mmの銅線を引き抜いて直径8.0 mmにした。冷間加工度(断面減少率)はどれか。", "choices": ["36%", "20%", "56%"], "answer": 0, "explanation": "冷間加工度は断面積の減少率で、%CW = (A₀ − A_d)/A₀ × 100 と表します。断面積は直径の2乗に比例するので、%CW = (10.0² − 8.0²)/10.0² × 100 = (100 − 64)/100 × 100 = 36% です。20%は直径の減少率 (10.0 − 8.0)/10.0 をとった誤り、56%は加工後の断面積で割った誤り((100 − 64)/64 ≈ 0.56)です。加工度が大きいほど転位密度が増えて加工硬化し、強度は上がりますが延性は下がります。加工度は再結晶の温度や、再結晶後の結晶粒の大きさにも影響します。", "reviewed": true, "source": "original"},
  {"id": "heat-treatment-011", "question": "冷間加工した金属を加熱したときの再結晶についての説明として正しいものはどれか。", "choices": ["ひずみの少ない新しい結晶粒が生成し、強度は下がって延性が回復する", "加工度が大きいほど、再結晶の温度は高くなる", "再結晶が終わると、加熱を続けても結晶粒は大きくならない"], "answer": 0, "explanation": "冷間加工した金属を加熱すると、まず転位の再配列で内部応力が下がる回復が起こり、さらに高温では、蓄積したひずみエネルギーを駆動力として、ひずみの少ない新しい結晶粒が生まれて成長する再結晶が起こります。転位密度が大きく下がるため、強度と硬さは低下し、延性が回復します。加工度が大きいほど蓄積エネルギーが大きいので、再結晶の温度は低くなります。再結晶の温度の目安は融点(絶対温度)の0.3〜0.5倍程度ですが、加工度や純度で変わります。再結晶のあとも加熱を続けると、粒界のエネルギーを減らすために粒成長が進みます。", "reviewed": true, "source": "original"},
  {"id": "heat-treatment-012", "question": "あるアルミニウム合金は、190℃で時効すると10時間で最高硬さに達する。時効の速さが活性化エネルギー120 kJ/molのアレニウス型に従うとすると、160℃で最高硬さに達するまでの時間はどれに最も近いか。R = 8.314 J/(mol·K) とする。", "choices": ["約1.2時間", "約12時間", "約87時間"], "answer": 2, "explanation": "反応の速さが exp(−Q/RT) に比例するなら、同じ状態に達するまでの時間は t ∝ exp(Q/RT) です。T₁ = 463 K、T₂ = 433 K として、t₂ = t₁ × exp[(Q/R)(1/T₂ − 1/T₁)] = 10 × exp(14433 × 1.495×10⁻⁴) = 10 × exp(2.16) ≈ 87時間になります。約1.2時間は指数の符号を逆にした誤りで、温度を下げたのに時間が短くなっています。約12時間は、時間が温度(℃)に反比例すると考えた誤りです。わずか30℃の違いで時間が約9倍になるのは、アレニウス型の強い温度依存性によるものです。", "reviewed": true, "source": "original"},
  {"id": "heat-treatment-013", "question": "鋼の焼ならし(ノルマライジング)の説明として正しいものはどれか。", "choices": ["オーステナイト域に加熱したあと空気中で放冷し、微細で均一なフェライトとパーライトの組織にする", "オーステナイト域に加熱したあと水や油の中で急冷し、全体を硬くてもろいマルテンサイトの組織にする", "オーステナイト域に加熱したあと炉の中でゆっくり冷やし、最も軟らかく削りやすく加工しやすい組織にする"], "answer": 0, "explanation": "焼ならしは、鋼をA3点(過共析鋼ではAcm点)より30〜50℃程度高いオーステナイト域に加熱して均一なオーステナイトにし、そのあと空気中で放冷する処理です。鍛造や鋳造でできた粗い組織や不均一な組織が、結晶粒の細かいフェライトとパーライトの標準的な組織に整えられます。炉の中で冷やす焼なましより冷却が速いので、パーライトが細かくなり、強さと靭性がやや高くなります。水や油で急冷してマルテンサイトにするのは焼入れです。炉の中でゆっくり冷やして軟らかくするのは完全焼なましで、切削や冷間加工の前に行います。", "reviewed": true, "source": "original"},
  {"id": "heat-treatment-014", "question": "鋼のジョミニー一端焼入れ試験で調べられることとして正しいものはどれか。", "choices": ["焼入れした試験片を異なる温度で焼戻して硬さを測り、焼戻しによる軟化のしやすさを比べる", "焼入れした試験片の表面に圧子を押し込み、くぼみの深さから残留オーステナイトの量を求める", "加熱した丸棒の一端だけに水を噴き付けて冷やし、端からの距離ごとの硬さで焼入れ性を比べる"], "answer": 2, "explanation": "ジョミニー試験では、オーステナイト化した丸棒(直径25 mm程度)の一端だけに下から水を噴き付けて冷やします。焼入れ端から離れるほど冷却速度が遅くなるので、端からの距離ごとに硬さを測ると、冷却速度とマルテンサイトのできやすさの関係が1本の曲線で得られます。焼入れ性の高い合金鋼では、焼入れ端から離れても硬さが下がりにくくなります。焼入れ端の硬さは主に炭素量で決まり、焼入れ性はそこから硬さが下がり始める距離に表れます。焼戻しによる軟化は焼戻し温度を変えた試験で調べるもので、残留オーステナイトの量はX線回折などで測ります。", "reviewed": true, "source": "original"},
  {"id": "heat-treatment-015", "question": "ある鋼のMs点は220℃である。焼入れで生じるマルテンサイトの体積分率が、コイスティネン・マーバーガーの式 f = 1 − exp[−0.011(Ms − T)](温度は℃)に従うとすると、20℃まで焼入れしたときに残る残留オーステナイトの割合はどれに最も近いか。", "choices": ["約0%", "約11%", "約89%"], "answer": 1, "explanation": "Ms − T = 220 − 20 = 200 なので、マルテンサイトの分率は f = 1 − exp(−0.011 × 200) = 1 − exp(−2.2) ≈ 1 − 0.111 = 0.889 です。残留オーステナイトはその残りの約11%になります。約89%はマルテンサイトの分率を残留オーステナイトと取り違えた値です。約0%は、Ms点より下に冷やせば全部が変態するとみなした誤りで、マルテンサイトの量は保持時間ではなく、Ms点からどこまで冷やしたかで決まります。炭素や合金元素が多いとMs点が下がるので、室温での残留オーステナイトが増えます。残留オーステナイトは使用中に変態して寸法を変えるので、0℃以下に冷やすサブゼロ処理で減らします。", "reviewed": true, "source": "original"},
  {"id": "heat-treatment-016", "question": "鋼のオーステンパーについての説明として正しいものはどれか。", "choices": ["Ms点の少し上の塩浴に焼入れして内外の温度をそろえ、変態が始まる前に取り出して空冷し、マルテンサイトにする", "ノーズより低くMs点より高い温度の塩浴に焼入れして保持し、ベイナイトへの変態を完了させる", "A1点より上に加熱したあと炉の中でゆっくり冷やし、粗いパーライトにして最も軟らかくする"], "answer": 1, "explanation": "オーステンパーは、オーステナイト化した鋼を、TTT線図のノーズより低くMs点より高い温度の塩浴などに焼入れし、その温度に保持してベイナイトへの恒温変態を完了させる処理です。マルテンサイトを経ないので焼割れやひずみが少なく、同じ硬さの焼入れ焼戻し材より靭性が高くなることがあり、ばねや薄物の部品、オーステンパー球状黒鉛鋳鉄に使われます。変態が始まる前に取り出して空冷し、マルテンサイトにするのはマルテンパー(マルクエンチ)です。炉冷で粗いパーライトにするのは完全焼なましです。", "reviewed": true, "source": "original"},
  {"id": "heat-treatment-017", "question": "軸受鋼(高炭素クロム鋼)や工具鋼に、焼入れの前に行う球状化焼なましの主な目的はどれか。", "choices": ["層状や網目状のセメンタイトを粒状にして軟らかくし、切削や冷間加工をしやすくする", "層状のパーライトをさらに細かくして硬さを上げ、焼入れを省いても使えるようにする", "セメンタイトをすべてオーステナイトに固溶させ、室温までオーステナイトのまま残す"], "answer": 0, "explanation": "球状化焼なましは、鋼をA1点の直下やA1点をはさむ温度に長く保持したり、その間で加熱と冷却を繰り返したりして、パーライトの層状のセメンタイトや、過共析鋼の粒界の網目状のセメンタイトを、表面エネルギーの小さい粒状(球状)に変える処理です。粒状のセメンタイトがフェライトの地に分散するので、硬さが下がって被削性や冷間加工性が上がり、焼入れで均一な組織を得る下地にもなります。パーライトを細かくするのは焼ならしの目的で、焼入れの代わりにはなりません。オーステナイトを室温に残す処理でもありません。", "reviewed": true, "source": "original"},
  {"id": "heat-treatment-018", "question": "焼入れままのマルテンサイトの硬さを主に決めるものはどれか。十分に速く冷やして全体がマルテンサイトになったとする。", "choices": ["Mn、Cr、Moなどの合金元素の量で、焼入れ性を上げる元素が多いほど硬くなる", "冷却の速さで、臨界冷却速度を超えたあとも速く冷やすほど硬くなる", "炭素の量で、過飽和に固溶した炭素が多いほど硬くなる"], "answer": 2, "explanation": "マルテンサイトの硬さは、主に過飽和に固溶した炭素の量で決まります。炭素が格子をゆがめて転位の運動を強く妨げるためで、炭素量とともに硬さは大きく上がりますが、約0.6〜0.7%を超えると軟らかい残留オーステナイトが増えるので、焼入れままの鋼の硬さは頭打ちになります。Mn、Cr、Moなどの合金元素は焼入れ性(焼きが入る深さ)を上げますが、全体がマルテンサイトになったときの硬さにはあまり影響しません。また、臨界冷却速度を超えれば組織はマルテンサイトになるので、それより速く冷やしても硬さはほぼ変わらず、焼割れやひずみの危険が増すだけです。", "reviewed": true, "source": "original"},
  {"id": "heat-treatment-019", "question": "ある鋼のオーステナイトのパーライトへの恒温変態が、アブラミの式 f = 1 − exp(−ktⁿ)(fは変態した分率)に従い、n = 3 である。ある温度で50%の変態に100 sかかったとき、90%の変態にかかる時間はどれに最も近いか。", "choices": ["約149 s", "約180 s", "約332 s"], "answer": 0, "explanation": "f = 0.5 のとき kt₅₀ⁿ = ln 2、f = 0.9 のとき kt₉₀ⁿ = ln 10 なので、t₉₀/t₅₀ は (ln 10/ln 2) の1/n乗です。(2.303/0.693) = 3.32 の1/3乗は約1.49なので、t₉₀ ≈ 149 s になります。約332 s は1/n乗を忘れた値、約180 s は時間が変態の分率に比例すると考えた値です。アブラミの式では、核生成と成長が重なって変態はS字の曲線で進み、初めはゆっくり、途中で速く、終わりは再びゆっくりになります。TTT線図の変態の開始線と終了線は、例えば1%と99%の変態にかかる時間を各温度で結んだものです。", "reviewed": true, "source": "original"},
  {"id": "heat-treatment-020", "question": "鋼の高周波焼入れで、誘導加熱の電流の周波数を高くすると、硬化層の深さはどうなるか。", "choices": ["渦電流が中心まで流れやすくなるので、硬化層は深くなる", "表皮効果で電流が表面に集中するので、硬化層は浅くなる", "周波数は加熱の速さだけを変え、硬化層の深さには影響しない"], "answer": 1, "explanation": "誘導加熱では、コイルの交流磁場で鋼の中に渦電流が生じ、そのジュール熱で加熱します。交流の電流は表皮効果で表面近くに集中し、電流が流れる深さ(浸透深さ)は周波数の平方根に反比例するので、周波数が高いほど加熱は表面に集中し、硬化層は浅くなります。そのため浅い硬化層には高い周波数、深い硬化層には低い周波数を選びます。表面だけを急熱・急冷してマルテンサイトにするので、内部は靭性を保ち、表面には圧縮の残留応力が残って疲労強度が上がります。周波数が深さに影響しないという説明は誤りです。", "reviewed": true, "source": "original"}
]
