Repository: tatuyaochi-blip/matsci-quiz

# 材料科学教室 Materials Science Room

材料科学を3択問題で学ぶ学習サイト。扱う範囲: 結晶構造・欠陥と拡散・機械的性質から、状態図と熱処理、セラミックス・高分子・電子材料、薄膜とSEM・TEM・XRDなどの材料分析。

姉妹サイト「半導体教室」(semiconroom.com、リポジトリ semicon-quiz)と同じエンジンで作っている。HTML/CSS/JavaScript だけで、`src/` と `data/` から `tools/build.js` で `docs/` を生成する。公開は GitHub Actions(`.github/workflows/pages.yml`)が main への push のたびにビルドして GitHub Pages に出す。`docs/` はコミットしない。

## サイトごとの設定

- `config.json` の `siteName`・`brand`(分野名やトップの見出しなど、UI文言の `{{brand_xxx}}` を埋める)・`icon`(アイコンの色と図柄)
- `noindex: true` の間は全ページに noindex を付ける(確認用の公開)。独自ドメインで一般公開するときに `baseUrl`・`cname` を設定し、`noindex` を外す
- 色は `src/css/style.css` の `--accent` など。保存の名前の頭は `src/js/store.js` の `NS`

File: data/questions/nanomaterials.json
[
  {"id": "nanomaterials-001", "question": "直径20 nmの球形のTiO₂ナノ粒子(密度4.0 g/cm³)が、すべて同じ大きさでばらばらに分散しているとする。粉末1 gあたりの表面積(比表面積)はどれに最も近いか。", "choices": ["約37.5 m²/g", "約75 m²/g", "約150 m²/g"], "answer": 1, "explanation": "球1個の表面積 πd² を質量 ρπd³/6 で割ると、質量あたりの比表面積は S = 6/(ρd) です。ρ = 4.0 g/cm³ = 4.0×10⁶ g/m³、d = 20×10⁻⁹ m を入れると、S = 6/(4.0×10⁶ × 20×10⁻⁹) = 6/0.080 = 75 m²/g になります。約150 m²/g は式の d に半径の10 nmを入れた値、約37.5 m²/g は、半径で書いた式 S = 3/(ρr) の r に直径の20 nmを入れた値です。比表面積は粒径に反比例するので、粒径が半分になれば2倍になります。実際の粉末は粒子どうしが接触・凝集しているため、測定値はこの計算値より小さくなるのがふつうです。", "reviewed": true, "source": "original"},
  {"id": "nanomaterials-002", "question": "金や錫などの金属のナノ粒子では、粒径が数nmまで小さくなると、バルクの融点より低い温度で融解する。この融点降下のおもな原因として正しいものはどれか。", "choices": ["表面の原子の割合が増え、表面エネルギーの分だけ固体の自由エネルギーが高くなり、液体が低温で安定になるから", "粒径が数nmになると量子サイズ効果でバンドギャップが広がり、金属結合が弱まって原子が動きやすくなり融けるから", "粒子が小さいほど1原子あたりの融解熱が大きくなり、少ない加熱で表面から内部まで融解が一気に進むようになるから"], "answer": 0, "explanation": "表面の原子は結合の一部を失っているので、粒子の自由エネルギーには表面エネルギーの項が加わります。粒径が小さいほど表面の原子の割合が増え、固体の自由エネルギーが押し上げられるので、固体と液体の自由エネルギーが等しくなる温度、つまり融点が下がります(ギブス・トムソン効果)。固体と液体の界面エネルギーを考えると、融点の低下量はおおよそ粒径に反比例します。量子サイズ効果は電子のエネルギー準位の話で、金属の融点降下の主因ではありません。また、ナノ粒子では融解熱はむしろ小さくなる傾向があり、「融解熱が大きくなるから融けやすい」という理屈は逆向きです。", "reviewed": true, "source": "original"},
  {"id": "nanomaterials-003", "question": "球形の金属ナノ粒子の融点が、直径dを使って Tm(d) = Tm∞(1 − β/d) で近似できるとする。金のバルクの融点 Tm∞ = 1337 K とし、β は仮定のモデル値として 1.0 nm とするとき、直径5.0 nmの金ナノ粒子の融点はどれに最も近いか。", "choices": ["約802 K", "約1604 K", "約1070 K"], "answer": 2, "explanation": "β/d = 1.0/5.0 = 0.20 なので、Tm(d) = 1337 × (1 − 0.20) = 1337 × 0.80 ≈ 1070 K(約796℃)です。バルクの金より約270 K低い温度で融けることになります。約802 K は d に半径の2.5 nmを入れて 1 − 0.40 とした値、約1604 K は (1 + β/d) と符号を逆にした値で、ナノ粒子で融点が上がることになってしまいます。この式は、表面エネルギーの寄与が粒径に反比例することから導かれる近似で、β = 1.0 nm はこの問題のための仮定の値です。実際の β は金属や粒子の形、周りの物質で変わり、粒径が2 nm程度まで小さくなると近似も粗くなるので、実測の融点とはずれることがあります。", "reviewed": true, "source": "original"},
  {"id": "nanomaterials-004", "question": "単層カーボンナノチューブの電子的な性質は、グラフェンを巻く向きを表すカイラル指数(n, m)で決まり、n − m が3の倍数なら金属的、そうでなければ半導体的になる。次のうち金属的なものはどれか。", "choices": ["(6, 6)のアームチェア型", "(10, 0)のジグザグ型", "(7, 5)のカイラル型"], "answer": 0, "explanation": "単層カーボンナノチューブは、グラフェンの1枚をカイラルベクトル Ch = na₁ + ma₂ が円周になるように巻いた円筒です。グラフェンのバンドが接するK点を通る波数がチューブの周方向に許されるかどうかで、金属的か半導体的かが決まり、その条件が n − m = 3の倍数です。(6, 6)は n − m = 0 なので金属的で、n = m のアームチェア型はすべて金属的です。(10, 0)は n − m = 10、(7, 5)は n − m = 2 で、どちらも3の倍数ではないので半導体的です。ジグザグ型(m = 0)は n が3の倍数のときだけ金属的になります。カイラル指数をランダムに選ぶと、およそ3分の1が金属的、3分の2が半導体的になります。", "reviewed": true, "source": "original"},
  {"id": "nanomaterials-005", "question": "単層カーボンナノチューブの直径は、グラフェンの格子定数 a = 0.246 nm を使って d = a√(n² + nm + m²)/π で表される。カイラル指数(10, 10)のナノチューブの直径はどれに最も近いか。", "choices": ["約0.78 nm", "約1.36 nm", "約4.26 nm"], "answer": 1, "explanation": "n² + nm + m² = 100 + 100 + 100 = 300 なので、√300 ≈ 17.32 です。カイラルベクトルの長さ(円周)は 0.246 × 17.32 ≈ 4.26 nm で、これをπで割ると直径は d ≈ 1.36 nm になります。約4.26 nm はπで割るのを忘れて円周を直径とした値です。約0.78 nm は、格子定数 a = 0.246 nm の代わりに C–C結合の長さ 0.142 nm を使った値で、a = √3 × 0.142 nm の関係を取り違えています。(10, 10)はアームチェア型なので金属的です。単層カーボンナノチューブの直径は多くが約1〜2 nmです。", "reviewed": true, "source": "original"},
  {"id": "nanomaterials-006", "question": "グラフェンの構造と性質についての説明として正しいものはどれか。", "choices": ["炭素原子がsp³結合で四面体状につながった単原子層で、ダイヤモンドと同じく電気を通さない絶縁体である", "炭素原子がsp²結合で六角形に並んだ単原子層だが、量子サイズ効果で1 eV以上の大きなバンドギャップをもつ半導体である", "炭素原子がsp²結合で六角形(ハニカム)状に並んだ単原子層で、バンドギャップがほぼゼロであり、面内の電子の移動度が非常に高い"], "answer": 2, "explanation": "グラフェンはグラファイトの1層だけを取り出したもので、炭素原子がsp²混成の強い共有結合で蜂の巣状の六角形の網をつくっています。伝導帯と価電子帯がブリルアンゾーンのK点とK′点で点状に接するだけ(ディラック錐)ため、バンドギャップがほぼゼロの半金属的な性質を示し、キャリアの移動度が室温でも非常に高くなります。面内のsp²結合はきわめて強いので、面内の強度や弾性率、熱伝導率も高い値を示します。sp³の四面体結合で絶縁体になるのはダイヤモンドの特徴です。また、きれいな単層のグラフェンは1 eV級のバンドギャップをもちません。ギャップを開くには、幅の狭いナノリボンにしたり、2層グラフェンに垂直な電界をかけたりする工夫が必要です。", "reviewed": true, "source": "original"},
  {"id": "nanomaterials-007", "question": "CdSe量子ドット(バルクのバンドギャップ1.74 eV)で、閉じ込めによるエネルギーの増加が半径Rの2乗に反比例するという簡単なモデルを仮定し、R = 3.0 nm のとき0.30 eVだったとする。R = 2.0 nm の量子ドットの実効的なバンドギャップはどれに最も近いか。電子と正孔のクーロン相互作用は無視する。", "choices": ["約2.19 eV", "約2.42 eV", "約2.75 eV"], "answer": 1, "explanation": "閉じ込めエネルギーは1/R²に比例するので、R = 3.0 nm から2.0 nm にすると (3.0/2.0)² = 2.25倍の 0.30 × 2.25 = 0.675 eV になります。実効的なバンドギャップは 1.74 + 0.675 ≈ 2.42 eV で、発光波長の目安は 1240/2.42 ≈ 513 nm(緑)です。R = 3.0 nm では 2.04 eV(約608 nm、橙〜赤)なので、小さいほど短波長になります。約2.19 eV は1/R、約2.75 eV は1/R³に比例するとした値です。実際の量子ドットでは、小さい粒径で有効質量近似が成り立ちにくくなり(バンドの非放物線性)、閉じ込めエネルギーの増え方は1/R²より緩やかになるのがふつうなので、この値は目安です。", "reviewed": true, "source": "original"},
  {"id": "nanomaterials-008", "question": "ナノ材料の作製法は、大きな材料を細かくするトップダウン法と、原子や分子を組み上げるボトムアップ法に分けられる。ボトムアップ法にあたるものはどれか。", "choices": ["ボールミルで粉末を長時間粉砕し、粒子どうしの衝突でナノサイズの粒子にする方法", "フォトリソグラフィで描いたパターンに沿ってエッチングし、薄膜をナノスケールに削る方法", "溶液中で金属塩の還元や前駆体の熱分解を行い、核生成と成長でナノ粒子をつくる方法"], "answer": 2, "explanation": "溶液中での還元や熱分解(化学的な液相合成)は、原子や分子が集まって核ができ、それが成長して粒子になるボトムアップ法です。ゾル-ゲル法、気相での凝縮、CVDによるカーボンナノチューブの成長も同じくボトムアップ法に入ります。ボールミルによる粉砕は、大きな粒子を機械的に砕いて小さくするトップダウン法で、装置が簡単で量産しやすい反面、粒径の分布が広くなりやすく、メディアからの不純物の混入やひずみの導入が起こります。リソグラフィとエッチングも、大きな膜から不要な部分を除くトップダウン法で、形や位置を精密に決められるのが長所です。ボトムアップ法は粒径や形を原子レベルでそろえやすい一方、量産や配置の制御に課題があります。", "reviewed": true, "source": "original"},
  {"id": "nanomaterials-009", "question": "ホットインジェクション法(高温の溶媒に前駆体を一気に注入する方法)で、粒径のそろった(単分散の)ナノ粒子が得られやすい理由として正しいものはどれか。", "choices": ["注入の直後に核生成が短い時間に集中し、その後は過飽和度が下がって新しい核ができず、成長だけが進むから", "前駆体を少しずつ加えて核生成を長い時間続けると、いろいろな時刻に生まれた核の大きさが平均されてそろうから", "高温で長く保持してオストワルド成長を進めると、小さい粒子が大きい粒子に追いついて分布が狭くなるから"], "answer": 0, "explanation": "単分散の粒子をつくる考え方は、ラメール(LaMer)のモデルで説明されます。前駆体を高温の溶媒に一気に入れると、モノマーの濃度が核生成の臨界の過飽和度を超え、短い時間に多数の核がいっせいにできます(バースト核生成)。核ができるとモノマーが消費されて濃度が臨界より下がり、以後は新しい核ができず、すでにある核が同じように成長するので、粒径がそろいます。核生成が長く続くと、早く生まれた核と遅く生まれた核で大きさが違うので、分布はむしろ広がります。オストワルド成長は小さい粒子が溶けて大きい粒子が太る現象で、小さい粒子が追いつくわけではなく、モノマーが不足した段階で進むと分布は広がるのが一般的です。", "reviewed": true, "source": "original"},
  {"id": "nanomaterials-010", "question": "水中に分散させた酸化物のナノ粒子が凝集して沈まないようにする方法として適切なものはどれか。", "choices": ["pHを粒子の等電点に合わせて表面の電荷をゼロにし、粒子どうしが電気的に引き合わないようにする", "pHを等電点から十分に離して表面を帯電させ、ゼータ電位の絶対値を大きくする", "塩化ナトリウムなどの電解質を多めに加えてイオン強度を高くし、電気二重層を厚くする"], "answer": 1, "explanation": "ナノ粒子は比表面積が大きく、ファンデルワールス引力で互いにくっついて凝集しやすくなります。水中の酸化物の粒子は、表面の水酸基がpHに応じてプロトンを受け取ったり放したりして帯電し、まわりに電気二重層をつくります。pHを等電点から離してゼータ電位の絶対値を大きく(目安として数十mV以上)すると、粒子どうしの静電的な反発が引力にまさり、分散が安定します(DLVO理論)。等電点では表面の電荷がほぼゼロになり、反発がなくなるので最も凝集しやすくなります。電解質を多く加えると電気二重層が薄く圧縮されて反発が届く距離が短くなるので、凝集はむしろ進みます。高分子の分散剤を吸着させる立体反発も、よく使われる方法です。", "reviewed": true, "source": "original"},
  {"id": "nanomaterials-011", "question": "粉末の比表面積を測るBET法の原理として正しいものはどれか。", "choices": ["約77 Kで窒素の吸着量を圧力を変えて測り、BET式で単分子層の吸着量を求めて表面積に換算する", "XRDのピークの半値幅からシェラーの式で結晶子の大きさを求め、粒子を球と仮定して表面積に換算する", "粉末を液体に分散させてレーザー光の散乱を測り、得られた粒径の分布から球と仮定して表面積を計算する"], "answer": 0, "explanation": "BET法は、窒素などの気体を液体窒素の温度(約77 K)で粉末に物理吸着させ、相対圧を変えながら吸着量を測る方法です。多分子層の吸着を扱うBET式を、ふつう相対圧が0.05〜0.3程度の範囲のデータに当てはめて単分子層の吸着量 vm を求め、窒素1分子の占める面積(約0.162 nm²)を掛けて表面積を出します。気体の分子が入り込める開いた細孔の内面も含めた、実際の表面積が得られるのが特徴です。XRDの半値幅から求めるのはシェラーの式による結晶子の大きさで、粒子の表面積そのものではありません。レーザー回折・散乱では粒子(凝集体を含む)の大きさの分布がわかりますが、表面の凹凸や細孔は反映されません。", "reviewed": true, "source": "original"},
  {"id": "nanomaterials-012", "question": "あるアルミナのナノ粉末で、TEMで観察した一次粒子の直径は約30 nm、BET比表面積から球形と仮定して求めた粒径も約30 nmだった。ところが、水に分散させて動的光散乱で測った平均粒径は約400 nmだった。この結果の解釈として最も適切なものはどれか。", "choices": ["粒子の内部に閉じた細孔が多く、BET法で表面積を大きく測りすぎたため、BET粒径が小さく出た", "粒子は1個ずつが約400 nmの単結晶で、TEMとBET法はどちらも表面の凹凸を見ているだけである", "一次粒子は約30 nmだが、液中では多数の一次粒子が集まった約400 nmの凝集体(二次粒子)として動いている"], "answer": 2, "explanation": "BET法は気体の分子が届く表面を数えるので、一次粒子が点で接触して集まっていても、その表面はほぼすべて測られます。TEMの一次粒子径とBET粒径(d = 6/(ρS))がそろっていることから、一次粒子の大きさは約30 nmで、内部の細孔なども少ないと考えられます。一方、動的光散乱は液中で一緒に動く粒子の集まりの大きさを測るので、約400 nmという値は一次粒子が凝集した二次粒子の大きさを表しています。閉じた細孔には気体が入れないので、BET法で表面積を大きく測りすぎる原因にはなりません。TEMで一次粒子が見えている以上、400 nmの単結晶という解釈も合いません。分散剤や超音波処理で凝集をほぐせば、液中の粒径は小さくなります。", "reviewed": true, "source": "original"},
  {"id": "nanomaterials-013", "question": "直径2.0 nmの球形の金属ナノ粒子で、表面から厚さ0.25 nm(原子1層分とする)の殻に入る原子を表面の原子とみなす。原子が粒子の中に一様に分布しているとすると、全原子に占める表面の原子の割合はどれに最も近いか。", "choices": ["約25%", "約58%", "約42%"], "answer": 1, "explanation": "表面の殻を除いた内部の球の直径は 2.0 − 2 × 0.25 = 1.5 nm です。原子の数は体積に比例するので、内部の原子の割合は (1.5/2.0)³ = 0.75³ ≈ 0.42 で、表面の原子の割合はその残りの 1 − 0.42 ≈ 0.58、約58%です。約42%は内部の原子の割合を表面の割合と取り違えた値です。約25%は、殻の厚さの比 2 × 0.25/2.0 を長さの比のまま使った誤りで、体積が直径の3乗で効くことを考えていません。粒径が数nmになると原子の半数以上が表面にあるため、表面エネルギーや表面の原子の配位数の低さが、融点や触媒の活性などの性質を大きく左右するようになります。", "reviewed": true, "source": "original"},
  {"id": "nanomaterials-014", "question": "直径20 nm程度の金のナノ粒子を水に分散させた液が、金の地金と違って赤く見える主な理由として正しいものはどれか。", "choices": ["量子サイズ効果で金にバンドギャップが開き、そのエネルギーに対応する赤い光を強く発光するから", "粒子の表面が酸化して赤い色の酸化金の膜ができ、その膜の色が液全体の色として見えるから", "伝導電子が光と共鳴して集団で振動する局在表面プラズモン共鳴で、緑の光(約520 nm)を強く吸収するから"], "answer": 2, "explanation": "金のナノ粒子では、粒子の中の伝導電子が光の電場に揺さぶられて集団で振動し、ある波長で共鳴して光を強く吸収・散乱します。これが局在表面プラズモン共鳴で、球形の金の粒子では波長約520 nmの緑の光が吸収されるので、透過した光は補色の赤に見えます。共鳴の波長は粒子の大きさや形、まわりの媒質の屈折率で変わるので、粒子が凝集すると液の色は紫や青に変わります。直径20 nmの金属の粒子では電子の準位は連続とみなせ、バンドギャップが開いて発光するのではありません。金は酸化されにくい貴金属で、表面に酸化物の膜はできません。この現象は中世のステンドグラスの赤い色にも使われていました。", "reviewed": true, "source": "original"},
  {"id": "nanomaterials-015", "question": "ナノ粒子の表面に高分子の分散剤を吸着させて凝集を防ぐ立体安定化の特徴として正しいものはどれか。", "choices": ["表面の高分子鎖どうしが重なると反発が生じるので、イオン強度の高い液や非水系の溶媒でも分散を保ちやすい", "粒子の表面電荷を大きくして静電的な反発を強める方法なので、電解質を加えると反発がすぐに弱まって効果が失われる", "1本の高分子鎖が複数の粒子に吸着して橋をかけ、全体に網目をつくって粒子を凝集体ごと沈まないように支える"], "answer": 0, "explanation": "立体安定化では、粒子の表面に吸着させた高分子鎖が溶媒の中に広がっています。2つの粒子が近づいて高分子鎖の層が重なると、鎖の動ける範囲が狭まってエントロピーが下がり、局所的に高分子の濃度が上がるので、粒子を引き離す向きの反発が生じます。この反発は表面電荷によらないので、塩を多く含む液や、電気二重層ができにくい有機溶媒の中でも働くのが、静電的な安定化との大きな違いです。表面電荷で反発させるのは静電的な安定化の説明で、電解質で弱まるのはそちらの性質です。1本の鎖が複数の粒子をつなぐのは橋かけ凝集で、高分子の量が少ないときに起こり、分散ではなく凝集の原因になります。", "reviewed": true, "source": "original"},
  {"id": "nanomaterials-016", "question": "直径10 nm の球形の金属ナノ粒子の内部には、表面応力によってラプラス圧 ΔP = 2γ/r がかかる(r は半径)。γ = 1.5 N/m とすると、ΔP はどれに最も近いか。", "choices": ["約300 MPa", "約1.2 GPa", "約600 MPa"], "answer": 2, "explanation": "半径は r = 5.0 nm なので、ΔP = 2 × 1.5/(5.0×10⁻⁹) = 6.0×10⁸ Pa、約600 MPa です。約300 MPa は半径のかわりに直径10 nm を使った値です。約1.2 GPa は ΔP = 4γ/r とした値で、これは内と外の2つの表面をもつシャボン玉の膜の式です。曲がった表面は内側を押し縮めるので、半径が小さいほど内部の圧力は大きくなり、数nm の粒子では数百MPa から GPa の程度に達します。そのため、金などの小さな粒子では、格子定数がバルクよりわずかに小さく測られることがあります。表面の曲率による圧力は、小さな粒子ほど溶解度や蒸気圧が高くなる理由にもつながります。", "reviewed": true, "source": "original"},
  {"id": "nanomaterials-017", "question": "フラーレンは、炭素原子がそれぞれ3つの原子と結合して、五員環と六員環だけで閉じたかごをつくった分子である。オイラーの多面体定理(頂点 − 辺 + 面 = 2)を使うと、C₈₄ の六員環の数はどれか。", "choices": ["44個", "32個", "42個"], "answer": 1, "explanation": "頂点は原子の84個で、各原子から3本の結合が出て1本の結合を2つの原子が分け合うので、辺は 84 × 3/2 = 126 本です。オイラーの定理から面は 2 − 84 + 126 = 44 枚になります。五員環を p、六員環を h とすると、各辺は2つの面に共有されるので 5p + 6h = 2 × 126 = 252、p + h = 44 から、p = 12、h = 32 です。44個は五員環も含めた面の総数、42個は原子の数の半分を六員環の数とした値です。この計算から、どの大きさのかごでも五員環はちょうど12個で、六員環は原子の数 n を使って n/2 − 10 個になり、C₆₀ では20個です。", "reviewed": true, "source": "original"},
  {"id": "nanomaterials-018", "question": "CdSe の量子ドットの表面を、ZnS の薄い殻で覆ったコア・シェル構造にすると、発光の効率と安定性が大きく上がる。その主な理由として正しいものはどれか。", "choices": ["バンドギャップの大きい ZnS が表面の未結合手をふさぎ、電子と正孔を芯に閉じ込めるので、表面の準位を介した非発光の再結合が減るから", "ZnS の殻で粒子全体が大きくなるので、量子閉じ込めが弱まってバンドギャップが広がり、エネルギーの高い光が強く出るから", "ZnS のバンドギャップが CdSe より小さいので、励起された電子と正孔が殻に移り、殻の中で再結合して強く発光するから"], "answer": 0, "explanation": "ナノ粒子は原子の多くが表面にあり、表面の未結合手は、バンドギャップの中に準位をつくります。励起された電子や正孔がこの準位に捕まると、光を出さずに熱になる非発光の再結合が起こり、発光の効率が下がります。バンドギャップが約3.7 eV と CdSe(約1.7 eV)より大きい ZnS で覆うと、表面の結合が整うとともに、電子と正孔が芯の CdSe に閉じ込められて表面から遠ざけられるので、効率が上がり、酸化にも強くなります。閉じ込めが弱まるとバンドギャップは狭くなるので、広がるとする説明は誤りです(殻を付けると発光はわずかに長い波長の側へずれます)。ZnS のバンドギャップを小さいとするのも逆です。", "reviewed": true, "source": "original"},
  {"id": "nanomaterials-019", "question": "金属の結晶粒を細かくすると強度が上がるが、粒径が数十nm 以下のナノ結晶では、さらに細かくしても強度の伸びが鈍り、およそ10 nm 前後より小さいとかえって下がることが報告されている(逆ホール・ペッチ)。その主な理由として正しいものはどれか。", "choices": ["粒が小さいほど粒の中の転位が増えすぎて加工硬化が進み、脆くなって降伏する前に低い応力で割れるから", "粒が小さいほど表面エネルギーで融点が下がり、室温でも結晶粒が融けて液体のように変形するから", "粒の中に転位が積み重なれなくなり、体積の多くを占める粒界でのすべりや粒の回転が変形を担うから"], "answer": 2, "explanation": "ホール・ペッチの関係は、粒界の前に積み重なった転位の先頭の応力が、隣の粒ですべりを起こすという考えに基づきます。粒径が数十nm より小さくなると、粒の中に転位源も積み重なりの列もほとんどつくれなくなり、この仕組みが働かなくなります。そのかわり、粒径10 nm では原子の1割以上が粒界やその近くにあるようになるので、粒界に沿ったすべりや粒の回転、粒界からの転位の放出などの粒界が担う変形が主になり、粒をさらに細かくすると強度が頭打ちになったり下がったりします。粒の中に転位がたまりにくいことが原因なので、転位が増えすぎるという説明は逆です。融点の降下は孤立したナノ粒子の性質で、緻密な多結晶の粒が室温で融けることはありません。", "reviewed": true, "source": "original"},
  {"id": "nanomaterials-020", "question": "層状の MoS₂ は、厚い結晶ではほとんど発光しないが、1層だけにはがすと強く発光するようになる。その理由として正しいものはどれか。", "choices": ["1層にするとバンドギャップがほぼゼロになり、グラフェンのような金属的な性質になって、伝導電子が光を出すから", "閉じ込めでバンドの形が変わり、間接遷移型(約1.3 eV)から直接遷移型(約1.9 eV)になるから", "1層にすると層の間の欠陥がなくなるので、間接遷移型のまま非発光の再結合が減り、発光の効率が上がるから"], "answer": 1, "explanation": "MoS₂ は、Mo の原子層を S の原子層で挟んだ層がファンデルワールス力で重なった結晶です。厚い結晶では、バンドギャップ約1.3 eV の間接遷移型の半導体で、発光にはフォノンの関与が必要なので、ほとんど光りません。層を減らすと、層の間の相互作用の影響を受ける間接のバンド端のエネルギーが上がり、1層では直接遷移のギャップ(約1.9 eV)のほうが小さくなって、直接遷移型の半導体に変わります。そのため、1層では発光の効率が桁違いに上がります。1層でバンドギャップがゼロになることはなく、グラフェンとは違って半導体のままです。欠陥が減るだけでは、間接遷移型であることによる発光の弱さは変わりません。", "reviewed": true, "source": "original"},
  {"id": "nanomaterials-021", "question": "直径5.0 nmの球形の金のナノ粒子に含まれる原子の数はどれに最も近いか。金の密度を19.3 g/cm³、モル質量を196.97 g/mol、アボガドロ定数を6.02×10²³ mol⁻¹ とし、粒子の中はバルクと同じ密度で詰まっているとする。", "choices": ["約920個", "約3900個", "約31000個"], "answer": 1, "explanation": "体積は (π/6)d³ = (π/6) × (5.0×10⁻⁷ cm)³ ≈ 6.54×10⁻²⁰ cm³、質量は 6.54×10⁻²⁰ × 19.3 ≈ 1.26×10⁻¹⁸ g です。原子の数は 1.26×10⁻¹⁸/196.97 × 6.02×10²³ ≈ 3.9×10³、約3900個です。約31000個は直径の5.0 nmを半径として (4/3)πr³ に入れた値で8倍になります。約920個は半径2.5 nmの3乗だけを体積とし、4π/3 を掛け忘れた値です。数千個の原子からなる粒子では、表面の原子が全体の2〜3割を占め、性質が表面に強く左右されます。原子の数で考えると、ナノ粒子がバルクと分子の中間にあることが実感できます。", "reviewed": true, "source": "original"},
  {"id": "nanomaterials-022", "question": "多孔質の材料の細孔は、IUPACの分類で幅(直径)によって3つに分けられる。正しい組み合わせはどれか。", "choices": ["ミクロ孔は2 nmより小さく、メソ孔は2〜50 nm、マクロ孔は50 nmより大きい", "ミクロ孔は1 µmより小さく、メソ孔は1〜50 µm、マクロ孔は50 µmより大きい", "ミクロ孔は0.2 nmより小さく、メソ孔は0.2〜2 nm、マクロ孔は2 nmより大きい"], "answer": 0, "explanation": "IUPACの分類では、幅2 nm未満をミクロ孔、2〜50 nmをメソ孔、50 nmより大きいものをマクロ孔とします。ゼオライトや活性炭の細孔の多くはミクロ孔で、界面活性剤を鋳型にしてつくるメソポーラスシリカはメソ孔をもちます。窒素の吸着等温線では、ミクロ孔は低い圧力で一気に埋まり、メソ孔では毛管凝縮でヒステリシスが現れるので、BET比表面積とともに細孔の大きさの分布も見積もれます。名前の「ミクロ」はµmの意味ではないので、µmで区切るのは誤りです。0.2 nmは原子1個ほどの大きさしかなく、細孔の区分の境としては小さすぎます。", "reviewed": true, "source": "original"},
  {"id": "nanomaterials-023", "question": "化学気相成長(CVD)で金属の箔の上にグラフェンをつくるとき、銅の箔では単層のグラフェンができやすく、ニッケルでは層の数がそろいにくい。この違いの理由として正しいものはどれか。", "choices": ["銅は炭素を多く溶かして冷却でゆっくり析出させるが、ニッケルは表面の反応が止まらず層が次々に積み重なるから", "銅の格子定数がグラフェンと完全に一致してエピタキシャルに成長するが、ニッケルは格子が大きくずれているから", "銅には炭素がほとんど溶けず表面だけで反応が進んで覆うと止まるが、ニッケルは炭素を溶かして冷却で析出するから"], "answer": 2, "explanation": "銅は高温でも炭素の溶解度がきわめて小さいので、メタンなどの分解でできた炭素は表面だけでグラフェンになり、表面が1層で覆われると触媒として働く銅が隠れて成長がほぼ止まります。この自己停止の性質で、広い面積の単層グラフェンが得られます。ニッケルは高温で炭素をかなり溶かすので、冷却のときに溶けていた炭素が表面に析出し、その量が冷却の速さや場所で変わるため、層の数がそろいにくくなります。銅とニッケルの役割を逆にした説明は誤りです。格子のずれは、むしろニッケルの(111)面のほうがグラフェンとよく合うので、層数の違いの理由にはなりません。", "reviewed": true, "source": "original"},
  {"id": "nanomaterials-024", "question": "金の微粒子を触媒にして、シランなどの原料のガスからシリコンのナノワイヤを成長させるVLS(気相-液相-固相)法の仕組みとして正しいものはどれか。", "choices": ["金とシリコンの共晶の液滴がガスからSiを取り込んで過飽和になり、液滴の下の界面にSiが析出してワイヤが伸びる", "金の粒子の表面をシリコンが固体のまま拡散して覆い、その殻が年輪のように厚くなっていくことで、粒子が球のまま大きくなる", "ガスのシリコンが基板に直接固まって伸び、金の粒子はワイヤの根元に残るだけでワイヤの太さには関係しない"], "answer": 0, "explanation": "金とシリコンは共晶をつくり、共晶温度が約363℃とどちらの融点よりずっと低いので、成長の温度で金の微粒子はSiを含む液滴になります。液滴は表面でガスを分解してSiを取り込み、過飽和になったSiが液滴と固体の界面に析出するので、液滴を先端にのせたままワイヤが一方向に伸びます。ワイヤの直径は液滴の大きさでほぼ決まるので、金の粒子の大きさで太さを制御できます。シリコンが固体のまま粒子を覆うとする説明では、ワイヤの形になりません。金の粒子が根元に残って太さに関係しないとする説明も誤りで、成長の後には先端に金の粒が残ります。", "reviewed": true, "source": "original"},
  {"id": "nanomaterials-025", "question": "グラフェンの理論上の比表面積を、構造から見積もる。グラフェンの六角形の格子の単位胞は1辺 a = 0.246 nm のひし形で面積は (√3/2)a²、その中に炭素原子が2個ある。炭素のモル質量を12.01 g/mol、アボガドロ定数を6.02×10²³ mol⁻¹ とし、両面を表面として数えると、比表面積はどれに最も近いか。", "choices": ["約1310 m²/g", "約2630 m²/g", "約5260 m²/g"], "answer": 1, "explanation": "単位胞の面積は (√3/2) × (0.246 nm)² ≈ 0.0524 nm² で、原子1個あたり 0.0262 nm² です。1 gの炭素の原子数は 6.02×10²³/12.01 ≈ 5.01×10²² 個なので、片面の面積は 5.01×10²² × 0.0262×10⁻¹⁸ m² ≈ 1310 m²/g、両面で約2630 m²/g になります。約1310 m²/g は片面だけを数えた値、約5260 m²/g は単位胞の原子を1個として両面を数えた値です。実際のグラフェン系の粉末は、層が重なったり凝集したりするので、BET法で測ると理論値よりずっと小さい比表面積になるのがふつうです。", "reviewed": true, "source": "original"}
]

File: data/questions/phase-diagram.json
[
  {"id": "phase-diagram-001", "question": "圧力一定のもとで、二元系の共晶点(液相と2つの固相が共存する点)における自由度はどれか。", "choices": ["0", "1", "2"], "answer": 0, "explanation": "ギブスの相律は F = C − P + 2 ですが、圧力を一定とする凝縮系では F = C − P + 1 を使います。二元系(C = 2)の共晶点では液相L、α、βの3相が共存する(P = 3)ので、F = 2 − 3 + 1 = 0 となり、温度も各相の組成も1つに決まる不変点です。そのため共晶組成の合金は一定の温度で凝固し、冷却曲線に温度の停滞が現れます。1は圧力も変数に含めた F = C − P + 2 を圧力一定の状態図に当てはめた誤りです。2は単相の領域(P = 1)の自由度で、温度と組成を独立に変えられる状態です。", "reviewed": true, "source": "original"},
  {"id": "phase-diagram-002", "question": "液相でも固相でも全組成で溶け合う、全率固溶型の状態図をつくる二元系の代表例はどれか。", "choices": ["Pb-Sn系", "Cu-Ni系", "Fe-C系"], "answer": 1, "explanation": "CuとNiはどちらもFCC構造で、原子半径の差が約2%と小さく、電気陰性度や価数も近いため、ヒューム・ロザリーの規則を満たして全組成で置換型の固溶体をつくります。状態図は液相線と固相線の2本の曲線で囲まれたレンズ形の2相領域をもつ全率固溶型です。Pb-Sn系は固相での溶解度が限られ、183℃に共晶点をもつ共晶型の代表例です。Fe-C系は炭素が格子間に入る侵入型の固溶で溶解度が小さく、共晶・共析・包晶の各反応を含む複雑な状態図になります。", "reviewed": true, "source": "original"},
  {"id": "phase-diagram-003", "question": "Cu-Ni系で、35 wt%Niの合金をある温度に保ったところ、液相(31.5 wt%Ni)と固相α(42.5 wt%Ni)の2相が共存した。液相の質量分率はどれに最も近いか。", "choices": ["約0.32", "約0.68", "約0.82"], "answer": 1, "explanation": "てこの規則では、ある相の分率を、合金の組成から反対側の相の組成までの距離をタイライン全体の長さで割って求めます。液相の分率は W_L = (Cα − C₀)/(Cα − C_L) = (42.5 − 35)/(42.5 − 31.5) = 7.5/11.0 ≈ 0.68 です。約0.32は同じ側の距離 (35 − 31.5)/11.0 をとった誤りで、これはαの分率にあたります。約0.82は合金の組成と固相の組成の比 35/42.5 をとった誤りで、てこの規則ではありません。2相の分率の和は必ず1になるので、片方を求めたら確かめに使えます。", "reviewed": true, "source": "original"},
  {"id": "phase-diagram-004", "question": "Pb-Sn系の共晶温度を183℃、共晶組成を61.9 wt%Sn、その温度でのα相の組成を18.3 wt%Sn、β相の組成を97.8 wt%Snとする。30 wt%Snの合金を共晶温度のすぐ下まで平衡冷却したとき、組織に占める共晶組織の質量分率はどれに最も近いか。", "choices": ["約0.27", "約0.73", "約0.15"], "answer": 0, "explanation": "共晶組織は、共晶温度のすぐ上で残っていた液相(61.9 wt%Sn)がそのまま共晶反応で変化したものです。そこで共晶温度のすぐ上の α + L 領域でてこの規則を使い、W_共晶 = W_L = (30 − 18.3)/(61.9 − 18.3) = 11.7/43.6 ≈ 0.27 となります。約0.73は残りの初晶αの分率で、反対側の距離をとった誤りです。約0.15は共晶温度のすぐ下でのβ相全体の分率 (30 − 18.3)/(97.8 − 18.3) です。β相はすべて共晶組織の中にありますが、共晶組織にはαも含まれるので一致しません。組織(初晶・共晶)と相(α・β)を区別することがこの種の問題の要点です。", "reviewed": true, "source": "original"},
  {"id": "phase-diagram-005", "question": "包晶反応を表す式として正しいものはどれか。冷却するときの向きで表すとする。", "choices": ["L → α + β", "γ → α + β", "L + α → β"], "answer": 2, "explanation": "包晶反応は、冷却するときに液相Lと先に晶出した固相αが反応して、別の固相βができる反応 L + α → β です。新しいβ相がα粒を包むようにできることからこの名があります。Fe-C系では約1495℃で δ + L → γ が起こり、Cu-Zn系やCu-Sn系にも多く見られます。L → α + β は液相から2つの固相が同時にできる共晶反応、γ → α + β は固相から2つの固相ができる共析反応(Fe-C系の γ → α + Fe₃C など)です。包晶反応では生成したβがαを覆って拡散を妨げるので、実際の凝固では反応が終わりきらず、αが残りやすくなります。", "reviewed": true, "source": "original"},
  {"id": "phase-diagram-006", "question": "Fe-Fe₃C系状態図の共析点についての説明として正しいものはどれか。", "choices": ["約0.76 wt%C、727℃で γ → α + Fe₃C が起こり、パーライトができる", "約4.3 wt%C、1147℃で L → γ + Fe₃C が起こり、層状のパーライトができる", "約0.022 wt%C、912℃で γ → α が起こり、ベイナイトができる"], "answer": 0, "explanation": "Fe-Fe₃C系の共析点は約0.76 wt%C、727℃で、オーステナイト(γ)がフェライト(α)とセメンタイト(Fe₃C)の層状の組織であるパーライトに変わります。約4.3 wt%C、1147℃の反応は液相が関わる共晶反応で、できる組織はレーデブライトであり、パーライトではありません。0.022 wt%Cは727℃でのαの最大固溶限、912℃は純鉄の γ → α 変態の温度です。ベイナイトは平衡状態図には現れず、過冷却したオーステナイトから中間の温度域で生じる非平衡の組織です。共析組成より炭素の少ない鋼を亜共析鋼、多い鋼を過共析鋼とよびます。", "reviewed": true, "source": "original"},
  {"id": "phase-diagram-007", "question": "0.40 wt%Cの亜共析鋼を727℃のすぐ下まで平衡冷却した。初析フェライトの質量分率はどれに最も近いか。共析組成を0.76 wt%C、727℃でのフェライトの炭素濃度を0.022 wt%C、セメンタイトを6.70 wt%Cとする。", "choices": ["約0.51", "約0.94", "約0.49"], "answer": 2, "explanation": "初析フェライトは、727℃のすぐ上の α + γ 領域ですでにできているフェライトで、残りのγがすべてパーライトになります。てこの規則より W_初析α = (0.76 − 0.40)/(0.76 − 0.022) = 0.36/0.738 ≈ 0.49 です。約0.51は残りのパーライトの分率で、反対側の距離をとった誤りです。約0.94は α + Fe₃C の2相としてのフェライト全体の分率 (6.70 − 0.40)/(6.70 − 0.022) で、パーライトの中のフェライトまで含んでいます。初析フェライトとパーライトの面積の比は、顕微鏡組織から亜共析鋼の炭素量を見積もる手がかりになります。", "reviewed": true, "source": "original"},
  {"id": "phase-diagram-008", "question": "1.2 wt%Cの過共析鋼をオーステナイト域から徐冷したとき、室温で得られる組織はどれか。", "choices": ["初析フェライトとパーライト", "初析セメンタイトとパーライト", "パーライトのみ"], "answer": 1, "explanation": "共析組成の0.76 wt%Cより炭素の多い過共析鋼では、冷却中に Acm 線を横切ると、まずオーステナイトの粒界に初析セメンタイトが網目状に析出します。727℃に達すると、残りのオーステナイト(約0.76 wt%C)が共析反応でパーライトになるので、室温の組織は初析セメンタイトとパーライトになります。初析フェライトとパーライトは亜共析鋼の組織で、パーライトのみになるのは共析鋼です。粒界の網目状のセメンタイトはもろさの原因になるため、工具鋼などでは球状化焼なましでセメンタイトを粒状にします。", "reviewed": true, "source": "original"},
  {"id": "phase-diagram-009", "question": "炭素の最大固溶限が、α鉄(約0.022 wt%)よりγ鉄(約2.14 wt%)のほうがはるかに大きい主な理由はどれか。", "choices": ["γ鉄はBCCのα鉄より充填率が低く、すき間の総体積が大きいから", "γ鉄では、炭素が侵入型ではなく、鉄原子を置換して固溶するから", "FCCのγ鉄の八面体位置のすき間が、BCCのどのすき間よりも大きいから"], "answer": 2, "explanation": "炭素は鉄の格子間位置に入る侵入型の元素です。FCCのγ鉄の八面体位置に入る球の半径は鉄原子の半径の約0.41倍あるのに対し、BCCのα鉄では最も大きい四面体位置でも約0.29倍、八面体位置は約0.15倍しかありません。そのためγ鉄のほうが炭素を小さなゆがみで収容できます。充填率はFCCのほうが約0.74と高く、すき間の総体積はむしろ充填率の低いBCC(充填率 約0.68)のほうが大きいので、充填率を理由とするのは逆です。BCCではすき間が多数の小さな穴に分かれていることが効いています。炭素は置換型ではなく侵入型で固溶します。", "reviewed": true, "source": "original"},
  {"id": "phase-diagram-010", "question": "Cu-Ni系の合金を、液相と固相が共存する温度域で平衡を保ちながら冷却するとき、液相と固相の組成はどう変化するか。", "choices": ["どちらもNiの多い側へ移る", "どちらもNiの少ない側(Cu側)へ移る", "固相はNiの多い側へ、液相はCu側へ移る"], "answer": 1, "explanation": "2相領域では、各相の組成はその温度でのタイラインの両端、つまり液相は液相線上、固相は固相線上の組成になります。Cu-Ni系では融点の高いNi(約1455℃)の側ほど液相線と固相線が高いので、温度を下げるとタイラインの両端はどちらも融点の低いCu(約1085℃)の側へ移ります。そのため冷却とともに固相も液相もNiが減り、固相の量は増えていきます。固相がNi側へ移るという考えは、最初に晶出する固相がNiに富むことからくる思い違いです。合金全体の組成は変わらないので、てこの規則で固相の分率が増えることとも合っています。", "reviewed": true, "source": "original"},
  {"id": "phase-diagram-011", "question": "Cu-Ni合金を、実際の鋳造のように速く冷却して凝固させたとき、デンドライト(樹枝状晶)の中心部の組成として正しいものはどれか。", "choices": ["合金の平均組成よりNiに富む", "合金の平均組成よりCuに富み、外側ほどNiに富む", "固相内の拡散が十分に速いので、常に平均組成に等しい"], "answer": 0, "explanation": "凝固の初期に晶出する固相は、高温側のタイラインの端の組成なのでNiに富んでいます。冷却が速いと固相の中の拡散が追いつかず、あとから凝固する外側ほどCuに富む層が重なって、デンドライトの中心から外側へ組成が変わる偏析(有芯組織、コアリング)が残ります。そのため中心部は平均組成よりNiに富みます。固相内の拡散は液相よりはるかに遅いので、平衡の組成になるとは限りません。最後に凝固した部分は融点が低いため、再加熱したときに局部的に溶けるおそれがあり、均質化焼なましで偏析を減らします。", "reviewed": true, "source": "original"},
  {"id": "phase-diagram-012", "question": "Al-Si系は577℃、12.6 wt%Siに共晶点をもち、その温度でのα(Al)相のSi固溶限は1.65 wt%、Si相はほぼ純粋なSi(100 wt%)とする。18 wt%Siの過共晶合金を共晶温度のすぐ上まで平衡冷却したとき、初晶Siの質量分率はどれに最も近いか。", "choices": ["約5.4%", "約16.6%", "約6.2%"], "answer": 2, "explanation": "共晶温度のすぐ上では、初晶Siと共晶組成(12.6 wt%Si)の液相が共存しています。てこの規則より W_初晶Si = (18 − 12.6)/(100 − 12.6) = 5.4/87.4 ≈ 0.062、つまり約6.2%です。約5.4%は組成の差 18 − 12.6 をそのまま百分率とした誤りで、タイラインの長さで割っていません。約16.6%は共晶温度のすぐ下でのSi相全体の分率 (18 − 1.65)/(100 − 1.65) で、共晶組織の中のSiまで含んでいます。過共晶Al-Si合金では、硬い初晶Siが耐摩耗性を与えるためピストンなどに使われ、初晶Siを細かくする処理が行われます。", "reviewed": true, "source": "original"},
  {"id": "phase-diagram-013", "question": "圧力一定のもとで、二元系の合金を液体から冷却して温度と時間の関係(冷却曲線)を測る。凝固の間、温度が一定に保たれる(曲線が水平になる)のはどれか。", "choices": ["全率固溶型の合金が、液相線から固相線まで凝固する間", "共晶組成の合金が凝固する間", "亜共晶組成の合金で、初晶が晶出している間"], "answer": 1, "explanation": "圧力一定の二元系では相律は F = C − P + 1 です。共晶組成の合金では、液相と2つの固相の3相が共存したまま凝固が進むので F = 2 − 3 + 1 = 0 となり、凝固が終わるまで温度が一定に保たれます(純金属の凝固も同じです)。全率固溶型の合金や、亜共晶合金の初晶の晶出では、液相と固相の2相が共存するので F = 1 となり、温度が下がりながら各相の組成が変わって凝固が進みます。このときの冷却曲線は水平にはならず、凝固の潜熱で傾きがゆるやかになります。亜共晶合金では、このゆるやかな区間のあとに共晶温度での水平な区間が続くので、冷却曲線から液相線と共晶温度を読み取れます。", "reviewed": true, "source": "original"},
  {"id": "phase-diagram-014", "question": "二元系の状態図で、Mg₂Siのように決まった組成比をもつ金属間化合物がどう表されるかの説明として正しいものはどれか。", "choices": ["固溶の幅がほとんどない化合物は、その組成の位置の縦の線で表され、その両側は2相の領域になる", "化合物は単一の相ではなく、2つの成分の金属が細かく混ざった組織なので、状態図には現れない", "化合物は必ず2つの成分の金属より低い温度で融けるので、共晶点と同じように1つの点で表される"], "answer": 0, "explanation": "金属間化合物は、成分の金属とは異なる結晶構造をもつ1つの相です。組成の幅がほとんどないものは、状態図ではその組成(Mg₂SiならMgとSiの原子数の比が2:1)の位置に縦の線として描かれ、その両側には、化合物と隣の相が共存する2相の領域が広がります。Mg₂SiのようにMgより高い温度で、組成を変えずに融けるもの(調和融解)では、状態図をその組成で2つに分け、Mg-Mg₂Si系とMg₂Si-Si系の2つの共晶型の状態図として読むことができます。組成にある程度の幅をもつ中間相もあり、それは幅のある1相の領域になります。化合物が細かい組織だとする選択肢や、必ず低い温度で融けるとする選択肢は誤りです。", "reviewed": true, "source": "original"},
  {"id": "phase-diagram-015", "question": "1.2 wt%Cの過共析鋼を727℃のすぐ下まで平衡冷却した。初析セメンタイトとパーライト中のセメンタイトを合わせた、セメンタイトの全体の質量分率はどれに最も近いか。727℃でのフェライトの炭素濃度を0.022 wt%C、セメンタイトを6.70 wt%C、共析組成を0.76 wt%Cとする。", "choices": ["約7.4%", "約82%", "約18%"], "answer": 2, "explanation": "727℃のすぐ下では、相としてはフェライトとセメンタイトの2相だけなので、てこの規則を両者の組成の間で使います。W_Fe₃C = (1.2 − 0.022)/(6.70 − 0.022) = 1.178/6.678 ≈ 0.176、約18%です。約7.4%は初析セメンタイトだけの分率で、727℃のすぐ上のオーステナイトとセメンタイトの間で (1.2 − 0.76)/(6.70 − 0.76) ≈ 0.074 と求めたものです。セメンタイトはパーライトの中にもあるので、全体の分率はこれより大きくなります。約82%はフェライトの分率 1 − 0.176 にあたります。相の分率を聞かれているのか、初析相やパーライトのような組織の分率を聞かれているのかで、タイラインの端に使う組成が変わります。", "reviewed": true, "source": "original"},
  {"id": "phase-diagram-016", "question": "圧力一定の二元系で、冷却するときに、ある組成の液相L₁が、固相αと、組成の異なる別の液相L₂に分かれる不変反応 L₁ → α + L₂ がある。この反応の名前と特徴の組み合わせとして正しいものはどれか。", "choices": ["包晶反応で、先に晶出した固相を液相が包むように新しい固相ができる", "偏晶反応で、液相どうしが溶け合わない組成の範囲(二液相域)をもつ系に現れる", "共晶反応で、2つの固相が層状や棒状に並んだ細かい組織ができる"], "answer": 1, "explanation": "L₁ → α + L₂ は偏晶反応です。液体の状態でも2つの成分が全組成では溶け合わず、2つの液相に分かれる範囲(二液相域)をもつ系で、その下端に現れます。Cu-Pb系が代表例で、凝固すると銅の中に鉛が分散した組織ができ、軸受の合金に利用されます。3相が共存するので、共晶や包晶と同じく、圧力一定では自由度0の不変反応です。包晶反応は L + α → β で、液相と固相が反応して別の固相ができます。共晶反応は L → α + β で、できる相がどちらも固相です。", "reviewed": true, "source": "original"},
  {"id": "phase-diagram-017", "question": "圧力一定の二元系で、合金が α + L の2相領域にあるときの自由度と、その意味の組み合わせとして正しいものはどれか。", "choices": ["自由度は1で、温度を決めると、αと液相のそれぞれの組成が1つに決まる", "自由度は2で、温度を決めても、各相の組成は合金全体の組成によって変わる", "自由度は0で、αと液相が共存できるのは、ある1つの温度だけに限られる"], "answer": 0, "explanation": "圧力一定の二元系の相律は F = C − P + 1 で、2相領域では F = 2 − 2 + 1 = 1 です。自由に選べる変数は1つなので、温度を決めると、αの組成は固相線上、液相の組成は液相線上の値に決まります。タイラインの両端が各相の組成を与えるのはこのためで、同じ温度で合金全体の組成を変えても、変わるのは各相の量(てこの規則で求める分率)だけです。自由度0で1つの温度に限られるのは、3相が共存する共晶点などの不変点です。自由度2になるのは1相の領域です。", "reviewed": true, "source": "original"},
  {"id": "phase-diagram-018", "question": "Fe-C系の共析組成0.76 wt%Cを原子%に換算するとどれに最も近いか。Cの原子量を12.01、Feの原子量を55.85とする。", "choices": ["約0.16 at%", "約0.76 at%", "約3.4 at%"], "answer": 2, "explanation": "合金100 gで考えると、Cは 0.76/12.01 ≈ 0.0633 mol、Feは 99.24/55.85 ≈ 1.777 mol なので、Cの原子分率は 0.0633/(0.0633 + 1.777) ≈ 0.0344、約3.4 at%です。Cは鉄よりずっと軽いので、同じ質量でも原子の数が多く、原子%は質量%の4倍以上になります。約0.16 at%は原子量の比を逆に掛けた誤り(0.76 × 12.01/55.85)、約0.76 at%は換算を忘れた値です。状態図は質量%でも原子%でも描かれるので、どちらの目盛りかを確かめてから読みましょう。", "reviewed": true, "source": "original"},
  {"id": "phase-diagram-019", "question": "Fe-C系には、Fe-Fe₃C系とFe-黒鉛系の2つの状態図がある。この2つの関係についての説明として正しいものはどれか。", "choices": ["Fe₃Cのほうが安定な相で、黒鉛はSiを加えたときだけ現れる準安定な相である", "Fe₃Cは準安定な相で、真の安定平衡はFe-黒鉛系だが、鋼では黒鉛ができにくい", "2つは同じ状態図を、炭素の量を質量%と原子%で表しただけの違いである"], "answer": 1, "explanation": "熱力学的に安定なのは黒鉛で、Fe₃Cは準安定な相です。ただし黒鉛の核ができて成長するには炭素が長い距離を拡散する必要があるので、普通の鋼の冷却ではFe₃Cが先にでき、実用上はFe-Fe₃C系の状態図で考えます。Siは黒鉛の生成を促すので、Siを多く含む鋳鉄ではFe-黒鉛系に従って黒鉛が晶出します。高炭素鋼を高温に長時間保つと、セメンタイトが分解して黒鉛ができること(黒鉛化)もあり、Fe₃Cが準安定であることの表れです。2つの状態図は共晶や共析の温度・組成も少し異なり、単位の違いではありません。", "reviewed": true, "source": "original"},
  {"id": "phase-diagram-020", "question": "Al-Cu系では、AlへのCuの固溶限が548℃で最大の約5.65 wt%となり、温度が下がると小さくなって、室温付近ではごくわずかになる。溶体化処理・急冷・時効で析出硬化させる合金のCu量の条件として正しいものはどれか。", "choices": ["共晶組成(約33 wt%Cu)に近いほど、時効で析出物が多くなって大きく硬化する", "最大固溶限より多いほど、溶体化処理ですべてのCuが固溶して大きく硬化する", "最大固溶限より少なく、時効する温度での固溶限より多い範囲にある"], "answer": 2, "explanation": "析出硬化には、高温で1相の固溶体にでき(溶体化)、低温では固溶限を超えて過飽和になる組成が必要です。Al-Cuでは、Cu量が最大固溶限の約5.65 wt%より少なければ溶体化処理で全部を固溶させられ、時効する温度での固溶限より多ければ、過飽和のCuが微細に析出します。実用の2000系合金のCu量が数%なのはこのためです。最大固溶限を超えたCuは溶体化処理でも溶けきらず、粗いAl₂Cuとして残って靭性を下げます。共晶組成の合金は大部分が共晶組織で、溶体化処理で固溶体にすることもできません。", "reviewed": true, "source": "original"}
]

File: data/questions/thin-films.json
[
  {"id": "thin-films-001", "question": "金属結晶の表面エネルギーについての説明として正しいものはどれか。", "choices": ["表面の原子は結合の一部を失うので表面エネルギーは正で、一般に原子が密に詰まった低指数面ほど小さい", "表面の原子は隣の原子が少ないぶん自由に動けて内部の原子より安定なので、表面エネルギーは負の値をとる", "金属結合には方向性がないので、切れる結合の数も面によらず、表面エネルギーは結晶面の向きによらず一定である"], "answer": 0, "explanation": "結晶を切って表面をつくると、表面の原子は隣の原子との結合の一部を失います。そのぶんエネルギーが高くなるので、単位面積あたりの余分なエネルギーである表面エネルギーは正の値です。金属結合に方向性がないとしても、切れる結合の数は面によって異なり、FCCの{111}面のように原子が密に詰まった面では面に垂直な方向の結合が少ないので、表面エネルギーが小さくなります。そのため結晶の平衡形状や成長した粒子には、低指数の最密面が現れやすくなります。結合が強く融点の高い金属ほど表面エネルギーは大きく、タングステンは約3 J/m²、アルミニウムは約1 J/m² 程度です。", "reviewed": true, "source": "original"},
  {"id": "thin-films-002", "question": "均一核生成で、半径rの球状の核ができるときの自由エネルギー変化を ΔG = (4/3)πr³ΔGv + 4πr²γ とする。界面エネルギー γ = 0.10 J/m²、単位体積あたりの自由エネルギー変化 ΔGv = −2.0×10⁸ J/m³ のとき、臨界核半径 r* はどれに最も近いか。", "choices": ["約0.5 nm", "約2.0 nm", "約1.0 nm"], "answer": 2, "explanation": "ΔGをrで微分して0とおくと r* = −2γ/ΔGv が得られ、r* = 2 × 0.10/(2.0×10⁸) = 1.0×10⁻⁹ m = 1.0 nm です。約0.5 nm は係数の2を落とした −γ/ΔGv の値、約2.0 nm は臨界核の直径(2r*)を半径と取り違えた値です。r* より小さい胚は縮むほうがエネルギーが下がるので消えやすく、r* を超えた核だけが成長を続けます。過冷却が大きいほど |ΔGv| が大きくなるので r* は小さくなり、核生成の障壁 ΔG* = 16πγ³/(3ΔGv²) も急に下がって、核生成が起こりやすくなります。", "reviewed": true, "source": "original"},
  {"id": "thin-films-003", "question": "不均一核生成で、核と基板の接触角をθとすると、臨界核の生成に必要なエネルギーは均一核生成の f(θ) = (2 + cosθ)(1 − cosθ)²/4 倍になる。θ = 60° のとき f(θ) はどれに最も近いか。", "choices": ["約0.16", "約0.63", "1.0(均一核生成と同じ)"], "answer": 0, "explanation": "cos60° = 0.5 なので、f = (2 + 0.5)(1 − 0.5)²/4 = 2.5 × 0.25/4 ≈ 0.16 です。つまり核生成の障壁は均一核生成の約16%に下がり、基板や容器の壁、介在物の上では核がはるかにできやすくなります。約0.63は最後に4で割るのを忘れた値です。なお θ = 90°(半球の核)では f = 0.50 で、障壁は均一核生成のちょうど半分になります。θが0に近い(よくぬれる)ほどfは0に近づき、θ = 180°(まったくぬれない)では f = 1 で、均一核生成と同じになります。鋳造で結晶粒を細かくするための接種は、この不均一核生成を利用しています。", "reviewed": true, "source": "original"},
  {"id": "thin-films-004", "question": "同じ過冷却度で比べたとき、不均一核生成の臨界核の曲率半径は、均一核生成の臨界核半径と比べてどうなるか。", "choices": ["小さくなる", "大きくなる", "変わらない"], "answer": 2, "explanation": "不均一核生成の核は、基板の上に接触角θでのった球冠(球の一部)の形をしています。臨界状態での曲率半径は、界面エネルギーと単位体積あたりの自由エネルギー変化だけで決まり、r* = −2γ/ΔGv で均一核生成と同じです。違うのは、同じ曲率半径でも球冠の体積が球より小さいので、核に必要な原子の数とエネルギーの障壁が f(θ) 倍に小さくなる点です。障壁が下がることを、半径が小さくなることと混同しやすいので注意しましょう。基板があるからといって臨界半径が大きくなるわけでもありません。", "reviewed": true, "source": "original"},
  {"id": "thin-films-005", "question": "薄膜の成長様式のうち、ストランスキー・クラスタノフ(SK)成長の説明として正しいものはどれか。", "choices": ["膜と基板の結合が弱く、最初から3次元の島が基板の上に点在して成長する", "数原子層の層状成長のあと、ひずみの蓄積などによって3次元の島が成長する", "格子不整合があっても、最後まで1原子層ずつ層状に成長する"], "answer": 1, "explanation": "SK成長では、はじめに濡れ層とよばれる数原子層が層状に成長し、その後、格子不整合によるひずみのエネルギーが蓄積すると、それを緩和するために3次元の島が成長します。GaAs上のInAs(格子不整合は約7%)による量子ドットの自己形成が代表例です。最初から3次元の島で成長するのはボルマー・ウェーバー(VW)成長で、膜の原子どうしの結合が膜と基板の結合より強い場合に起こり、酸化物の上の金属膜によく見られます。最後まで層状に成長するのはフランク・ファン・デル・メルベ(FM)成長で、格子整合したエピタキシャル成長で理想的に起こります。", "reviewed": true, "source": "original"},
  {"id": "thin-films-006", "question": "基板の表面エネルギーをγs、膜の表面エネルギーをγf、膜と基板の界面エネルギーをγiとする。島状(ボルマー・ウェーバー)成長が起こりやすい条件はどれか。", "choices": ["γs > γf + γi のとき", "γs < γf + γi のとき", "表面エネルギーの大小によらず、成膜速度が遅いとき"], "answer": 1, "explanation": "膜が基板をぬらして広がるかどうかは、表面エネルギーの釣り合いで決まります。基板の表面を膜で覆うと、基板の表面(γs)が膜の表面(γf)と界面(γi)に置き換わるので、γs < γf + γi なら覆わないほうがエネルギーが低く、膜は丸まって3次元の島になります。これがボルマー・ウェーバー成長です。逆に γs > γf + γi なら膜で覆うほうがエネルギーが下がるので、層状に成長します。表面エネルギーの小さい酸化物やガラスの基板の上に、表面エネルギーの大きい金属を成膜すると島状になりやすいのはこのためです。成膜速度や温度は島の密度や大きさに影響しますが、成長様式の基本はエネルギーの大小関係で決まります。", "reviewed": true, "source": "original"},
  {"id": "thin-films-007", "question": "シリコン基板(線膨張係数2.6×10⁻⁶ K⁻¹)上のアルミニウム膜(ヤング率70 GPa、ポアソン比0.35、線膨張係数23×10⁻⁶ K⁻¹)を、応力のない125℃から25℃まで冷却した。基板は十分に厚いとして、膜に生じる熱応力 σ = EΔαΔT/(1 − ν) の向きと大きさはどれか。", "choices": ["圧縮、約220 MPa", "引張、約143 MPa", "引張、約220 MPa"], "answer": 2, "explanation": "Δα = 23×10⁻⁶ − 2.6×10⁻⁶ = 20.4×10⁻⁶ K⁻¹、ΔT = 100 K なので、σ = 70×10⁹ × 20.4×10⁻⁶ × 100/(1 − 0.35) ≈ 2.2×10⁸ Pa、約220 MPa です。冷却するとアルミニウムはシリコンより大きく縮もうとしますが、基板に拘束されて縮めないので、膜は引っ張られて引張応力になります。圧縮とするのは向きの取り違えです。約143 MPa は (1 − ν) で割り忘れた値です。膜は面内の2方向に同時に拘束される二軸の応力状態なので、二軸弾性率 E/(1 − ν) を使う必要があります。このような熱応力は、配線のストレスマイグレーションやボイドの原因になります。", "reviewed": true, "source": "original"},
  {"id": "thin-films-008", "question": "シリコン基板の上に高温で熱酸化膜(SiO₂、線膨張係数約0.5×10⁻⁶ K⁻¹)をつくり、室温まで冷却した。シリコンの線膨張係数を約2.6×10⁻⁶ K⁻¹とすると、熱膨張の差によって酸化膜に生じる応力はどれか。", "choices": ["引張応力", "圧縮応力", "応力は生じない"], "answer": 1, "explanation": "冷却すると、シリコンはSiO₂より大きく縮みます。SiO₂の膜は、自分が縮もうとする量より多く縮まされるので、面内で押し縮められて圧縮応力になります。熱応力の向きは、膜の線膨張係数が基板より大きければ冷却後に引張、小さければ圧縮と判断できます。シリコン上のアルミニウム膜とは膨張係数の大小が逆なので、応力の向きも逆になります。膨張係数に差がある限り、成膜温度から温度が変われば応力は生じるので、応力は生じないという選択肢は誤りです。熱酸化膜の圧縮応力は数百MPa程度になり、ウエハの反りの測定から求められます。", "reviewed": true, "source": "original"},
  {"id": "thin-films-009", "question": "球状の粒子の直径を1 µmから10 nmに小さくすると、単位体積あたりの表面積(比表面積)は何倍になるか。", "choices": ["10倍", "100倍", "10000倍"], "answer": 1, "explanation": "球の表面積は 4πr²、体積は (4/3)πr³ なので、単位体積あたりの表面積は 3/r となり、半径(直径)に反比例します。直径が1 µm = 1000 nm から10 nmへと1/100になると、比表面積は100倍になります。10倍は比の平方根をとってしまった誤り、10000倍は1個の粒子の表面積どうしの比(直径の2乗の比)と取り違えた誤りです。直径10 nm程度の粒子では全原子の1割前後が表面にあり、表面の原子の性質が粒子全体の性質に大きく影響します。触媒にナノ粒子が使われるのは、比表面積が大きいからです。", "reviewed": true, "source": "original"},
  {"id": "thin-films-010", "question": "CdSeなどの半導体ナノ結晶(量子ドット)の粒径を小さくすると、発光の色はどう変わるか。", "choices": ["バンドギャップが小さくなり、発光が長波長側(赤の側)へずれる", "粒径によらず、バルクの結晶と同じ色で発光する", "バンドギャップが大きくなり、短波長側(青の側)へずれる"], "answer": 2, "explanation": "粒径が、電子と正孔の広がりの目安である励起子のボーア半径(CdSeで約5〜6 nm)と同じ程度以下になると、キャリアが狭い空間に閉じ込められて、エネルギー準位がとびとびになって間隔が広がります。これが量子サイズ効果で、粒径が小さいほど実効的なバンドギャップが大きくなり、発光は短波長側(青の側)へずれます。そのため同じ材料でも粒径を変えるだけで発光色を調整でき、ディスプレイの色変換などに使われます。小さくするとギャップが小さくなるという選択肢は逆の誤りです。バルクと同じ色になるのは、粒径がボーア半径より十分大きい場合です。", "reviewed": true, "source": "original"},
  {"id": "thin-films-011", "question": "真空蒸着を高真空(例えば10⁻⁴ Pa程度)で行う主な理由として正しいものはどれか。", "choices": ["平均自由行程を蒸発源と基板の距離より十分長くし、蒸発した原子を散乱させずに基板へ届けるため", "圧力を下げると蒸発源の融点が上がり、加熱中の突沸が抑えられて蒸発の速度が一定に安定するようになるため", "真空中では対流がなくなって基板が冷えにくくなり、膜の結晶性が上がるため"], "answer": 0, "explanation": "平均自由行程は圧力に反比例し、室温の空気では1 Pa で数mm、10⁻⁴ Pa では数十mにもなります。蒸発源から基板までの距離(数十cm〜1 m程度)より平均自由行程が十分長ければ、蒸発した原子は残留ガスとほとんど衝突せずにまっすぐ基板に届きます。残留ガスの酸素や水が膜に取り込まれる汚染も防げます。圧力を下げても融点はほとんど変わらず、周囲の圧力が低いぶん蒸発はむしろ起こりやすくなります。真空中では対流による熱の出入りがなくなりますが、膜の結晶性を上げることが高真空にする主な目的ではありません。", "reviewed": true, "source": "original"},
  {"id": "thin-films-012", "question": "母相の中に大きさの異なる析出物の粒子が分散している合金を高温で長時間保持したときに起こる、オストワルド成長(オストワルド熟成)の説明として正しいものはどれか。", "choices": ["小さな粒子ほどまわりの溶解度が高いので溶けて消え、その原子が大きな粒子へ拡散して大きな粒子が成長する", "大きな粒子ほどまわりの溶解度が高いので、大きな粒子が溶けて小さな粒子が成長し、大きさがそろっていく", "粒子どうしが直接ぶつかって合体することだけで、平均の粒径が大きくなる"], "answer": 0, "explanation": "曲率半径の小さな粒子は、界面エネルギーのぶんだけ化学ポテンシャルが高く、まわりの母相での平衡溶解度が高くなります(ギブス・トムソン効果)。そのため小さな粒子のまわりでは溶質の濃度が高く、大きな粒子のまわりでは低くなるので、溶質は小さな粒子から大きな粒子へ拡散します。こうして小さな粒子は消え、大きな粒子が成長して、全体の界面の面積(界面エネルギー)が減っていきます。析出強化合金の過時効による軟化や、ナノ粒子の粗大化の主な原因です。溶解度の大小関係が逆の選択肢は誤りで、粒子の衝突・合体はオストワルド成長とは別の機構です。", "reviewed": true, "source": "original"},
  {"id": "thin-films-013", "question": "格子定数がわずかに異なる単結晶の基板の上に、膜をエピタキシャル成長させる。膜厚と界面の状態の関係として正しいものはどれか。", "choices": ["膜厚によらず、成長の最初からミスフィット転位が入り、膜は常に自分本来の格子定数のまま成長する", "膜が厚くなるほど弾性ひずみが小さくなるので、どれだけ厚くしても転位のない整合な界面が保たれる", "薄いうちは膜が弾性ひずみで基板の格子に合わせて成長し、臨界膜厚を超えるとミスフィット転位が入る"], "answer": 2, "explanation": "格子不整合が小さいとき、成長の初期の膜は面内で弾性的に伸び縮みして基板の格子に合わせ、界面の原子がそろった整合な状態で成長します。しかし膜に蓄えられるひずみのエネルギーは膜厚に比例して増えるので、ある膜厚(臨界膜厚)を超えると、界面にミスフィット転位を入れてひずみを緩和するほうがエネルギーが低くなります。臨界膜厚は格子不整合が大きいほど薄くなり、Si基板の上のSiGe膜ではGeが多いほど薄くなります。転位は半導体のデバイスで漏れ電流などの原因になるので、膜厚と組成を臨界膜厚の内側に収める設計が行われます。最初から転位が入るとする選択肢や、厚くしても整合が保たれるとする選択肢は誤りです。", "reviewed": true, "source": "original"},
  {"id": "thin-films-014", "question": "スパッタや蒸着でつくる金属の膜の組織は、基板の温度Tsと膜の物質の融点Tm(どちらも絶対温度)の比で変わる(構造ゾーンモデル)。この説明として正しいものはどれか。", "choices": ["Ts/Tmが低いと原子があまり動けず空隙の多い柱状の組織に、高いと拡散が進んで緻密で粗い結晶粒になる", "Ts/Tmが高いほど飛来した原子がすぐに再蒸発してしまうので、膜は空隙の多い細かな柱状の組織になる", "Ts/Tmが低いほど原子が基板に強く付着して大きな単結晶の粒が育ち、高いと原子が乱れて非晶質の膜になる"], "answer": 0, "explanation": "基板に着いた原子がどれだけ動けるかは、温度を融点で規格化した Ts/Tm でおおよそ決まります。Ts/Tm が約0.3より低いと、原子は着いた場所からほとんど動けず、突き出た部分が影をつくって先に成長するので、すき間の多い細い柱状の組織になります。温度を上げると表面拡散が働いて緻密な柱状の結晶粒になり、Ts/Tm が約0.5を超えると体拡散や再結晶も起こって、粗い等軸に近い結晶粒になります。温度を上げると原子が動けるようになるので、高温で空隙が増えるとする選択肢も、低温で大きな単結晶の粒が育つとする選択肢も向きが逆です。スパッタでは、ガスの圧力やイオンの衝撃も組織を変えます。", "reviewed": true, "source": "original"},
  {"id": "thin-films-015", "question": "厚さ0.525 mmのSiウエハーの上に厚さ1.0 µmの膜をつけたところ、ウエハーは膜の側を凸にして曲率半径50 mで反った。ストーニーの式 σ = Mₛhₛ²/(6h_fR)(Siの2軸弾性率 Mₛ = 180 GPa、hₛは基板の厚さ、h_fは膜の厚さ)で求めた膜の応力はどれか。", "choices": ["引張、約165 MPa", "圧縮、約165 MPa", "圧縮、約990 MPa"], "answer": 1, "explanation": "σ = 180×10⁹ × (0.525×10⁻³)²/(6 × 1.0×10⁻⁶ × 50) = 180×10⁹ × 2.76×10⁻⁷/(3.0×10⁻⁴) ≈ 1.65×10⁸ Pa、約165 MPaです。膜の側が凸になるのは、膜が面内で伸びようとして基板の表面を押し広げているときなので、膜には圧縮応力がかかっています。引張応力の膜では、膜が縮もうとして基板を引き寄せるので、膜の側が凹になります。約990 MPaは分母の6を落とした値です。ストーニーの式は、膜が基板より十分薄いときに、膜のヤング率を知らなくても基板の反りだけから膜の応力を求められるので、成膜の前後でウエハーの曲率を測る方法が広く使われています。", "reviewed": true, "source": "original"},
  {"id": "thin-films-016", "question": "300 K、圧力1.0×10⁻⁴ Pa の窒素の中に置いた清浄な表面に、表面に当たった分子がすべて付着するとき、1層分(1.0×10¹⁹ 個/m²)の分子が付着するまでの時間はどれに最も近いか。単位面積・単位時間に表面に当たる分子の数を Φ = P/√(2πmkT) とし、窒素の分子の質量を m = 28.0 × 1.66×10⁻²⁷ kg、k = 1.38×10⁻²³ J/K とする。", "choices": ["約1.4 s", "約3.5 s", "約2.5 s"], "answer": 1, "explanation": "m = 4.65×10⁻²⁶ kg なので、2πmkT = 2π × 4.65×10⁻²⁶ × 1.38×10⁻²³ × 300 ≈ 1.21×10⁻⁴⁵ で、その平方根は約3.48×10⁻²³ です。Φ = 1.0×10⁻⁴/3.48×10⁻²³ ≈ 2.88×10¹⁸ m⁻²s⁻¹ となり、1層分の時間は 1.0×10¹⁹/2.88×10¹⁸ ≈ 3.5 s です。約1.4 s は根号の中の2πを落とした値、約2.5 s は分子のかわりに N 原子1個の質量を使った値です。この圧力では、清浄な表面も数秒で気体の分子に覆われてしまうので、汚れのない表面を長く保って調べたり成膜したりするには、10⁻⁸ Pa 程度の超高真空(1層まで約10時間)が必要になります。", "reviewed": true, "source": "original"},
  {"id": "thin-films-017", "question": "スパッタ成膜で、ターゲットの裏に磁石を置くマグネトロンスパッタが広く使われる。磁石を置く主な効果として正しいものはどれか。", "choices": ["磁場で二次電子をターゲットの表面の近くに閉じ込めて気体の電離を増やすので、低い圧力でも密なプラズマができ、成膜が速くなる", "磁場でターゲットからたたき出された金属の原子の向きを曲げて基板に集めるので、基板に届く原子が増えて成膜が速くなる", "磁場でターゲットを磁化して表面の原子の結合を弱めるので、少ないイオンの衝突でも原子が飛び出しやすくなり、成膜が速くなる"], "answer": 0, "explanation": "スパッタでは、プラズマ中の Ar⁺ がターゲットに衝突して原子をたたき出します。ターゲットの裏の磁石がつくる磁場は、ターゲットの表面に平行な成分をもち、電場と直交するので、イオンの衝突で出た二次電子はターゲットの近くを回り続け、何度も Ar 原子に衝突して電離させます。そのため、0.1〜1 Pa 程度の低い圧力と低い電圧でも密なプラズマが保たれ、成膜が速くなり、低圧なので飛ぶ原子の散乱も減ります。たたき出された原子はほとんどが電気的に中性なので、磁場で向きは曲がりません。磁化で結合が弱まることもありません。ターゲットは磁場の形に沿った輪の部分だけが深く削られるので、利用の効率が下がる短所があります。", "reviewed": true, "source": "original"},
  {"id": "thin-films-018", "question": "熱 CVD の成膜速度を、基板の温度の逆数に対して対数でプロットすると、低温側と高温側で傾きの違う2つの領域が現れる。それぞれの領域の説明として正しいものはどれか。", "choices": ["温度によらず成膜速度は原料のガスの流量だけで決まり、2つの領域は基板の結晶の向きの違いによって現れる", "低温では気相の拡散が律速で温度依存が小さく、高温では表面の反応が律速になって、速度が温度に指数関数的に依存する", "低温では表面の反応が律速で速度が温度に指数関数的に依存し、高温では気相の拡散が律速で温度依存が小さい"], "answer": 2, "explanation": "CVD の膜は、原料の分子が気相を拡散して基板に届き、表面で反応することでできます。低温では表面の反応が遅く、それが全体の速さを決めるので、成膜速度は活性化エネルギーに従って温度とともに指数関数的に増え、プロットの傾きが大きくなります。この領域では、表面のどこでも原料が十分にあるので、段差の奥まで膜厚がそろいやすく、温度を均一にすれば多数の基板をまとめて処理できます。高温になると反応が速くなり、基板の上の境界層を原料が拡散して届く速さが律速になるので、温度依存は小さくなり、ガスの流れや装置の形に左右されます。律速の順を逆にした説明は誤りで、ガスの流量だけで決まるわけでもありません。", "reviewed": true, "source": "original"},
  {"id": "thin-films-019", "question": "抵抗率2.0 µΩ·cm、厚さ200 nm の金属の膜を、長さ1.0 mm、幅10 µm の配線に加工した。この配線の両端の間の抵抗はどれに最も近いか。", "choices": ["約10 Ω", "約0.10 Ω", "約1.0 kΩ"], "answer": 0, "explanation": "膜のシート抵抗は Rs = ρ/t = 2.0×10⁻⁸ Ω·m/(200×10⁻⁹ m) = 0.10 Ω で、単位は Ω/□(1正方形あたり)と書きます。配線は長さを幅で割った 1.0 mm/10 µm = 100 個の正方形が直列に並んだものとみなせるので、抵抗は 0.10 × 100 = 10 Ω です。約0.10 Ω は、シート抵抗を配線の抵抗と取り違えた値です。約1.0 kΩ は、1 µΩ·cm = 10⁻⁸ Ω·m の換算を誤って10⁻⁶ Ω·m とした値です。正方形の大きさによらず1つの正方形の抵抗が同じになるので、シート抵抗は膜の評価に便利で、4探針法で測ります。膜が薄くなると、表面や粒界での電子の散乱で抵抗率はバルクより大きくなります。", "reviewed": true, "source": "original"},
  {"id": "thin-films-020", "question": "基板の上の膜に大きな残留応力があると、膜が壊れることがある。応力の向きと、起こりやすい壊れ方の組み合わせとして正しいものはどれか。", "choices": ["圧縮の膜は膜を貫くき裂が網目のように入りやすく、引張の膜は界面からはがれて波打つように盛り上がる座屈はく離を起こしやすい", "圧縮の膜は界面からはがれて波打つように盛り上がる座屈はく離を、引張の膜は膜を貫く網目のようなき裂を起こしやすい", "圧縮の膜は基板に押し付けられているので、応力がどれだけ大きくても界面からはがれず、壊れるのは引張の膜だけである"], "answer": 1, "explanation": "引張の応力を受けた膜は縮もうとしているので、膜を貫くき裂が入ると、き裂が開いて応力を逃がせます。き裂は互いにつながって網目の模様になります。圧縮の応力を受けた膜は伸びようとしているので、き裂が開いても応力は逃げませんが、界面の一部がはがれると、そこが板のように座屈して盛り上がり、伸びて応力を逃がします。はがれは座屈しながら界面に沿って広がり、ふくれや電話のコードのように波打つ模様になります。どちらも、膜に蓄えられる弾性エネルギーが σ² と膜厚に比例するので、応力が大きく膜が厚いほど起こりやすくなります。圧縮の膜もはがれは起こすので、はがれないとする説明は誤りです。", "reviewed": true, "source": "original"}
]
