Repository: tatuyaochi-blip/matsci-quiz

# 材料科学教室 Materials Science Room

材料科学を3択問題で学ぶ学習サイト。扱う範囲: 結晶構造・欠陥と拡散・機械的性質から、状態図と熱処理、セラミックス・高分子・電子材料、薄膜とSEM・TEM・XRDなどの材料分析。

姉妹サイト「半導体教室」(semiconroom.com、リポジトリ semicon-quiz)と同じエンジンで作っている。HTML/CSS/JavaScript だけで、`src/` と `data/` から `tools/build.js` で `docs/` を生成する。公開は GitHub Actions(`.github/workflows/pages.yml`)が main への push のたびにビルドして GitHub Pages に出す。`docs/` はコミットしない。

## サイトごとの設定

- `config.json` の `siteName`・`brand`(分野名やトップの見出しなど、UI文言の `{{brand_xxx}}` を埋める)・`icon`(アイコンの色と図柄)
- `noindex: true` の間は全ページに noindex を付ける(確認用の公開)。独自ドメインで一般公開するときに `baseUrl`・`cname` を設定し、`noindex` を外す
- 色は `src/css/style.css` の `--accent` など。保存の名前の頭は `src/js/store.js` の `NS`

File: data/questions/tribology.json
[
  {"id": "tribology-001", "question": "乾燥した金属どうしのすべり摩擦で、経験的に成り立つことが多い摩擦の法則(アモントン・クーロンの法則)の内容として正しいものはどれか。", "choices": ["摩擦力は見かけの接触面積に比例するので、同じ荷重でも接触面積を2倍にすると摩擦力も約2倍になる", "摩擦力は垂直荷重にほぼ比例し、見かけの接触面積にはほとんどよらない", "摩擦力はすべり速度に比例して大きくなり、静止摩擦力は動摩擦力より小さい"], "answer": 1, "explanation": "アモントン・クーロンの法則では、摩擦力Fは垂直荷重Wに比例し(F = μW)、見かけの接触面積やすべり速度にはほとんどよりません。表面には微小な突起があり、実際に触れているのは突起の先端だけです。突起は塑性変形して荷重を支えるので、真実接触面積は荷重を硬さで割った値になり、見かけの面積に関係なく荷重に比例します。摩擦力はこの真実接触面積に比例するので、荷重に比例することになります。見かけの面積に比例するという考えは、真実接触面積と見かけの面積の混同です。速度に比例するのは流体の粘性抵抗の性質で、乾燥摩擦では一般に静止摩擦係数のほうが動摩擦係数より大きくなります。", "reviewed": true, "source": "original"},
  {"id": "tribology-002", "question": "鋼(押し込み硬さ H = 2.0 GPa)の平らなブロックを同じ鋼の板の上に置き、見かけの接触面積10 cm²に垂直荷重1.0 kNをかけた。接触している突起はすべて塑性変形しているとして、真実接触面積を Ar = W/H で見積もると、見かけの接触面積に対する割合はどれに最も近いか。", "choices": ["約0.5%", "約50%", "約0.05%"], "answer": 2, "explanation": "Ar = W/H = 1.0×10³/(2.0×10⁹) = 5.0×10⁻⁷ m² = 0.50 mm²です。見かけの面積は10 cm² = 1000 mm²なので、割合は 0.50/1000 = 5×10⁻⁴、約0.05%になります。平らに見える面でも、実際に触れているのは突起の先端のごく一部で、そこには硬さに等しい高い圧力がかかっています。約0.5%は1 cm²を100 mm²でなく10 mm²として換算した値、約50%は硬さの単位をGPaでなくMPaとして計算した値です。真実接触点の局所的な高い圧力と、すべりで生じる高い温度が、凝着や摩耗の出発点になります。", "reviewed": true, "source": "original"},
  {"id": "tribology-003", "question": "凝着説(バウデンとテイバーの考え)では、摩擦力は真実接触点の凝着部をせん断する力で決まり、摩擦係数は μ = s/H(sは凝着部のせん断強さ、Hは軟らかいほうの材料の押し込み硬さ)で表される。s = 0.30 GPa、H = 1.8 GPa のとき、μはどれに最も近いか。", "choices": ["約0.17", "約6.0", "約0.50"], "answer": 0, "explanation": "μ = s/H = 0.30/1.8 ≈ 0.17です。摩擦力は真実接触面積 Ar = W/H と凝着部のせん断強さ s の積 F = sAr になるので、F/W = s/H となり、荷重にも見かけの面積にもよらない摩擦係数が得られます。約6.0は分子と分母を逆にした値、約0.50は硬さの代わりに降伏応力の目安 H/3 = 0.60 GPa で割った値です。実際の金属どうしでは、荷重とせん断で接合部が広がる効果(ジャンクショングロース)や、硬い突起による掘り起こしが加わり、μは0.17より大きくなることが多くあります。潤滑膜や酸化膜でせん断強さ s を小さくすると μ が下がることも、この式からわかります。", "reviewed": true, "source": "original"},
  {"id": "tribology-004", "question": "次の摩耗のしくみの説明のうち、凝着摩耗にあたるものはどれか。", "choices": ["硬い粒子や相手面の硬い突起が、軟らかい表面をひっかいて削り取る", "転がり接触などで繰り返しかかる接触応力によって表面の下にき裂ができ、表層が小片となってはがれる", "真実接触点で金属どうしが強く結合し、すべりで凝着部がせん断されるときに、片方の材料が相手に移ったりはがれたりして摩耗粉になる"], "answer": 2, "explanation": "凝着摩耗は、真実接触点で表面の原子どうしが結合(微小な溶着)し、すべりで凝着部がせん断されるときに、弱いほうの側から材料がちぎれて相手に移着し、やがてはがれて摩耗粉になる摩耗です。清浄な同種の金属どうしで激しく、ひどい場合は焼付きに至ります。互いに固溶しにくい金属の組み合わせや、潤滑剤、酸化膜で凝着を減らせます。硬い粒子や突起が表面を削るのはアブレシブ摩耗、繰り返しの接触応力で表面の下からき裂が進んではがれるのは、軸受や歯車で起こる疲労摩耗(ピッチングやはく離)です。実際の摩耗では、これらの機構が同時に働くことも多くあります。", "reviewed": true, "source": "original"},
  {"id": "tribology-005", "question": "石英の砂粒(硬さ約1000 HV)を含む土砂でこすられる建設機械の部品で、アブレシブ摩耗を減らす材料の選び方として正しいものはどれか。", "choices": ["表面の硬さを砂粒の硬さと同じ程度以上に高めると、砂粒が表面に食い込みにくくなり、摩耗が大きく減る", "焼入れした鋼のマルテンサイトは石英より硬いので、焼入れするだけで摩耗はほとんど起こらなくなる", "アブレシブ摩耗の量はすべり距離だけで決まり、表面の硬さにはよらない"], "answer": 0, "explanation": "砂粒が表面をひっかいて削るには、砂粒の硬さHaが表面の硬さHsのおよそ1.2倍以上必要だとされ、Hsを高めてHs/Haがおよそ0.8を超えると、摩耗は急に小さくなることが経験的に知られています。砂粒が表面に食い込めず、逆に砂粒の角がつぶれるためです。そのため、石英より硬いCr炭化物(約1200〜1800 HV)を多く含む高クロム鋳鉄や、WCを含む肉盛り溶接、セラミックスの被覆などが使われます。焼入れした鋼のマルテンサイトは高炭素でも900 HV前後で、石英と同程度かそれより軟らかく、耐摩耗性は上がるものの摩耗がなくなるわけではありません。摩耗の量はすべり距離に比例しますが、硬さの影響も大きく、硬さによらないわけではありません。", "reviewed": true, "source": "original"},
  {"id": "tribology-006", "question": "ピン・オン・ディスク試験で、硬さ H = 2.0 GPa のピンに垂直荷重50 Nをかけて、すべり距離1.0 kmだけすべらせた。アーチャードの摩耗式 V = KWL/H で無次元の摩耗係数を K = 1.0×10⁻⁴ とするとき、ピンの摩耗体積と、荷重を2倍にしたときの摩耗体積の変化の組み合わせとして正しいものはどれか。", "choices": ["約2.5×10⁻³ mm³ で、荷重を2倍にすると約2倍になる", "約2.5 mm³ で、荷重を2倍にすると約2倍になる", "約2.5 mm³ で、見かけの接触面積が同じなら荷重を2倍にしても変わらない"], "answer": 1, "explanation": "V = KWL/H = 1.0×10⁻⁴×50×1000/(2.0×10⁹) = 2.5×10⁻⁹ m³ = 2.5 mm³です。アーチャードの式は、真実接触面積 W/H に比例した数の接触点が、すべり距離に比例した回数だけ摩耗粉を生むと考えたもので、摩耗体積は荷重とすべり距離に比例し、硬さに反比例します。荷重を2倍にすると、見かけの接触面積が同じでも真実接触面積が2倍になるので、摩耗体積も約2倍になります。約2.5×10⁻³ mm³は、すべり距離を1000 mでなく1として計算した値です。Kは摩耗の機構や条件で10⁻⁸から10⁻²程度まで大きく変わるので、実験で求めます。", "reviewed": true, "source": "original"},
  {"id": "tribology-007", "question": "すべり軸受の摩擦係数を、潤滑油の粘度η、回転速度N、面圧Pからなる軸受特性数 ηN/P に対して描いたストライベック曲線についての説明として正しいものはどれか。", "choices": ["境界・混合潤滑の領域では ηN/P を大きくすると摩擦係数が下がり、極小を過ぎた流体潤滑では粘性抵抗でゆるやかに上がる", "油の粘性抵抗が最も大きい流体潤滑の領域で摩擦係数が最大になり、油膜が切れて固体どうしが接触する境界潤滑の領域で最小になる", "摩擦係数は ηN/P によらずほぼ一定で、境界・混合・流体の潤滑の様式は面圧だけで決まり、粘度や速度にはよらない"], "answer": 0, "explanation": "ηN/P が小さい、つまり低速、高面圧、低粘度の条件では、油膜が薄く突起どうしが接触する境界潤滑になり、摩擦係数は0.1程度と大きくなります。ηN/P を大きくすると、くさび効果でできる油膜の圧力が荷重の一部を支える混合潤滑を経て、油膜が面を完全に隔てる流体潤滑になり、摩擦係数は0.001〜0.01程度まで下がります。流体潤滑の領域でさらに速度を上げると、油のせん断による粘性抵抗が増え、摩擦係数はゆるやかに上がります。境界潤滑で摩擦が最も小さいとする記述は逆で、潤滑の様式は面圧だけでなく粘度と速度にもよります。軸受は、極小より少し流体潤滑の側で使うと安定します。", "reviewed": true, "source": "original"},
  {"id": "tribology-008", "question": "転がり軸受の油膜の最小厚さが h = 0.40 µm、2つの面の二乗平均平方根粗さが Rq1 = 0.15 µm、Rq2 = 0.20 µm である。膜厚比 λ = h/√(Rq1² + Rq2²) を求め、λ < 1 を境界潤滑、1〜3を混合潤滑、3より大きいときを流体潤滑の目安とすると、正しい組み合わせはどれか。", "choices": ["λ ≈ 6.4 で、流体潤滑", "λ ≈ 0.63 で、境界潤滑", "λ ≈ 1.6 で、混合潤滑"], "answer": 2, "explanation": "合成粗さは √(0.15² + 0.20²) = √0.0625 = 0.25 µm なので、λ = 0.40/0.25 = 1.6 となり、目安では混合潤滑です。油膜の厚さが合成粗さの1〜3倍程度だと、ところどころで突起どうしが接触し、油膜の圧力と突起の接触で荷重を分け合います。λ ≈ 6.4 は平方根をとらずに 0.0625 で割った値、λ ≈ 0.63 は分子と分母を逆にして、合成粗さを油膜の厚さで割った値です。λを大きくするには、粘度の高い油を使うほか、面を滑らかに仕上げて粗さを小さくする方法があり、転がり軸受の寿命を延ばすのに効果があります。境目の値は経験的な目安で、文献によって多少異なります。", "reviewed": true, "source": "original"},
  {"id": "tribology-009", "question": "内径40 mm、幅30 mmのすべり軸受に半径方向の荷重1.2 kNがかかり、軸が600 rpmで回っている。面圧Pを荷重を投影面積(内径×幅)で割った値、すべり速度vを軸の表面の周速とするとき、PV値はどれに最も近いか。", "choices": ["約75 MPa·m/s", "約1.3 MPa·m/s", "約0.40 MPa·m/s"], "answer": 1, "explanation": "面圧は P = 1.2×10³/(0.040×0.030) = 1.0×10⁶ Pa = 1.0 MPa、周速は v = π×0.040×600/60 ≈ 1.26 m/s なので、PV ≈ 1.0×1.26 ≈ 1.3 MPa·m/s です。摩擦による単位面積あたりの発熱は μPV なので、PV値は軸受の温度上昇と摩耗の目安になり、樹脂の軸受や焼結含油軸受では材料ごとに許容値が決められています。約75 MPa·m/sは回転数を毎秒に直さず、600をそのまま使った値です。約0.40 MPa·m/sは、投影面積の代わりに円周の面積 πDL で荷重を割った値です。PV値が許容値以下でも、Pとvがそれぞれの上限を超えないことも確かめます。", "reviewed": true, "source": "original"},
  {"id": "tribology-010", "question": "人工衛星などの真空中で使う機構の固体潤滑剤として、黒鉛より二硫化モリブデン(MoS₂)が適している理由として正しいものはどれか。", "choices": ["MoS₂は黒鉛よりはるかに硬いので、真空中で金属の相手面と直接こすれ合っても削れずに膜として長く残るから", "黒鉛の層間のすべりは吸着水などに助けられていて真空中では摩擦が増すが、MoS₂はそうならないから", "黒鉛は蒸気圧が高く、真空中では室温付近でも少しずつ昇華して層が薄くなり、すぐになくなってしまうから"], "answer": 1, "explanation": "黒鉛とMoS₂はどちらも層状の結晶で、弱いファンデルワールス力で積み重なった層がずれることで低い摩擦を示します。ただし黒鉛では、層の端などに吸着した水分子や気体が層の間のすべりを助けているため、真空中や乾燥した気体の中では摩擦係数が大きくなり、摩耗も増えます。MoS₂は層の間がもともとすべりやすく、真空中で摩擦係数が0.05程度以下と低いので、宇宙機器に使われます。逆に湿った大気の中ではMoS₂は酸化しやすく、性能が下がります。どちらも軟らかい材料で、硬さで選ぶわけではありません。黒鉛が昇華して失われるのは2000℃を超えるような高温で、機構を使う温度では問題になりません。", "reviewed": true, "source": "original"},
  {"id": "tribology-011", "question": "低炭素鋼(約0.2%C)の歯車に浸炭焼入れを行う。この処理についての説明として正しいものはどれか。", "choices": ["オーステナイト域(900〜950℃程度)で表層に炭素を拡散させて焼入れし、表層を硬いマルテンサイトに、内部を靭性のある組織にする", "炭素を多く固溶できるフェライト域(約550℃)で浸炭するので、焼入れをしなくても表層が硬くなり、ひずみも小さい", "炭素の多い表層は内部より先にマルテンサイトに変わり、焼入れ後の表層に引張の残留応力が残るので、歯車の疲労強度は下がる"], "answer": 0, "explanation": "浸炭は、炭素を多く固溶でき(900℃台で約1.2〜1.4%)、拡散も速いオーステナイト域(900〜950℃程度)で行います。表層の炭素量を0.8%前後に高めてから焼入れすると、表層は硬いマルテンサイトに、内部は低炭素で靭性のある組織になり、耐摩耗性と耐衝撃性を両立できます。炭素の多い表層はマルテンサイト変態の始まる温度が低く、内部より遅れて変態するので、その体積の膨張が内部に拘束されて表層に圧縮の残留応力が残り、疲労強度も上がります。フェライトの炭素の固溶限は最大でも約0.02%で、低温のフェライト域で焼入れなしに硬くするのは窒化処理の特徴です。浸炭焼入れでは、焼入れによるひずみへの対策が必要です。", "reviewed": true, "source": "original"},
  {"id": "tribology-012", "question": "Al、Cr、Moを含む窒化用の鋼に行う、ガス窒化などの窒化処理についての説明として正しいものはどれか。", "choices": ["約900℃のオーステナイト域で窒素を拡散させたあと焼入れしてマルテンサイトにするので、浸炭焼入れより大きな焼入れひずみが出る", "窒素と結びつきやすい合金元素を含まない純鉄や炭素鋼ほど、窒素が奥まで速く拡散するので、厚く硬い窒化層ができる", "A₁点より低い約500〜570℃のフェライト域で窒素を拡散させ、微細な窒化物で硬くするので、焼入れがいらずひずみが小さい"], "answer": 2, "explanation": "窒化処理は、アンモニアの分解などで表面から窒素を入れる処理で、A₁変態点(727℃)より低い約500〜570℃で行います。窒素はフェライトの中を拡散し、Al、Cr、Mo、Vなどと結びついて微細な窒化物をつくり、表層は1000 HVを超える硬さになります。相変態や焼入れがないので、寸法の変化やひずみが小さく、仕上げ加工のあとに処理できます。最表面には鉄の窒化物の化合物層(白層)、その下に拡散層ができます。合金元素を含まない炭素鋼では、窒素が奥へ拡散しても硬い微細な窒化物が少なく、硬さはあまり上がりません。一方で、硬化層は0.1〜0.5 mm程度と浸炭より薄く、処理に数十時間かかることが多いのが短所です。", "reviewed": true, "source": "original"},
  {"id": "tribology-013", "question": "無電解ニッケルめっき(Ni-Pめっき)の特徴として正しいものはどれか。", "choices": ["電気めっきと同じく電流が集中する角や縁で厚くなり、穴の奥にはほとんどつかないので、複雑な形の部品には向かない", "りんを含むので非晶質にはならず、約400℃で熱処理するとりんが表面から抜けて軟らかくなる", "外部の電源を使わず還元剤で自己触媒的に析出するので、複雑な形にもほぼ均一な厚さでつき、熱処理で硬くなる"], "answer": 2, "explanation": "無電解ニッケルめっきでは、めっき液中の次亜りん酸塩がニッケルイオンを還元し、析出したニッケル自身が反応の触媒になって成長が続きます。電流の分布に左右されないので、穴の内部や複雑な形の部品にも均一な厚さでつき、前処理をすれば樹脂などの不導体にもめっきできます。膜にはりんが数〜十数%入り、りんの多い膜は非晶質になります。約400℃で熱処理するとNi₃Pが析出して、硬さは約500 HVから約900〜1000 HVに増します。角や縁で厚く、穴の奥につきにくいのは、電流を流す電気めっきの性質です。熱処理でりんが抜けて軟らかくなるわけではありません。", "reviewed": true, "source": "original"},
  {"id": "tribology-014", "question": "切削工具にTiNなどの硬質膜を被覆する。超硬合金の工具と、高速度工具鋼(ハイス)の工具の被覆法の選び方として適切なものはどれか。", "choices": ["ハイスは焼戻しで二次硬化するので超硬合金より耐熱性が高く、約1000℃の熱CVDで厚く被覆しても硬さは下がらない", "超硬合金には約1000℃の熱CVDを使えるが、ハイスには焼戻し温度(約550℃)を超えない約500℃以下のPVDを使う", "PVDは原料を物理的に蒸発させるだけで化学反応を使わないので、TiNのような化合物の膜はつくれず、金属の膜しかつけられない"], "answer": 1, "explanation": "熱CVDは、TiCl₄、N₂、H₂などの原料ガスを約1000℃で反応させて膜をつくる方法で、密着がよく厚い膜が得られるため、高温でも軟化しない超硬合金の工具に広く使われます。ハイスは焼入れと焼戻しで硬さを出しているので、焼戻しの温度を超えて加熱すると軟化し、焼入れし直すと寸法の変化も問題になります。そのため、スパッタリングやアークイオンプレーティングなどのPVDを約500℃以下で使います。PVDでも、窒素を含む雰囲気でTiを蒸発させたりスパッタしたりする反応性の成膜で、TiN、TiAlN、CrNなどの化合物の膜をつくれます。ハイスの二次硬化は焼戻しの温度域での現象で、耐熱性は超硬合金より低く、熱CVDの温度には耐えません。", "reviewed": true, "source": "original"},
  {"id": "tribology-015", "question": "厚さ2.0 µmのTiN膜の硬さを、ビッカース圧子の押し込みで測る。基板の影響を避けるため、押し込み深さを膜厚の10分の1以下にするという経験的な目安を使う。ビッカース圧子のくぼみの深さは対角線の長さのおよそ7分の1である。許される対角線の長さの上限はどれに最も近いか。", "choices": ["約1.4 µm", "約0.20 µm", "約14 µm"], "answer": 0, "explanation": "押し込み深さの上限は 2.0/10 = 0.20 µm で、深さは対角線の約1/7なので、対角線の上限は 0.20×7 = 1.4 µm です。これより深く押し込むと、膜の下の軟らかい基板も変形して、膜だけの硬さより低い値が出ます。約0.20 µmは深さの上限を対角線の長さと取り違えた値、約14 µmは10分の1の目安を使わずに膜厚まで押し込むとした値です。1.4 µmの対角線は光学顕微鏡では正確に読みにくいので、薄い膜の硬さは、荷重と押し込み深さを連続して測るナノインデンテーション(ナノ押し込み試験)で求めるのがふつうです。10分の1という値は目安で、膜と基板の硬さの比によって変わります。", "reviewed": true, "source": "original"},
  {"id": "tribology-016", "question": "鋼球を平らな鋼板に荷重 W = 100 N で押し付けたところ、ヘルツの接触理論から接触円の半径が a = 0.20 mm と求まった。接触面の中心での最大接触圧力 p₀ = 3W/(2πa²) はどれに最も近いか。", "choices": ["約0.80 GPa", "約0.30 GPa", "約1.2 GPa"], "answer": 2, "explanation": "p₀ = 3 × 100/(2π × (0.20×10⁻³)²) = 300/(2.51×10⁻⁷) ≈ 1.19×10⁹ Pa、つまり約1.2 GPa です。ヘルツ接触の圧力は接触円の中心で最大になる半楕円体の分布で、平均の圧力 W/(πa²) の1.5倍になります。約0.80 GPa はこの平均の圧力、約0.30 GPa は半径の代わりに直径の0.40 mm を使った値です。最大のせん断応力は表面ではなく、表面から約0.48a(この例では約0.1 mm)の深さで約0.31p₀ になります。このため転がり軸受や歯車では、繰り返しの接触でまず表面の下にき裂が生じ、表層がはがれるはく離(疲労摩耗)が起こります。硬化層をこの深さより十分厚くすることが、浸炭などの表面処理の設計の目安になります。", "reviewed": true, "source": "original"},
  {"id": "tribology-017", "question": "ボルトで締めたはめ合い部や、振動を受ける電気の接点のように、接触面どうしが数µm〜数十µmの小さな振幅で往復にすべり合う部分で起こるフレッティングについての説明として正しいものはどれか。", "choices": ["摩耗粉が外へ出にくく接触面で酸化して硬い粒子になり、損傷が進む。疲労強度が大きく下がることもある", "すべりの振幅がごく小さいので摩耗も酸化もほとんど起こらず、振幅の大きいすべりの場合より損傷は常に軽い", "接触面の間に潤滑油の厚い膜ができるので、流体潤滑の状態になり、摩擦も摩耗もほぼ0になる"], "answer": 0, "explanation": "フレッティングでは、接触面が固定されているつもりの部分で、振動や繰り返しの荷重による微小な相対すべりが起こります。振幅が小さいので摩耗粉が接触面の外へ出にくく、そこで酸化して硬い酸化物の粒子になり、これが研磨剤のように働いて損傷を進めます。鋼では赤褐色の酸化物の粉が見られることが多く、フレッティング腐食とも呼ばれます。さらに、接触の端で繰り返しの接線力がかかって微小なき裂ができ、軸やはめ合い部の疲労強度が大きく下がることがあり、これをフレッティング疲労といいます。対策は、すべりをなくす締結の設計、表面の硬化や被覆、固体潤滑剤などです。小さな往復運動では油膜もできにくく、流体潤滑にはなりません。", "reviewed": true, "source": "original"},
  {"id": "tribology-018", "question": "砂などの硬い粒子を含む気流が材料の表面に当たって削るエロージョンでは、摩耗の量が粒子の衝突角(表面と粒子の進む向きのなす角)によって変わる。延性材料と脆性材料の傾向の組み合わせとして正しいものはどれか。", "choices": ["延性材料も脆性材料も、粒子が表面に垂直な90°で当たるときに最も多く削られ、浅い角度ではほとんど削られない", "延性材料は20〜30°程度の浅い角度で、脆性材料は90°に近い垂直の角度で最も多く削られる", "延性材料は90°に近い垂直の角度で、脆性材料は20〜30°程度の浅い角度で最も多く削られる"], "answer": 1, "explanation": "延性材料では、粒子が浅い角度で当たると表面を切削したり掘り起こしたりして材料を削り取るので、20〜30°程度の浅い角度で摩耗が最大になり、垂直に当たると表面がへこむだけで削られにくくなります。脆性材料では、粒子の衝突で生じる大きな垂直の力が表面にき裂をつくり、き裂がつながって小片がはがれるので、垂直に近い90°で摩耗が最大になります。そのため配管の曲がり部のように粒子が浅く当たる場所と、正面から当たる場所では、適した材料が違います。例えば、浅い角度ではセラミックスの被覆が有効でも、正面からの衝突ではゴムのように変形してエネルギーを吸収する材料のほうが有利なことがあります。両者を同じ傾向とする説明や逆にした説明は、削れる機構の違いを無視しています。", "reviewed": true, "source": "original"},
  {"id": "tribology-019", "question": "摩耗試験の結果を、比摩耗量 k = V/(WL)(Vは摩耗体積、Wは荷重、Lはすべり距離)で k = 1.0×10⁻⁶ mm³/(N·m) と表した。この材料の硬さを H = 2.0 GPa として、アーチャードの式の無次元の摩耗係数 K = kH に直すとどれに最も近いか。", "choices": ["約2.0×10³", "約2.0×10⁻¹²", "約2.0×10⁻⁶"], "answer": 2, "explanation": "単位をそろえると、1 mm³ = 10⁻⁹ m³ なので k = 1.0×10⁻⁶ × 10⁻⁹ = 1.0×10⁻¹⁵ m³/(N·m) です。これに H = 2.0×10⁹ Pa を掛けると、K = 1.0×10⁻¹⁵ × 2.0×10⁹ = 2.0×10⁻⁶ になり、単位は打ち消し合って無次元になります。約2.0×10³ は mm³ を m³ に直さずに掛けた値、約2.0×10⁻¹² は m³ に直した k に、硬さを Pa でなく MPa の2000のまま掛けた値です。比摩耗量は硬さの値がわからなくても比べられるので、試験の報告によく使われます。一方、無次元の K は、接触点の何回に1回摩耗粉ができるかの目安として、材料や潤滑の条件による違いを比べるのに便利です。", "reviewed": true, "source": "original"},
  {"id": "tribology-020", "question": "歯車油などに加える極圧剤(硫黄やりんの化合物)が、高い面圧で油膜が切れやすい境界潤滑の条件で焼付きを防ぐしくみとして正しいものはどれか。", "choices": ["接触点の高い温度で金属の表面と反応し、せん断されやすい硫化物やりん化合物の薄い膜をつくって、金属どうしの凝着を防ぐ", "油の粘度を何倍にも上げて突起より厚い油膜をつくり、流体潤滑の状態に保つ", "金属の表面を化学的に溶かして滑らかにし、真実接触面積を見かけの接触面積と同じにする"], "answer": 0, "explanation": "面圧が高く低速の歯車などでは、油膜が突起の高さより薄くなり、突起どうしが直接接触して凝着や焼付きが起こりやすくなります。極圧剤は、接触点で摩擦熱によって局所的に高温になったところで鉄の表面と反応し、硫化鉄やりん酸塩などの薄い反応膜をつくります。この膜は金属よりせん断されやすく、金属どうしが直接結合するのを防ぐので、摩擦熱が大きい厳しい条件ほど効果を発揮します。脂肪酸などの油性剤が表面に吸着して比較的穏やかな条件で働くのに対し、極圧剤は化学反応で働く点が違います。極圧剤は粘度を大きく上げるものではなく、流体潤滑の状態をつくるわけでもありません。表面を溶かして真実接触面積を見かけの面積に等しくすることもできません。", "reviewed": true, "source": "original"},
  {"id": "tribology-021", "question": "玉軸受の基本定格寿命(90%の軸受がはく離を起こさずに回れる回転数)を L₁₀ = (C/P)³ × 10⁶ 回転で見積もる。基本動定格荷重 C = 30 kN、動等価荷重 P = 6.0 kN の軸受を1500 rpmで回すとき、寿命の時間はどれに最も近いか。", "choices": ["約56時間", "約2400時間", "約1400時間"], "answer": 2, "explanation": "C/P = 30/6.0 = 5.0 なので、L₁₀ = 5.0³ × 10⁶ = 1.25×10⁸ 回転です。1時間の回転数は 1500 × 60 = 9.0×10⁴ 回転なので、寿命は 1.25×10⁸/9.0×10⁴ ≈ 1400時間です。約56時間は3乗せずに C/P をそのまま使った値、約2400時間はころ軸受の指数10/3を使った値です。寿命が荷重の3乗に反比例するので、荷重を2倍にすると寿命は8分の1になり、荷重の見積もりの誤差が寿命に大きく効きます。L₁₀ は多数の軸受の統計的な値で、個々の軸受の寿命はばらつき、潤滑や異物の条件によっても変わります。", "reviewed": true, "source": "original"},
  {"id": "tribology-022", "question": "転がり軸受や歯車の歯面では、長く使ったあとに表面がうろこ状にはがれるはく離が、転がり疲れによって起こる。純粋な転がりで、表面が滑らかで潤滑も十分なときのき裂の発生についての説明として正しいものはどれか。", "choices": ["接触圧力が最大の表面の中心で引張の応力が最大になり、そこから表面のき裂が内部へ進む", "ヘルツ接触で最大のせん断応力が表面より少し内部で生じ、そこの介在物などからき裂が出て表面へ進む", "接触円から離れた深い部分が繰返し曲げられて、軸受の輪の全体が曲げ疲労によって一度に割れる"], "answer": 1, "explanation": "ヘルツ接触では、接触面の真下の材料は3方向から圧縮され、表面の中心の応力は圧縮です。主応力の差で決まる最大のせん断応力は表面ではなく、内部で最大になり、点接触では接触円の半径の約半分の深さにあたります。転がるたびにこの部分に繰返しのせん断応力がかかり、鋼の中の非金属介在物などを起点にき裂が生まれ、表面と平行に進んでから表面へ抜けて、うろこ状のはく離になります。そのため軸受の鋼では介在物を減らす清浄度が寿命に大きく効きます。表面の中心を引張とする説明は応力の向きが誤りです。輪の全体の曲げ疲労は、転がり疲れによるはく離とは別の壊れ方です。", "reviewed": true, "source": "original"},
  {"id": "tribology-023", "question": "ダイヤモンドライクカーボン(DLC)膜の特徴として正しいものはどれか。", "choices": ["sp³とsp²の結合が混ざった非晶質の炭素の膜で、硬く摩擦係数が低く、比較的低い温度でつけられる", "ダイヤモンドの単結晶からなる膜で、1000℃を超える基板の上でしか成長しないので、鋼の部品にはつけられない", "黒鉛と同じsp²の結合だけからなる結晶の層状の膜で、軟らかく、層の間のすべりで潤滑する固体潤滑剤である"], "answer": 0, "explanation": "DLCは、ダイヤモンドのようなsp³の結合と黒鉛のようなsp²の結合が混ざった非晶質の炭素の膜で、水素を含むものと含まないものがあります。硬く、相手の金属と凝着しにくいので、乾燥した条件でも摩擦係数が低く、耐摩耗性に優れます。プラズマCVDやスパッタ、アーク蒸着などで200℃程度以下でもつけられるので、焼戻しした鋼の部品にも軟化させずに被覆でき、エンジンの部品や工具、金型に使われます。単結晶のダイヤモンドの膜とするのは誤りで、ダイヤモンドの膜はCVDで高い温度でつくる多結晶が一般的です。sp²だけの層状の結晶は黒鉛の説明です。", "reviewed": true, "source": "original"},
  {"id": "tribology-024", "question": "転がり軸受や歯車のように、接触の面積が小さく面圧が1 GPaを超える接触でも、油膜ができて金属どうしの接触を防げることがある。この弾性流体潤滑(EHL)についての説明として正しいものはどれか。", "choices": ["高い圧力で油が蒸発して気体の膜になり、その気体の圧力が面どうしを押し離すので、金属どうしが触れなくなる", "高い圧力で油の粘度が指数関数的に大きくなり、面も弾性変形して広がるので、薄いが切れにくい油膜ができる", "面が塑性変形して平らになるので、油の粘度によらず、面の粗さより厚い油膜が必ずできるようになる"], "answer": 1, "explanation": "EHLでは2つの効果が重なります。1つは、潤滑油の粘度が圧力とともにほぼ指数関数的に増える性質(粘度の圧力依存性)で、接触部の高い圧力の中では油がきわめて粘くなり、すき間から逃げにくくなります。もう1つは、鋼の面がヘルツ接触で弾性変形して接触部が平らに広がり、油を挟み込みやすくなることです。そのため膜の厚さは0.1〜1 µm程度と薄いものの、高い面圧でも膜が保たれます。油が蒸発して気体の膜になるわけではありません。面は弾性変形の範囲で使い、膜の厚さは油の粘度と速度で決まるので、膜厚比が小さいと混合潤滑になります。", "reviewed": true, "source": "original"},
  {"id": "tribology-025", "question": "工作機械の案内面のように、ばね(弾性)を介して物体をゆっくり引くと、物体が止まったり急に滑ったりを繰り返すスティックスリップが起こることがある。起こりやすい条件として正しいものはどれか。", "choices": ["静止摩擦係数が動摩擦係数より大きく、速さが上がると摩擦が下がり、駆動系の剛性が低いとき", "動摩擦係数が静止摩擦係数より大きく、速さが上がるほど摩擦が増え、駆動系の剛性が高いとき", "摩擦係数が速さや止まっているかどうかによらず一定で、荷重が大きく接触面積が広いとき"], "answer": 0, "explanation": "物体が止まっている間は、ばねが伸びて力がたまり、静止摩擦力を超えると物体が動き出します。動き出すと摩擦が動摩擦の小さい値に下がり、速さが上がるほど摩擦がさらに下がると、たまった力で物体は加速して急に滑り、ばねが縮むと再び止まります。これが繰り返されるのがスティックスリップで、駆動系が軟らかい(剛性が低い)ほど、また減衰が小さいほど起こりやすくなります。対策は、速さとともに摩擦が増える性質の案内面用の潤滑油を使うこと、駆動系の剛性と減衰を高めることです。摩擦が速さとともに増える場合や、一定の場合には、運動が安定するので起こりにくくなります。", "reviewed": true, "source": "original"}
]
