Repository: tatuyaochi-blip/matsci-quiz

# 材料科学教室 Materials Science Room

材料科学を3択問題で学ぶ学習サイト。扱う範囲: 結晶構造・欠陥と拡散・機械的性質から、状態図と熱処理、セラミックス・高分子・電子材料、薄膜とSEM・TEM・XRDなどの材料分析。

姉妹サイト「半導体教室」(semiconroom.com、リポジトリ semicon-quiz)と同じエンジンで作っている。HTML/CSS/JavaScript だけで、`src/` と `data/` から `tools/build.js` で `docs/` を生成する。公開は GitHub Actions(`.github/workflows/pages.yml`)が main への push のたびにビルドして GitHub Pages に出す。`docs/` はコミットしない。

## サイトごとの設定

- `config.json` の `siteName`・`brand`(分野名やトップの見出しなど、UI文言の `{{brand_xxx}}` を埋める)・`icon`(アイコンの色と図柄)
- `noindex: true` の間は全ページに noindex を付ける(確認用の公開)。独自ドメインで一般公開するときに `baseUrl`・`cname` を設定し、`noindex` を外す
- 色は `src/css/style.css` の `--accent` など。保存の名前の頭は `src/js/store.js` の `NS`

File: src/learn/ja/why-quenching-hardens-steel.html
<!--
{
  "title": "焼入れで鋼(はがね)が硬くなるのはなぜ? 炭素が逃げ遅れるしくみ",
  "description": "焼入れは、熱して原子の並び方を変えた鋼を急に冷やし、炭素を鉄のすき間に閉じ込める処理です。鉄と鋼の違い、硬くなるしくみ、焼戻しが要る理由、包丁・日本刀・ばねでの使われ方、水で冷やすほどよいという誤解まで解説します。",
  "series": "everyday-materials",
  "order": 3,
  "updated": "2026-10-29",
  "review": "2027-10",
  "cats": ["heat-treatment", "phase-diagram", "metals"],
  "terms": ["マルテンサイト", "焼戻し", "焼入れ性", "パーライト"],
  "sources": [
    { "title": "F. C. Campbell 編, Phase Diagrams—Understanding the Basics, Chapter 15: Nonequilibrium Reactions—Martensitic and Bainitic Structures, ASM International (2012)(マルテンサイトは拡散を伴わず炭素を閉じ込めた体心正方晶。音速に近い速さで進む。最高硬さ HRC 66 は炭素0.8〜1.0 %、約0.4 %を超えると残留オーステナイト。1080 鋼(炭素約0.8 %)は600 ℃で2〜3秒でパーライトになり始め、パーライトができるのは A1 からノーズの540 ℃まで。焼入れままは転位の密度が非常に高い。体積の増加。焼入れままは硬くもろい)", "url": "https://sistemas.eel.usp.br/docentes/arquivos/3577649/PPGEMDF/PhaseDiagrams_UnderstandingtheBasics_ch15.pdf" },
    { "title": "H. K. D. H. Bhadeshia, Course MP10 Lecture 6: Ferrous Alloys, University of Cambridge(炭素は八面体のすき間で正方晶のゆがみをつくる。炭素のないマルテンサイトは強くない。炭素を含むマルテンサイトは強くもろいので焼き戻す)", "url": "https://www.phase-trans.msm.cam.ac.uk/2002/MP10-6.pdf" },
    { "title": "季刊 新日鉄住金 Vol.19(2017)「鉄の特性を引き出す熱処理の科学」(炭素が多いほど硬くもろい。急冷で炭素がすき間に閉じ込められマルテンサイトになる。図の加熱の温度は800〜950 ℃。焼戻しの例は硬さ重視で150〜200 ℃、粘り重視で650〜700 ℃。焼入れの例にベアリング・歯車、焼戻しの例にボルト)", "url": "https://www.nipponsteel.com/company/publications/quarterly-nssmc/pdf/2017_19_14_17.pdf" },
    { "title": "University of Washington, MSE 170 講義資料 Lecture 18: Fe-C 系(2008)(フェライトは体心立方で炭素の固溶量が小さく 0.022 wt%、オーステナイトは面心立方で 2.14 wt%。共析温度 727 ℃。セメンタイトは炭素 6.70 wt%)", "url": "https://courses.washington.edu/mse170/lecture_notes/rolandiF08/Lecture18-MR2008.pdf" },
    { "title": "NIPPON STEEL MONTHLY 2006年11月号「モノづくりの原点 科学の世界 VOL.31 金属の中の鉄(2)」(912 ℃以上で面心立方。面心立方のすき間は原子の直径の約40 %の球、体心立方のすき間は厚さ約15 %。日本刀は炭素の少ない軟らかい鉄を間に挟み、炭素の多い硬い鉄を外側に張る)", "url": "https://www.nipponsteel.com/company/publications/monthly-nsc/pdf/2006_11_163_13_16.pdf" },
    { "title": "新潟県工業技術総合研究所 技術トピックス「炭素鋼と焼入れ」(2013)(炭素0.3 %以上で実用的な焼入れ硬さ。炭素鋼は直径20 mm を超えると水冷でも臨界冷却速度に達せず焼きが入りにくい。クロムやマンガンを多く加えた鋼は臨界冷却速度が小さい。マルテンサイトはもろく、そのままでは機械部品に使えない)", "url": "https://www.pref.niigata.lg.jp/uploaded/attachment/430833.pdf" },
    { "title": "新潟県工業技術総合研究所 技術トピックス「刃物鋼(炭素工具鋼 SK85)の硬さと金属組織」(2016)(炭素約0.85 %、熱処理前 HV165 程度。750 ℃から水冷で300 HV 以下、775 ℃以上で760 HV 以上(180 ℃焼戻し)。780 ℃焼入れ後、200 ℃までの焼戻しで700 HV 以上、400 ℃で400 HV 程度)", "url": "https://www.pref.niigata.lg.jp/uploaded/attachment/430793.pdf" },
    { "title": "新潟県工業技術総合研究所 技術トピックス「刃物鋼(白紙2号)の硬さと金属組織」(2014)(ヤスキハガネの白紙は高級刃物鋼として知られる。775 ℃以上から水冷し180 ℃で焼き戻すと HV800 以上。750 ℃ではフェライトが残り硬さが低い)", "url": "https://www.pref.niigata.lg.jp/uploaded/attachment/430811.pdf" },
    { "title": "新潟県工業技術総合研究所 技術トピックス(2015年2月24日、刃物鋼 SK105)(包丁・はさみ・のみ・鉋の刃部に刃物鋼。炭素が多く焼入れで高硬度。焼入れ温度が低いとフェライトが混ざり硬さ不足)", "url": "https://www.pref.niigata.lg.jp/uploaded/attachment/430805.pdf" },
    { "title": "新潟県工業技術総合研究所 技術トピックス(2014年8月25日、SUS440C)(炭素約1 %・クロム約17 %のマルテンサイト系ステンレス鋼で刃物に使う。900〜1150 ℃から空冷で焼入れし、1050 ℃で最高硬さ)", "url": "https://www.pref.niigata.lg.jp/uploaded/attachment/430809.pdf" },
    { "title": "日本製鉄 ステンレス鋼 オーステナイト系の製品解説(熱処理では硬化できず、高温から急冷すると最も軟らかくなる。冷間加工で性質を調整)", "url": "https://www.nipponsteel.com/product/stainless/nssc/product/grade/nssc_series/austenite/" },
    { "title": "コトバンク「鋼」(改訂新版 世界大百科事典ほか)(炭素約0.02 %以下を鉄、2 %以下を鋼、それ以上を鋳鉄。焼入れはマルテンサイトを得る操作。炭素0.1 %前後までの鋼は焼入れしてもあまり硬化しない)", "url": "https://kotobank.jp/word/%E9%8B%BC" },
    { "title": "コトバンク「焼入れ」(日本大百科全書・ブリタニカ国際大百科事典ほか)(急冷で曲がったり割れたりすることがある。マルテンサイトは生成時に膨張し焼割れの危険。焼きむらの少ない油も使う。高周波焼入れ。峰に粘土を塗ると刃だけが硬化し反りができる)", "url": "https://kotobank.jp/word/%E7%84%BC%E5%85%A5%E3%82%8C-143437" },
    { "title": "観光庁 多言語解説文データベース「日本刀の鍛錬」(焼入れの前に粘土・炭・砥石の粉を混ぜた焼刃土を、刃になる部分には薄く、それ以外には厚く塗る。約800 ℃に熱して一気に水に入れる。刃文)", "url": "https://www.mlit.go.jp/tagengo-db/en/R4-00043.html" },
    { "title": "上原拓也・井上達雄「日本刀の焼入れにおける焼刃土の効果」材料 44巻498号 pp.309–315(1995)(著者は京都大学。焼刃土で熱伝達を制御。銀の円柱で測ると、薄く塗った場合は高温域で土なしより熱伝達係数が大きい)", "url": "https://www.jstage.jst.go.jp/article/jsms1963/44/498/44_498_309/_article/-char/ja/" },
    { "title": "阿部真輝・伊與田宗慶「焼入れ時に生じる日本刀の反りの影響因子に関する数値解析的検討」M&M2019 材料力学カンファレンス, 日本機械学会(2019)(焼刃土の厚さの違いでマルテンサイトとパーライトができ、マルテンサイトの領域が反りに影響する)", "url": "https://www.jstage.jst.go.jp/article/jsmemm/2019/0/2019_GS03/_article/-char/ja" },
    { "title": "島岡三義ほか「機械構造用炭素鋼の焼入れ硬さに及ぼす焼入れ条件の影響」奈良工業高等専門学校 研究紀要 第47号(2011)(高温の鋼を水に入れると蒸気膜に覆われて冷やされる。機械構造用炭素鋼の水焼入れで、冷却水が60〜70 ℃を超えると焼入れの効果が著しく下がる)", "url": "https://www.nara-k.ac.jp/nnct-library/publication/pdf/h23kiyo7.pdf" },
    { "title": "島岡三義・中村篤人・池田修啓「ポリマー水溶液の冷却特性に関する研究」奈良工業高等専門学校 研究紀要 第55号(2019)(蒸気膜は気相なので、冷却剤と直接触れる場合より熱が伝わりにくい。蒸気膜が崩れると冷却速度が大きく上がる)", "url": "https://www.nara-k.ac.jp/nnct-library/publication/pdf/r1_kiyo_5.pdf" },
    { "title": "住友電工スチールワイヤー「高強度弁ばね用オイルテンパー線」(2013)(冷間伸線の後、変態温度以上に加熱して焼入・焼戻しをする)", "url": "https://sei.co.jp/steel-wire/download/pdf/ot_for_valve_springs_r1.pdf" },
    { "title": "日鉄SGワイヤ「ばね用鋼線製品カタログ」(2025)(ピアノ線・硬鋼線はパテンチングの後に伸線。オイルテンパー線は弁ばね・クラッチ・サスペンションのばねに使う)", "url": "https://www.sgw.nipponsteel.com/company/pdf/catalog_1.pdf" }
  ]
}
-->
<p class="lead">焼入れは、鋼(はがね)を赤く光るほど(多くの鋼で800〜950 ℃ほど)熱してから、水や油で一気に冷やす処理です。熱した鋼の中では、鉄の原子の並び方が変わって大きめのすき間ができ、そこに炭素が溶け込んでいます。急に冷やすと、炭素は外へ出る時間がないまま狭いすき間に閉じ込められ、結晶をゆがめます。このゆがみが、金属が曲がるときの原子のずれの動きを止めるので、鋼はとても硬くなります。</p>

<div class="learn-box"><p class="learn-box-h">この記事でわかること</p><ul>
<li>鉄と鋼の違いが、わずかな炭素の量にあること</li>
<li>熱すると鉄の原子の並び方が変わり、炭素の入り方が変わること</li>
<li>急に冷やすと炭素が逃げられず、硬いマルテンサイトになるしくみ</li>
<li>焼入れのままではもろく、焼戻しが必要な理由</li>
<li>包丁・日本刀・機械の部品・ばねでの使われ方と、炭素の少ない鉄が硬くならない理由</li>
</ul><p class="muted">前提知識: 物は原子が集まってできている、という中学の理科の知識があれば読めます。</p></div>

<section>
<h2>身近なところでは</h2>
<p>刀鍛冶が、赤く光る刀を水に入れる場面を見たことがあるかもしれません。ジュッと音がして、湯気が上がります。これが焼入れです。日本刀では、約800 ℃に熱した刀身を、一気に水に入れて冷やします。</p>
<p>包丁、はさみ、のみ、かんなの刃にも、焼入れした鋼が使われています。工場では、ベアリング(軸受)や歯車など、すり減っては困る機械の部品も焼入れします。</p>
<p>不思議なのは、何も付け足していないことです。熱して冷やすだけで、同じ鋼が刃物に使えるほど硬くなります。後で見るように、刃物用の鋼では硬さが4倍以上になります。中で何が起きているのでしょうか。</p>
</section>

<section>
<h2>鉄と鋼の違いは、炭素の量</h2>
<p>答えの鍵は、鉄に混ざっているわずかな炭素です。鉄に炭素が少し入ったものを、鋼(はがね、こう)と呼びます。世界大百科事典では、炭素の量で次のように分けています。炭素がおよそ0.02 %以下で、ほぼ鉄だけの結晶にできるものが「鉄」です。2 %ほどまで含むものが鋼、それより多いものが鋳鉄(ちゅうてつ)です。ここでの%は、重さの割合です。</p>
<p>ふだんは鋼もまとめて「鉄」と呼びますが、この記事では材料を「鋼」、原子を「鉄」と書き分けます。</p>
<p>炭素はわずかでも、鋼の性質を大きく変えます。炭素が多いほど硬く強くなり、その代わり伸びにくく、もろくなります。硬さが要る刃物には、炭素の多い鋼が使われます。例えば、刃物や工具に使う炭素工具鋼のSK85は、炭素を約0.85 %含みます。</p>
<p>焼入れで硬くなるかどうかも、この炭素の量で決まります。その理由は、鉄の原子の並び方から見えてきます。</p>
</section>

<section>
<h2>しくみ1: 熱すると、鉄の原子の並び方が変わる</h2>
<p>金属の中では、原子が規則正しく並んでいます。これを結晶と呼びます。並び方は、小さな立方体の箱がすき間なく積み重なった形で表せます。</p>
<p>室温の鉄は、箱の8つの角と、箱の真ん中に原子がある並び方です。これを{{term:体心立方格子}}と呼びます。純粋な鉄を912 ℃より高く熱すると、箱の角と、6つの面の真ん中に原子がある並び方に変わります。これが{{term:面心立方格子}}です。さらに高い温度でまた体心立方に戻る変化は、焼入れに関係しないので省きます。</p>
<p>大事なのは、原子と原子のすき間です。炭素の原子は鉄の原子よりずっと小さく、鉄の原子のすき間に入り込みます。面心立方には、鉄の原子の直径の約40 %の球が入る、大きめのすき間があります。体心立方で炭素が入るすき間は平たくつぶれた形で、厚さは直径の約15 %しかありません。</p>
<p>固体のままでも、炭素の原子が鉄のすき間に入り込んで散らばることを、「溶け込む」と言います。すき間の大きい面心立方の鉄は、炭素を多く溶かし込めます(最も多いときで約2 %)。体心立方の鉄には、最も多いときでも約0.02 %しか溶け込めません。約100倍の差です。</p>
<figure class="fig"><svg xmlns="http://www.w3.org/2000/svg" viewBox="0 0 340 290" role="img"><title>高温の面心立方の鉄には炭素が入る大きなすき間があるが、室温の体心立方の鉄のすき間は小さく、入った炭素は周りの鉄を押し広げる</title>
<text x="87" y="28" text-anchor="middle">高温: 面心立方</text>
<text x="261" y="28" text-anchor="middle">室温: 体心立方</text>
<line x1="22.0" y1="196.0" x2="22.0" y2="100.0" class="thin"/>
<line x1="22.0" y1="196.0" x2="56.6" y2="176.0" class="dash"/>
<line x1="22.0" y1="196.0" x2="118.0" y2="196.0" class="thin"/>
<line x1="22.0" y1="100.0" x2="56.6" y2="80.0" class="thin"/>
<line x1="22.0" y1="100.0" x2="118.0" y2="100.0" class="thin"/>
<line x1="56.6" y1="176.0" x2="56.6" y2="80.0" class="dash"/>
<line x1="56.6" y1="176.0" x2="152.6" y2="176.0" class="dash"/>
<line x1="56.6" y1="80.0" x2="152.6" y2="80.0" class="thin"/>
<line x1="118.0" y1="196.0" x2="118.0" y2="100.0" class="thin"/>
<line x1="118.0" y1="196.0" x2="152.6" y2="176.0" class="thin"/>
<line x1="118.0" y1="100.0" x2="152.6" y2="80.0" class="thin"/>
<line x1="152.6" y1="176.0" x2="152.6" y2="80.0" class="thin"/>
<circle cx="56.6" cy="176.0" r="9" class="ok"/>
<circle cx="152.6" cy="176.0" r="9" class="ok"/>
<circle cx="104.6" cy="128.0" r="9" class="ok"/>
<circle cx="56.6" cy="80.0" r="9" class="ok"/>
<circle cx="152.6" cy="80.0" r="9" class="ok"/>
<circle cx="87.3" cy="186.0" r="9" class="ok"/>
<circle cx="39.3" cy="138.0" r="9" class="ok"/>
<circle cx="135.3" cy="138.0" r="9" class="ok"/>
<circle cx="87.3" cy="90.0" r="9" class="ok"/>
<circle cx="87.3" cy="138.0" r="6" class="fa"/>
<circle cx="22.0" cy="196.0" r="9" class="ok"/>
<circle cx="118.0" cy="196.0" r="9" class="ok"/>
<circle cx="70.0" cy="148.0" r="9" class="ok"/>
<circle cx="22.0" cy="100.0" r="9" class="ok"/>
<circle cx="118.0" cy="100.0" r="9" class="ok"/>
<line x1="196.0" y1="196.0" x2="196.0" y2="100.0" class="thin"/>
<line x1="196.0" y1="196.0" x2="230.6" y2="176.0" class="dash"/>
<line x1="196.0" y1="196.0" x2="292.0" y2="196.0" class="thin"/>
<line x1="196.0" y1="100.0" x2="230.6" y2="80.0" class="thin"/>
<line x1="196.0" y1="100.0" x2="292.0" y2="100.0" class="thin"/>
<line x1="230.6" y1="176.0" x2="230.6" y2="80.0" class="dash"/>
<line x1="230.6" y1="176.0" x2="326.6" y2="176.0" class="dash"/>
<line x1="230.6" y1="80.0" x2="326.6" y2="80.0" class="thin"/>
<line x1="292.0" y1="196.0" x2="292.0" y2="100.0" class="thin"/>
<line x1="292.0" y1="196.0" x2="326.6" y2="176.0" class="thin"/>
<line x1="292.0" y1="100.0" x2="326.6" y2="80.0" class="thin"/>
<line x1="326.6" y1="176.0" x2="326.6" y2="80.0" class="thin"/>
<circle cx="230.6" cy="176.0" r="9" class="ok"/>
<circle cx="326.6" cy="176.0" r="9" class="ok"/>
<circle cx="230.6" cy="80.0" r="9" class="ok"/>
<circle cx="326.6" cy="80.0" r="9" class="ok"/>
<circle cx="261.3" cy="138.0" r="9" class="ok"/>
<circle cx="196.0" cy="196.0" r="9" class="ok"/>
<circle cx="292.0" cy="196.0" r="9" class="ok"/>
<circle cx="196.0" cy="100.0" r="9" class="ok"/>
<circle cx="292.0" cy="100.0" r="9" class="ok"/>
<circle cx="261.3" cy="90.0" r="6" class="fa"/>
<line x1="261.3" y1="82" x2="261.3" y2="62" class="ac"/><polygon points="261.3,52 255.3,64 267.3,64" class="fa"/>
<line x1="261.3" y1="150" x2="261.3" y2="164" class="ac"/><polygon points="261.3,174 255.3,162 267.3,162" class="fa"/>
<text x="87" y="232" text-anchor="middle" class="sm">大きなすき間に炭素が入る</text>
<text x="261" y="232" text-anchor="middle" class="sm">すき間が小さく、</text>
<text x="261" y="250" text-anchor="middle" class="sm">炭素が鉄を押し広げる</text>
<circle cx="110" cy="276" r="7" class="ok"/><text x="122" y="281" text-anchor="start" class="m">鉄</text>
<circle cx="190" cy="276" r="5" class="fa"/><text x="202" y="281" text-anchor="start" class="m">炭素</text>
</svg><figcaption class="fig-cap">左は高温の鉄(面心立方)、右は室温の鉄(体心立方)の箱1つ分。炭素は、左では箱の中心、右では上の面の中心のすき間に描いた。省略・誇張していること: 原子は小さく描いた(実際は隣どうしが接している)。炭素が入るのは、ごく一部の箱だけ。2つの箱の大きさの比は正確ではない。</figcaption></figure>
<p>鋼の場合は、炭素が入っているおかげで、純粋な鉄より低い温度で面心立方に変わります。鋼は727 ℃を超えると面心立方に変わりはじめます。焼入れでは、炭素の量に応じて、これより高い温度(多くの鋼で800〜950 ℃ほど)まで熱します。温度は鋼の種類によって違います。この記事に出てくる例では、刃物用の鋼SK85は775 ℃以上、ステンレスのSUS440Cは1050 ℃ほどで、よく硬くなります。こうして炭素を鉄の中に溶け込ませた高温の状態を、オーステナイトと呼びます。</p>
</section>

<section>
<h2>しくみ2: ゆっくり冷やすと、炭素は外へ出ていく</h2>
<p>熱した鋼を炉の中でゆっくり冷やす場合から考えます。727 ℃を下回ると、面心立方だった部分は、残らず体心立方の並びに戻ろうとします。なお、炭素の少ない鋼では、それより高い温度から一部が戻りはじめます。ところが、体心立方の鉄には炭素がほとんど入りません。溶けていた炭素は、どこかへ移らなければなりません。</p>
<p>炭素の原子は、鉄の原子のすき間を次々に跳び移って動きます。このような原子の移動を拡散と呼びます。移った炭素は、鉄と炭素の化合物(セメンタイト。重さの約6.7 %が炭素)の薄い板に集まります。残りは、炭素のほとんどない体心立方の鉄(フェライト)になります。</p>
<p>こうしてできるのが、フェライトとセメンタイトの薄い層が交互に重なった{{term:パーライト}}です。顕微鏡で見える結晶の種類や形の組み合わせを「組織」と呼びます。パーライトは、硬すぎず、ほどよく割れにくい(粘りのある)組織です。</p>
</section>

<section>
<h2>しくみ3: 急に冷やすと、炭素は逃げられない</h2>
<p>炭素が集まってパーライトができるには、時間がかかります。炭素が約0.8 %の鋼を600 ℃まで急に冷やしてその温度に保つと、パーライトができはじめるのは2〜3秒後です。いちばん早くできはじめる温度は540 ℃前後です。焼入れでは、このあたりの温度を一気に通り過ぎます。</p>
<p>もっと低い温度まで下がると、炭素はほとんど動けなくなります。それでも鉄の原子は、面心立方のままではいられません。そこで鉄の原子は、隣どうしで一斉に少しずつずれて、並び方を一気に変えます。この変化は、鋼の中を伝わる音の速さに近い速さで進みます。</p>
<p>このとき炭素は、すき間に閉じ込められたままです。本来は入りきらない量の炭素を抱えた鉄は、体心立方の箱を一つの向きに引き伸ばした形(体心正方晶)になります。こうしてできる組織を、{{term:マルテンサイト}}と呼びます。</p>
<figure class="fig"><svg xmlns="http://www.w3.org/2000/svg" viewBox="0 0 340 280" role="img"><title>熱した鋼をゆっくり冷やすとパーライトができる範囲を通り、急に冷やすとそこを避けてマルテンサイトになる</title>
<text x="16" y="24" text-anchor="start" class="m">温度</text>
<line x1="50" y1="34" x2="50" y2="250" class="ln"/>
<line x1="50" y1="250" x2="324" y2="250" class="ln"/>
<line x1="50" y1="80.4" x2="324" y2="80.4" class="dash"/>
<text x="320" y="74" text-anchor="end" class="m">727 ℃</text>
<line x1="50" y1="199" x2="324" y2="199" class="dash"/>
<text x="320" y="193" text-anchor="end" class="sm">マルテンサイトができはじめる温度</text>
<path d="M318,86 C190,90 104,100 104,124 C104,148 190,172 318,178" class="ac2"/>
<text x="222" y="140" text-anchor="middle" class="sm">パーライトが</text>
<text x="222" y="157" text-anchor="middle" class="sm">できる範囲</text>
<path d="M50,62 C60,120 70,190 120,240" class="ac"/>
<path d="M50,62 C130,66 230,100 318,160" class="ln"/>
<circle cx="50" cy="62" r="5" class="fa"/>
<text x="128" y="54" text-anchor="start">ゆっくり冷やす</text>
<text x="128" y="234" text-anchor="start" class="a">急冷 → マルテンサイト</text>
<text x="324" y="272" text-anchor="end" class="m">時間 →(目盛りは対数)</text>
</svg><figcaption class="fig-cap">左上の点が、熱した鋼(約800 ℃)。そこから出る2本の線が、急に冷やした場合とゆっくり冷やした場合の温度の下がり方。点線の727 ℃より下で、鉄は体心立方に戻ろうとする。下の点線より下がると、マルテンサイトができはじめる。弓形の線より右側に入ると、炭素が集まってパーライトができる。炭素が約0.8 %の鋼をもとにした模式図で、線の位置は鋼の炭素の量や、混ぜた元素によって大きく変わる。省略していること: 一定の温度に保つ場合と冷やし続ける場合の違い。また、弓形の線の下半分(およそ540 ℃より下)では、実際にはパーライトではなく、中間の温度でできる別の組織(ベイナイト)ができる。</figcaption></figure>
<aside class="analogy"><p class="analogy-h">たとえで言うと</p><p>座席の広い会場に、客(炭素)が座っています。会場を、座席の狭い会場に作り替えることになりました。ゆっくり作り替えるなら、客は席を立って、別室(セメンタイト)へ移れます。一瞬で作り替えると、客は席に座ったまま閉じ込められ、狭い座席を押し広げます。作り替えの速さと、客が出ていく時間の競争で結果が決まる点が、焼入れと似ています。</p><p class="analogy-limit"><strong>たとえが当てはまらない点:</strong> 炭素は自分で出口を探すわけではなく、でたらめに跳び移るうちに移っていきます。また、跳び移る速さは温度が下がると急に落ちます。会場の客と違い、鋼では「押し広げられた座席」のゆがみそのものが硬さのもとになります(次の節)。</p></aside>
</section>

<section>
<h2>しくみ4: マルテンサイトはなぜ硬いのか</h2>
<p>金属は、割れずに曲げられます。曲げるとき、結晶の中では、原子の並びのずれ(線のような乱れ)が少しずつ動いています。このずれを{{term:転位}}と呼びます。転位が動きやすいほど、金属は軟らかく、曲がりやすくなります。</p>
<p>マルテンサイトでは、閉じ込められた炭素が、周りの結晶を大きくゆがめています。このゆがみが、転位の通り道のあちこちで転位を引き止めます。さらに、並び方が一気に変わるときに、結晶の中に転位がたくさんでき、互いにからみ合います。転位がほとんど動けないので、マルテンサイトはとても硬いのです。</p>
<p>溶け込んだ原子のゆがみで金属を強くするしくみを、{{term:固溶強化}}と呼びます。マルテンサイトは、本来溶け込める量よりはるかに多い炭素を抱えているので、この効果がとても大きく現れます。</p>
<aside class="analogy"><p class="analogy-h">たとえで言うと</p><p>重いじゅうたんを少しずらしたいとき、端に小さなしわを作り、しわを押して動かすと楽にずらせます。このしわが転位です。じゅうたんの下に小石がたくさん挟まっていると、しわは途中で引っかかって進みません。炭素のゆがみは、この小石のように転位の動きを止めます。</p><p class="analogy-limit"><strong>たとえが当てはまらない点:</strong> 実際の転位は、立体の結晶の中を進む線です。炭素も小石のように引っかかるのではなく、周りの原子の位置をずらして転位を止めます。このたとえが表すのは「ずれが動きにくいと硬い」という点だけです。</p></aside>
<h3>硬さを決めるのは炭素の量</h3>
<p>マルテンサイトの硬さは、主に炭素の量で決まります。炭素が多いほど硬くなり、0.8〜1.0 %で最高の硬さに届きます。ロックウェル硬さ(HRC、硬さを表す目盛りの一つ)で66です。それより増やしても、硬くはなりません。炭素が多いと、冷やしても面心立方のまま残る部分(残留オーステナイト)が増え、そこが軟らかいからです。</p>
</section>

<section>
<h2>炭素の少ない鉄は、焼入れしても硬くならない</h2>
<p>逆に、炭素の少ない鉄は、焼入れしてもあまり硬くなりません。結晶をゆがめる炭素がほとんどないからです。ケンブリッジ大学の講義資料にも、炭素のないマルテンサイトは強くない、と書かれています。</p>
<p>目安として、炭素が0.1 %前後までの鋼は、焼入れしてもあまり硬くなりません(世界大百科事典)。0.3 %以上あれば、実用的な硬さが得られます(新潟県工業技術総合研究所)。炭素の少ない鋼を熱して水に入れても、刃物のようには硬くならないのです。</p>
<p>炭素の少ない鋼でも、表面だけを硬くする方法はあります。高い温度で、表面から炭素をしみ込ませてから焼入れします。これを{{term:浸炭}}と呼び、歯車などに使われます。中は炭素が少ないままなので、割れにくい粘りが残ります。</p>
</section>

<section>
<h2>数字で見る: 刃物用の鋼の硬さ</h2>
<p>炭素工具鋼SK85(炭素約0.85 %)の例を見てみましょう。新潟県工業技術総合研究所が、焼入れの温度を変えて硬さを測った結果です。硬さは、ダイヤモンドの角を押しつけたへこみの大きさから求めるビッカース硬さ(HV)で表します。数字が大きいほど硬いことを表します。</p>
<figure class="fig"><svg xmlns="http://www.w3.org/2000/svg" viewBox="0 0 340 292" role="img"><title>炭素工具鋼SK85の硬さ: 熱処理前の約HV165が、775 ℃以上から焼入れすると760以上になる</title>
<text x="16" y="28" text-anchor="start" class="sm">熱処理前</text>
<rect x="16" y="36" width="49.5" height="20" class="ok"/>
<text x="72" y="52" text-anchor="start" class="m">約165</text>
<text x="16" y="84" text-anchor="start" class="sm">750 ℃から焼入れ</text>
<rect x="16" y="92" width="90" height="20" class="ok"/>
<text x="113" y="108" text-anchor="start" class="m">300以下</text>
<text x="16" y="140" text-anchor="start" class="sm">775 ℃以上から焼入れ</text>
<rect x="16" y="148" width="228" height="20" class="fa"/>
<text x="250" y="164" text-anchor="start" class="a">760以上</text>
<text x="16" y="196" text-anchor="start" class="sm">780 ℃から焼入れ → 400 ℃で焼戻し</text>
<rect x="16" y="204" width="120" height="20" class="ok"/>
<text x="143" y="220" text-anchor="start" class="m">約400</text>
<line x1="16" y1="240" x2="256" y2="240" class="ln"/>
<line x1="16" y1="240" x2="16" y2="246" class="ln"/>
<line x1="76" y1="240" x2="76" y2="246" class="ln"/>
<line x1="136" y1="240" x2="136" y2="246" class="ln"/>
<line x1="196" y1="240" x2="196" y2="246" class="ln"/>
<line x1="256" y1="240" x2="256" y2="246" class="ln"/>
<text x="16" y="262" text-anchor="middle" class="m">0</text>
<text x="76" y="262" text-anchor="middle" class="m">200</text>
<text x="136" y="262" text-anchor="middle" class="m">400</text>
<text x="196" y="262" text-anchor="middle" class="m">600</text>
<text x="256" y="262" text-anchor="middle" class="m">800</text>
<text x="324" y="284" text-anchor="end" class="m">ビッカース硬さ(HV)</text>
</svg><figcaption class="fig-cap">新潟県工業技術総合研究所の試験(2016年公表)の値。焼入れは各温度に10分保ってから水で冷やした。上から2本目と3本目は、焼入れの後に180 ℃で1時間の焼戻し(低めの温度で熱し直す処理。後の節で説明する)をした値。「300以下」「760以上」は上限・下限の値なので、棒の長さはその値で描いた。</figcaption></figure>
<ul>
<li>熱処理前は約HV165です。775 ℃以上から焼入れすると、HV760以上になります。4倍以上の硬さです。</li>
<li>750 ℃からの焼入れでは、HV300以下にとどまりました。熱し方が足りず、面心立方に変わりきらない部分が残ったと考えられます。よく似た刃物鋼の白紙2号の試験では、750 ℃で軟らかいフェライトが残っていました。わずか25 ℃の差で、硬さが2倍以上違います。</li>
<li>熱しすぎもよくありません。温度が高すぎると、針のような粗い組織や残留オーステナイトが増え、刃が欠けたり割れたりしやすくなります。</li>
</ul>
<p>部品の太さも効きます。炭素だけを加えた鋼(炭素鋼)では、直径が20 mmを超えると、水で冷やしても必要な速さで冷えなくなります。そのため焼きが入りにくく(焼入れで硬くなりにくく)なります。部品は外側から冷えるので、太いほど内側の冷え方が遅れるからです。</p>
<p>そこで太い部品には、クロムやマンガンなどを混ぜ、ゆっくり冷えてもマルテンサイトになりやすくした鋼を使います。この「焼きの入りやすさ」を{{term:焼入れ性}}と呼びます。焼入れ性を高めると硬くなる深さが増えますが、最高の硬さはあまり変わりません。最高の硬さは、あくまで炭素の量で決まります。</p>
</section>

<section>
<h2>焼入れのままではもろい: 焼戻し</h2>
<p>マルテンサイトは硬い代わりに、とてももろい組織です。ゆがんだ結晶の中に大きな力がたまっていて、ぶつけたときに欠けたり割れたりしやすいのです。そのため、焼入れのままでは機械の部品には使えません。</p>
<p>そこで、焼入れの後にもう一度、727 ℃より低い温度に熱します。これが{{term:焼戻し}}です。閉じ込められていた炭素の一部が、鉄と炭素の化合物(炭化物)のごく細かい粒として出てきます。すると、結晶のゆがみと中にたまった力がやわらぎます。硬さは下がりますが、割れにくさ(粘り強さ)が大きく戻ります。</p>
<p>焼戻しの温度を変えると、硬さと粘りのつり合いを選べます。刃物や工具のように硬さが大事なものは、150〜200 ℃ほどの低い温度で焼き戻します。ボルトや軸のように粘り強さが大事なものは、もっと高い温度(550〜650 ℃ほど)で焼き戻します。日本製鉄の解説では、650〜700 ℃の例が挙げられています。</p>
<p>焼入れした鋼を、あとから高い温度に熱した場合も、同じ変化が進んで軟らかくなります。上のSK85では、200 ℃までの焼戻しならHV700以上を保ちました。400 ℃に1時間保つと、HV400ほどまで下がりました。</p>
</section>

<section>
<h2>使われているところ</h2>
<h3>包丁・はさみ・のみ・かんな</h3>
<p>刃物の刃には、炭素を多く含む刃物鋼を使い、焼入れで硬くしてから低い温度で焼き戻します。高級な刃物鋼として知られる、ヤスキハガネ(鋼の銘柄)の「白紙」もその一つです。白紙2号を775 ℃以上から水で焼入れし、180 ℃で焼き戻すと、HV800以上になります。</p>
<p>さびにくいステンレスの包丁には、マルテンサイト系と呼ばれる{{term:ステンレス鋼}}が使われます。例えばSUS440Cは、炭素を約1 %、さびを防ぐクロムを約17 %含みます。新潟県工業技術総合研究所の試験では、空気中で冷やすだけで焼入れし、1050 ℃から冷やしたときに最も硬くなりました。クロムを多く含むため焼入れ性が高く、水に入れなくてもマルテンサイトになるのです。</p>
<h3>日本刀</h3>
<p>日本刀は、炭素の少ない軟らかい鋼を芯にして、その外側に炭素の多い硬い鋼を張って作ります。焼入れの前には、粘土に炭や砥石の粉を混ぜた土(焼刃土)を刀身に塗ります。刃になる部分には薄く、それ以外には厚く塗ります。</p>
<p>土を厚く塗ったところは冷え方が遅くなり、パーライトになります。土の薄い刃の側は急に冷えて、マルテンサイトになります。こうして、硬い刃と硬すぎない峰(刃の反対側の背)を1本の刀に作り分けます。焼入れでできた模様が、刃文(はもん)です。</p>
<p>刀の反り(ゆるやかな曲がり)も、焼入れで生まれます。刃の側だけがマルテンサイトになって体積が増える(ふくらむ)ことが、反りに関わっています。</p>
<p>土は「冷やさない」ためだけのものではありません。京都大学の研究(1995年)では、試験用の銀の円柱に土を塗って、熱の伝わり方を測りました。薄く塗った土は、高温のあいだ、何も塗らないときより熱をよく伝えました。</p>
<h3>機械の部品</h3>
<p>ベアリングや歯車も、焼入れで硬くした鋼です。全体を硬くすると割れやすい部品では、浸炭や、表面だけを電気で急に熱して冷やす高周波焼入れで、表面だけをマルテンサイトにします。</p>
<h3>ばね</h3>
<p>自動車のエンジンの弁ばねや、サスペンションのばねには、焼入れと焼戻しをした鋼線(オイルテンパー線)が使われます。ばねには、強く曲げても元に戻る強さと、何度曲げられても折れない粘りが必要です。その両方を、焼入れと焼戻しの組み合わせで作ります。</p>
<p>ただし、ばねがすべて焼入れで作られているわけではありません。ピアノ線は、熱処理で細かいパーライトにした後、細く引き伸ばして強くした線です。焼入れでマルテンサイトにする処理はしていません。</p>
</section>

<section>
<h2>よくある誤解</h2>
<div class="myth"><p class="myth-q">誤解: 水で冷やすほど、速く冷やすほど、よく焼きが入る</p><p>実際に必要なのは、パーライトができはじめる前に、その温度の範囲を通り抜けられる速さです。それより速く冷やしても、硬さはほとんど増えません。最高の硬さは炭素の量で決まるからです。</p><p>速く冷やしすぎると、外側と内側で冷えるタイミングがずれます。マルテンサイトはできるときにふくらむので、ずれた分だけ部品が曲がったり、割れたり(焼割れ)します。そのため、焼入れ性の高い鋼は油や空気で冷やします。油は沸点が高く、焼きむらが少ない冷却剤です。水も、いつも速く冷やせるとは限りません。熱い鋼を水に入れた直後は、表面が湯気の膜に包まれ、水に直接触れるときより熱が伝わりにくくなります。また、炭素鋼を水で焼入れした実験では、水温が60〜70 ℃を超えると、焼入れの効果が大きく落ちました。</p><p>鍛冶の場面で、水に入れる瞬間が強く印象に残るために生まれやすい誤解です。</p></div>
<div class="myth"><p class="myth-q">誤解: 焼入れは、表面に何かを塗って硬くする処理</p><p>実際は、鋼の中の原子の並び方を変える処理です。外から何かを付けるわけではなく、めっきや塗装とは別物です。冷やす速さが足りていれば、表面だけでなく中まで硬くなります。</p><p>日本刀で土を塗る場面がよく紹介されるので、誤解されやすいのかもしれません。あの土は、硬くするためではなく、場所ごとに冷える速さを変えるためのものです。浸炭は表面から炭素をしみ込ませますが、炭素は鋼の中に溶け込みます。硬くするのは、その後の焼入れです。</p></div>
<div class="myth"><p class="myth-q">誤解: 鉄でできたものなら、何でも焼入れで硬くなる</p><p>炭素の少ない鋼は、焼入れしてもほとんど硬くなりません。また、SUS304の仲間のオーステナイト系ステンレス鋼は、冷やしても並び方が面心立方のまま変わらず、熱処理では硬くできません。高い温度から急に冷やすと、むしろ最も軟らかい状態になります。</p><p>「鉄」という言葉が、成分の違う多くの材料をまとめて指すために生まれる誤解です。</p></div>
</section>

<section>
<h2>もっと詳しく学ぶ</h2>
<ul>
<li>用語: {{term:マルテンサイト}} / {{term:焼戻し}} / {{term:焼入れ性}} / {{term:パーライト}} / {{term:共析反応}} / {{term:体心立方格子}} / {{term:浸炭}}</li>
<li>数字で試す: <a href="{{home}}tools/lever-rule-calculator/">てこの規則の計算</a>(ゆっくり冷やした鋼の、フェライトとパーライトの割合) / <a href="{{home}}tools/diffusion-coefficient-calculator/">拡散係数と拡散距離の計算</a>(浸炭で炭素がしみ込む深さの目安)</li>
</ul>
</section>

File: src/learn/ja/why-shape-memory-alloys-return.html
<!--
{
  "title": "形状記憶合金はなぜ元の形に戻るの? 温めると戻るしくみと超弾性",
  "description": "形状記憶合金は、温度で原子の並び方が切り替わる合金です。曲げても原子の隣どうしの関係が変わらないので、温めると元の並びと形に戻ります。メガネや歯の矯正ワイヤーが曲げても戻る超弾性、変態温度の決まり方、使われ方と限界まで解説します。",
  "series": "everyday-materials",
  "order": 5,
  "minutes": 12,
  "updated": "2026-11-04",
  "review": "2027-11",
  "cats": ["functional-alloys", "crystal", "heat-treatment"],
  "terms": ["形状記憶効果", "超弾性", "熱弾性型マルテンサイト変態"],
  "sources": [
    { "title": "University of Cambridge, DoITPoMS Teaching and Learning Package「Superelasticity and Shape Memory Alloys」(マルテンサイト変態は拡散なしのせん断型で、原子は原子間距離の一部だけ動く。マルテンサイトは内部が双晶。二方向の形状記憶効果はより複雑な熱処理と加工(訓練)で得られる。変形のすべてが変態によるときだけ元の形に戻り、大きすぎるひずみでは転位のすべりが起きて戻らない。超弾性で約8 %までのひずみが戻り、ふつうの金属の弾性ひずみは約0.5 %まで。超弾性の応力–ひずみ曲線にヒステリシス。繰り返しで欠陥がたまり、戻るひずみと力が下がる。メガネのフレーム、歯の矯正ワイヤー、ステント、温室の窓などのアクチュエータ。Ni-Ti はほぼ等原子比)", "url": "https://www.doitpoms.ac.uk/tlplib/superelasticity/printall.php" },
    { "title": "筑波大学 金・高研究室(形状記憶合金の研究室)「形状記憶合金のメカニズム」(熱弾性型マルテンサイト変態。変態と逆変態の温度の差は鉄系を除き数度から数十度。三次元の結晶では24通りの兄弟晶ができ、互いのひずみを打ち消すので外形は変わらない。マルテンサイトはゴムのように柔らかく、境界が低い応力で動き、転位はできない。外力で向きの合う兄弟晶が育って変形し、加熱で母相に戻り形が元に戻る。逆変態温度以上では外力を除くだけで戻る(超弾性))", "url": "https://www.ims.tsukuba.ac.jp/~sma_lab/shapememoryalloy/mechanism/" },
    { "title": "コトバンク「形状記憶合金」(化学辞典 第2版・日本大百科全書・ブリタニカ国際大百科事典ほか)(原子の拡散を伴わず結晶全体が連携を保ってせん断的に動くマルテンサイト変態。低温では方位の異なるバリアントができ外形は変わらない。ふつうの金属の変形は転位の運動による塑性変形。ほぼ1:1組成の Ti-Ni が最も有名で、Cu-Al-Ni・Cu-Zn-Al・Fe-Mn-Si なども。Ni-Ti は高価。用途に配管の継手、歯列矯正、温室の自動天窓開閉器、ボイラの湯量調節器)", "url": "https://kotobank.jp/word/%E5%BD%A2%E7%8A%B6%E8%A8%98%E6%86%B6%E5%90%88%E9%87%91" },
    { "title": "Johnson Matthey, Medical Components「How does nitinol work?」(閲覧 2026年11月)(高温の強い相(オーステナイト)から冷やすと軟らかい相に変わり、加熱で元の形に戻る。マルテンサイトは最大8 %の戻るひずみ。変態温度は組成と熱処理で変えられ、Ni-Ti では +100 ℃より上から −100 ℃より下まで。変態温度の少し上で変形すると力でマルテンサイトができ、力を除くとすぐ戻る)", "url": "https://matthey.com/products-and-services/medical-components/resource-library/how-does-nitinol-work" },
    { "title": "Johnson Matthey, Medical Components「Nitinol shape setting」(閲覧 2026年11月)(記憶させる形の型に固定して熱処理する。400 ℃でも可能だが、500 ℃に近い温度がよく使われる。時間は5分を超えることが多い。高い温度・長い時間ほど動作の温度が上がる)", "url": "https://matthey.com/en/products-and-services/medical-components/resource-library/nitinol-shape-setting" },
    { "title": "T. Duerig, A. Pelton, D. Stöckel, An overview of nitinol medical applications, Materials Science and Engineering A 273–275, pp.149–160 (1999)(Ni-Ti はほぼ等原子比。超弾性のメガネのフレームは180°ねじっても戻る。矯正ワイヤーは一定の力を使った最初の製品。超弾性の力はひずみではなく温度で決まる。自己拡張型ステントは開いた形を記憶させて細く畳んでカテーテルで運ぶ。Af は体温より確実に低くする。ヒステリシス。疲労。矯正装置からのニッケル溶出の調査。p.151–157)", "url": "https://confluentmedical.com/wp-content/uploads/2023/05/029.pdf" },
    { "title": "髙岡慧・垣生哲史(古河テクノマテリアル)「生体材料工学研究所と臨産学連携」東京医科歯科大学 生体材料工学研究所 60年史(世界で初めて超弾性合金として実用化に成功したのは諏訪精工舎と古河電気工業の眼鏡フレームと記す。トミーが開発した超弾性の歯列矯正用アーチワイヤーは1985年12月に厚生省の認可。のちにガイドワイヤー、ステント用チューブへ展開)", "url": "https://www.tmd.ac.jp/artis-cms/cms-files/Ti4.pdf" },
    { "title": "Dentsply Sirona, A. Teramoto「SENTALLOY: The story of Superelasticity」(ホワイトペーパー)(三浦不二夫らとトミー・古河電工の共同研究による超弾性 Ni-Ti 矯正ワイヤーが、1985年に SENTALLOY の名で発売された)", "url": "https://dentsplysirona.com/content/dam/master/education/documents/upload/W/WHITE-PAPER---SENTALLOY---The-story-of-Superelasticity-by-Dr-Alberto-Teramoto-lnbffjq-en-1509.pdf" },
    { "title": "C. M. Wayman, About Shape Memory Alloys, Transactions of the Materials Research Society of Japan 19B, pp.973–998 (1994)(冷やしてできたマルテンサイトは自己調整して外形が変わらない。力をかけると向きの合うバリアントが境界の移動で育つ。マルテンサイトは来た道を逆にたどって母相に戻る。二方向の形状記憶には変態を繰り返すなどの熱と加工の処理が要る。応力誘起マルテンサイトに要る応力は温度とともに上がる。鋼のマルテンサイトは逆変態せず焼戻しが起こるので、ふつう形状記憶を示さない)", "url": "https://www.mrs-j.org/pub/tmrsj/vol19B/vol19B_0973.pdf" },
    { "title": "J. M. Jani, M. Leary, A. Subic, M. A. Gibson, A review of shape memory alloy research, applications and opportunities, Materials & Design 56, pp.1078–1113 (2014)(二方向の形状記憶は訓練が必要で、戻るひずみはふつう一方向の半分ほど。ひずみは劣化しやすい)", "url": "https://doi.org/10.1016/j.matdes.2013.11.084" },
    { "title": "コトバンク「双晶」(世界大百科事典・日本大百科全書・ブリタニカ国際大百科事典ほか)(双晶は、2つの部分が境界の面に対して鏡に映した関係(鏡映)にあることが多く、その面を双晶面と呼ぶ)", "url": "https://kotobank.jp/word/%E5%8F%8C%E6%99%B6" }
  ]
}
-->
<p class="lead">形状記憶合金は、温度によって原子の並び方が2種類に切り替わる合金です。低い温度の並び方では、結晶の中に右向きと左向きに傾いた部分が交互に並んでいます。曲げると傾きの向きがそろうだけなので、原子の隣どうしの組み合わせは変わりません。温めると高い温度の並び方に戻り、その戻り方が一通りしかないので、形も元に戻ります。使う温度ですでに高い温度の並び方になっている合金では、力をかけたときだけ並び方が変わり、力を抜くとすぐに戻ります。これが、メガネのフレームや歯の矯正ワイヤーの「曲げても戻る」性質(超弾性)です。</p>

<div class="learn-box"><p class="learn-box-h">この記事でわかること</p><ul>
<li>ふつうの針金が、曲げると曲がったままになる理由</li>
<li>形状記憶合金の中で、温度によって原子の並び方が切り替わること</li>
<li>曲げても原子の隣どうしが変わらず、温めると元の形に戻るしくみ</li>
<li>温めなくても、力を抜くだけで戻る「超弾性」のしくみ</li>
<li>戻る温度の決め方、使われているところ、何回でも戻るわけではない限界</li>
</ul><p class="muted">前提知識: 物は原子が集まってできている、という中学の理科の知識があれば読めます。</p></div>

<section>
<h2>身近なところでは</h2>
<p>科学館や理科の実験で、こんな場面を見たことがあるかもしれません。まっすぐな針金をぐにゃぐにゃに曲げてから、お湯につけます。すると針金は、一瞬でまっすぐな形に戻ります。</p>
<p>身の回りにも、よく似た材料があります。細いメタルフレームのメガネには、つるをねじってもパッと戻るものがあります。歯の矯正に使う細いワイヤーも、指で曲げても元の形に戻ります。こちらは、お湯につけなくても戻ります。</p>
<p>どちらも、形状記憶合金と呼ばれる種類の合金です。代表は、ニッケル(Ni)とチタン(Ti)をほぼ同じ数の原子ずつ混ぜた Ni-Ti 合金です。ふつうの鉄や銅の針金は、曲げたら曲がったままで、お湯につけても戻りません。何が違うのでしょうか。</p>
</section>

<section>
<h2>まず、ふつうの針金はなぜ曲がったままなのか</h2>
<p>金属の中では、原子が規則正しく並んでいます。これを結晶と呼びます。小さな力なら、原子と原子の間がばねのように少し伸びるだけで、力を抜けば元に戻ります。ただし多くの金属で、こうして戻れる伸びは長さの0.5 %ほどまでです。</p>
<p>それ以上曲げると、結晶の中で原子の面がずるっとずれます。ずれは一度に起こるのではなく、線のような乱れが結晶の中を通り抜けることで進みます。この乱れを{{term:転位}}と呼びます。転位が通った後は、ずれた面の上と下で、原子の隣どうしの組み合わせが入れ替わっています(図1)。</p>
<p>新しい組み合わせも、元の組み合わせと同じくらい安定です。そのため、力を抜いても温めても、原子が元の相手のところへ戻る理由がありません。ふつうの針金が曲がったままになるのは、このためです。</p>
<figure class="fig"><svg xmlns="http://www.w3.org/2000/svg" viewBox="0 0 340 196" role="img"><title>ふつうの金属では、原子の面が原子1個分ずれ、上下の隣どうしの組み合わせが入れ替わる</title>
<text x="72" y="36" text-anchor="middle" class="sm">元の並び</text>
<text x="254" y="36" text-anchor="middle" class="sm">面がずれた後</text>
<line x1="40" y1="120" x2="104" y2="120" class="thin"/>
<line x1="40" y1="104" x2="104" y2="104" class="thin"/>
<line x1="40" y1="120" x2="40" y2="104" class="thin"/>
<line x1="56" y1="120" x2="56" y2="104" class="thin"/>
<line x1="72" y1="120" x2="72" y2="104" class="thin"/>
<line x1="88" y1="120" x2="88" y2="104" class="thin"/>
<line x1="104" y1="120" x2="104" y2="104" class="thin"/>
<line x1="40" y1="88" x2="104" y2="88" class="thin"/>
<line x1="40" y1="104" x2="40" y2="88" class="thin"/>
<line x1="56" y1="104" x2="56" y2="88" class="thin"/>
<line x1="72" y1="104" x2="72" y2="88" class="thin"/>
<line x1="88" y1="104" x2="88" y2="88" class="thin"/>
<line x1="104" y1="104" x2="104" y2="88" class="thin"/>
<line x1="40" y1="72" x2="104" y2="72" class="thin"/>
<line x1="40" y1="88" x2="40" y2="72" class="thin"/>
<line x1="56" y1="88" x2="56" y2="72" class="thin"/>
<line x1="72" y1="88" x2="72" y2="72" class="thin"/>
<line x1="88" y1="88" x2="88" y2="72" class="thin"/>
<line x1="104" y1="88" x2="104" y2="72" class="thin"/>
<line x1="40" y1="56" x2="104" y2="56" class="thin"/>
<line x1="40" y1="72" x2="40" y2="56" class="thin"/>
<line x1="56" y1="72" x2="56" y2="56" class="thin"/>
<line x1="72" y1="72" x2="72" y2="56" class="thin"/>
<line x1="88" y1="72" x2="88" y2="56" class="thin"/>
<line x1="104" y1="72" x2="104" y2="56" class="thin"/>
<circle cx="40" cy="120" r="4.5" class="ok"/>
<circle cx="56" cy="120" r="4.5" class="ok"/>
<circle cx="72" cy="120" r="4.5" class="ok"/>
<circle cx="88" cy="120" r="4.5" class="ok"/>
<circle cx="104" cy="120" r="4.5" class="ok"/>
<circle cx="40" cy="104" r="4.5" class="ok"/>
<circle cx="56" cy="104" r="4.5" class="ok"/>
<circle cx="72" cy="104" r="4.5" class="ok"/>
<circle cx="88" cy="104" r="4.5" class="ok"/>
<circle cx="104" cy="104" r="4.5" class="ok"/>
<circle cx="40" cy="88" r="4.5" class="ok"/>
<circle cx="56" cy="88" r="4.5" class="ok"/>
<circle cx="72" cy="88" r="4.5" class="ok"/>
<circle cx="88" cy="88" r="4.5" class="ok"/>
<circle cx="104" cy="88" r="4.5" class="ok"/>
<circle cx="40" cy="72" r="4.5" class="ok"/>
<circle cx="56" cy="72" r="4.5" class="ok"/>
<circle cx="72" cy="72" r="4.5" class="ok"/>
<circle cx="88" cy="72" r="4.5" class="ok"/>
<circle cx="104" cy="72" r="4.5" class="ok"/>
<circle cx="40" cy="56" r="4.5" class="ok"/>
<circle cx="56" cy="56" r="4.5" class="ok"/>
<circle cx="72" cy="56" r="4.5" class="ok"/>
<circle cx="88" cy="56" r="4.5" class="ok"/>
<circle cx="104" cy="56" r="4.5" class="ok"/>
<line x1="206" y1="120" x2="270" y2="120" class="thin"/>
<line x1="206" y1="104" x2="270" y2="104" class="thin"/>
<line x1="206" y1="120" x2="206" y2="104" class="thin"/>
<line x1="222" y1="120" x2="222" y2="104" class="thin"/>
<line x1="238" y1="120" x2="238" y2="104" class="thin"/>
<line x1="254" y1="120" x2="254" y2="104" class="thin"/>
<line x1="270" y1="120" x2="270" y2="104" class="thin"/>
<line x1="206" y1="88" x2="270" y2="88" class="thin"/>
<line x1="206" y1="104" x2="206" y2="88" class="thin"/>
<line x1="222" y1="104" x2="222" y2="88" class="thin"/>
<line x1="238" y1="104" x2="238" y2="88" class="thin"/>
<line x1="254" y1="104" x2="254" y2="88" class="thin"/>
<line x1="270" y1="104" x2="270" y2="88" class="thin"/>
<line x1="222" y1="72" x2="286" y2="72" class="thin"/>
<line x1="222" y1="88" x2="222" y2="72" class="thin"/>
<line x1="238" y1="88" x2="238" y2="72" class="thin"/>
<line x1="254" y1="88" x2="254" y2="72" class="thin"/>
<line x1="270" y1="88" x2="270" y2="72" class="thin"/>
<line x1="222" y1="56" x2="286" y2="56" class="thin"/>
<line x1="222" y1="72" x2="222" y2="56" class="thin"/>
<line x1="238" y1="72" x2="238" y2="56" class="thin"/>
<line x1="254" y1="72" x2="254" y2="56" class="thin"/>
<line x1="270" y1="72" x2="270" y2="56" class="thin"/>
<line x1="286" y1="72" x2="286" y2="56" class="thin"/>
<circle cx="206" cy="120" r="4.5" class="ok"/>
<circle cx="222" cy="120" r="4.5" class="ok"/>
<circle cx="238" cy="120" r="4.5" class="ok"/>
<circle cx="254" cy="120" r="4.5" class="ok"/>
<circle cx="270" cy="120" r="4.5" class="ok"/>
<circle cx="206" cy="104" r="4.5" class="ok"/>
<circle cx="222" cy="104" r="4.5" class="ok"/>
<circle cx="238" cy="104" r="4.5" class="ok"/>
<circle cx="254" cy="104" r="4.5" class="ok"/>
<circle cx="270" cy="104" r="4.5" class="ok"/>
<circle cx="206" cy="88" r="4.5" class="ok"/>
<circle cx="222" cy="88" r="4.5" class="ok"/>
<circle cx="238" cy="88" r="4.5" class="ok"/>
<circle cx="254" cy="88" r="4.5" class="ok"/>
<circle cx="270" cy="88" r="4.5" class="ok"/>
<circle cx="222" cy="72" r="4.5" class="ok"/>
<circle cx="238" cy="72" r="4.5" class="ok"/>
<circle cx="254" cy="72" r="4.5" class="ok"/>
<circle cx="270" cy="72" r="4.5" class="ok"/>
<circle cx="286" cy="72" r="4.5" class="ok"/>
<circle cx="222" cy="56" r="4.5" class="ok"/>
<circle cx="238" cy="56" r="4.5" class="ok"/>
<circle cx="254" cy="56" r="4.5" class="ok"/>
<circle cx="270" cy="56" r="4.5" class="ok"/>
<circle cx="286" cy="56" r="4.5" class="ok"/>
<circle cx="56" cy="88" r="4.5" class="fa"/>
<circle cx="56" cy="72" r="4.5" class="fa"/>
<circle cx="222" cy="88" r="4.5" class="fa"/>
<circle cx="238" cy="72" r="4.5" class="fa"/>
<line x1="200" y1="80" x2="300" y2="80" class="dash"/>
<line x1="118" y1="88" x2="184" y2="88" class="ac"/><polygon points="194,88 184,82 184,94" class="fa"/>
<text x="151" y="78" text-anchor="middle" class="sm">力</text>
<text x="170" y="156" text-anchor="middle" class="sm">色を付けた2個は、もう隣どうしではない</text>
<text x="170" y="178" text-anchor="middle" class="m">→ 力を抜いても、温めても戻らない</text>
</svg><figcaption class="fig-cap">左は元の結晶、右は点線の面で上の2段が原子1個分ずれた後。線は隣どうしの原子をつないだもの。省略・誇張していること: 実際は転位が一段ずつ通り抜けてずれが進み、1回のずれは目に見えないほど小さい。原子は小さく描いた(実際は接している)。</figcaption></figure>
</section>

<section>
<h2>しくみ1: 温度で、原子の並び方が切り替わる</h2>
<p>形状記憶合金の結晶には、温度によって2種類の並び方があります。高い温度で安定な並び方を「母相(ぼそう)」と呼びます。</p>
<p>温度を下げると、ある温度で、結晶全体が別の並び方に切り替わります。この低い温度の並び方を{{term:マルテンサイト}}と呼びます。</p>
<p>並び方が切り替わることを、変態と呼びます。この変態では、原子は遠くへ動きません。隣どうしの原子が手をつないだまま、一斉に少しずつずれます。一つの原子が動く距離は、原子と原子の間の距離より短いのです。温度を上げれば、同じ道をたどって母相の並び方に戻ります。</p>
<p>Ni-Ti など多くの形状記憶合金では、温度を上げ下げするだけで、この変態を行ったり来たりできます。このような変態を、{{term:熱弾性型マルテンサイト変態}}と呼びます。冷やすときに変態する温度と、温めて戻る温度の差は、鉄系の合金を除くと数度から数十度です。</p>
</section>

<section>
<h2>しくみ2: マルテンサイトは、傾いた部分が交互に並ぶ</h2>
<p>母相からマルテンサイトに変わるとき、原子の並びはななめにゆがみます。ところが、結晶全体が同じ向きにゆがむわけではありません。右に傾いた部分と左に傾いた部分が、薄い層になって交互にできます(図2の右上)。</p>
<p>このように、向きだけが違う同じ並び方が、境目をはさんで鏡に映したような関係で並んだものを、双晶(そうしょう)と呼びます。実際の立体の結晶では、傾きの向きが24通りあります。それらが互いのゆがみを打ち消すように組み合わさるので、冷やしても外の形はほとんど変わりません。</p>
<figure class="fig"><svg xmlns="http://www.w3.org/2000/svg" viewBox="0 0 340 372" role="img"><title>母相を冷やすと双晶のマルテンサイトになり形は変わらない。力をかけると傾きがそろって形が変わり、温めると母相と元の形に戻る</title>
<text x="72" y="50" text-anchor="middle" class="sm">母相(高い温度)</text>
<text x="250" y="50" text-anchor="middle" class="sm">マルテンサイト(双晶)</text>
<text x="265" y="240" text-anchor="middle" class="sm">傾きがそろう</text>
<text x="72" y="240" text-anchor="middle" class="sm">母相に戻る</text>
<line x1="40" y1="130" x2="104" y2="130" class="thin"/>
<line x1="40" y1="114" x2="104" y2="114" class="thin"/>
<line x1="40" y1="130" x2="40" y2="114" class="thin"/>
<line x1="56" y1="130" x2="56" y2="114" class="thin"/>
<line x1="72" y1="130" x2="72" y2="114" class="thin"/>
<line x1="88" y1="130" x2="88" y2="114" class="thin"/>
<line x1="104" y1="130" x2="104" y2="114" class="thin"/>
<line x1="40" y1="98" x2="104" y2="98" class="thin"/>
<line x1="40" y1="114" x2="40" y2="98" class="thin"/>
<line x1="56" y1="114" x2="56" y2="98" class="thin"/>
<line x1="72" y1="114" x2="72" y2="98" class="thin"/>
<line x1="88" y1="114" x2="88" y2="98" class="thin"/>
<line x1="104" y1="114" x2="104" y2="98" class="thin"/>
<line x1="40" y1="82" x2="104" y2="82" class="thin"/>
<line x1="40" y1="98" x2="40" y2="82" class="thin"/>
<line x1="56" y1="98" x2="56" y2="82" class="thin"/>
<line x1="72" y1="98" x2="72" y2="82" class="thin"/>
<line x1="88" y1="98" x2="88" y2="82" class="thin"/>
<line x1="104" y1="98" x2="104" y2="82" class="thin"/>
<line x1="40" y1="66" x2="104" y2="66" class="thin"/>
<line x1="40" y1="82" x2="40" y2="66" class="thin"/>
<line x1="56" y1="82" x2="56" y2="66" class="thin"/>
<line x1="72" y1="82" x2="72" y2="66" class="thin"/>
<line x1="88" y1="82" x2="88" y2="66" class="thin"/>
<line x1="104" y1="82" x2="104" y2="66" class="thin"/>
<circle cx="40" cy="130" r="4.5" class="ok"/>
<circle cx="56" cy="130" r="4.5" class="ok"/>
<circle cx="72" cy="130" r="4.5" class="ok"/>
<circle cx="88" cy="130" r="4.5" class="ok"/>
<circle cx="104" cy="130" r="4.5" class="ok"/>
<circle cx="40" cy="114" r="4.5" class="ok"/>
<circle cx="56" cy="114" r="4.5" class="ok"/>
<circle cx="72" cy="114" r="4.5" class="ok"/>
<circle cx="88" cy="114" r="4.5" class="ok"/>
<circle cx="104" cy="114" r="4.5" class="ok"/>
<circle cx="40" cy="98" r="4.5" class="ok"/>
<circle cx="56" cy="98" r="4.5" class="ok"/>
<circle cx="72" cy="98" r="4.5" class="ok"/>
<circle cx="88" cy="98" r="4.5" class="ok"/>
<circle cx="104" cy="98" r="4.5" class="ok"/>
<circle cx="40" cy="82" r="4.5" class="ok"/>
<circle cx="56" cy="82" r="4.5" class="ok"/>
<circle cx="72" cy="82" r="4.5" class="ok"/>
<circle cx="88" cy="82" r="4.5" class="ok"/>
<circle cx="104" cy="82" r="4.5" class="ok"/>
<circle cx="40" cy="66" r="4.5" class="ok"/>
<circle cx="56" cy="66" r="4.5" class="ok"/>
<circle cx="72" cy="66" r="4.5" class="ok"/>
<circle cx="88" cy="66" r="4.5" class="ok"/>
<circle cx="104" cy="66" r="4.5" class="ok"/>
<line x1="206" y1="130" x2="270" y2="130" class="thin"/>
<line x1="213" y1="114" x2="277" y2="114" class="thin"/>
<line x1="206" y1="130" x2="213" y2="114" class="thin"/>
<line x1="222" y1="130" x2="229" y2="114" class="thin"/>
<line x1="238" y1="130" x2="245" y2="114" class="thin"/>
<line x1="254" y1="130" x2="261" y2="114" class="thin"/>
<line x1="270" y1="130" x2="277" y2="114" class="thin"/>
<line x1="220" y1="98" x2="284" y2="98" class="thin"/>
<line x1="213" y1="114" x2="220" y2="98" class="thin"/>
<line x1="229" y1="114" x2="236" y2="98" class="thin"/>
<line x1="245" y1="114" x2="252" y2="98" class="thin"/>
<line x1="261" y1="114" x2="268" y2="98" class="thin"/>
<line x1="277" y1="114" x2="284" y2="98" class="thin"/>
<line x1="213" y1="82" x2="277" y2="82" class="thin"/>
<line x1="220" y1="98" x2="213" y2="82" class="thin"/>
<line x1="236" y1="98" x2="229" y2="82" class="thin"/>
<line x1="252" y1="98" x2="245" y2="82" class="thin"/>
<line x1="268" y1="98" x2="261" y2="82" class="thin"/>
<line x1="284" y1="98" x2="277" y2="82" class="thin"/>
<line x1="206" y1="66" x2="270" y2="66" class="thin"/>
<line x1="213" y1="82" x2="206" y2="66" class="thin"/>
<line x1="229" y1="82" x2="222" y2="66" class="thin"/>
<line x1="245" y1="82" x2="238" y2="66" class="thin"/>
<line x1="261" y1="82" x2="254" y2="66" class="thin"/>
<line x1="277" y1="82" x2="270" y2="66" class="thin"/>
<circle cx="206" cy="130" r="4.5" class="ok"/>
<circle cx="222" cy="130" r="4.5" class="ok"/>
<circle cx="238" cy="130" r="4.5" class="ok"/>
<circle cx="254" cy="130" r="4.5" class="ok"/>
<circle cx="270" cy="130" r="4.5" class="ok"/>
<circle cx="213" cy="114" r="4.5" class="ok"/>
<circle cx="229" cy="114" r="4.5" class="ok"/>
<circle cx="245" cy="114" r="4.5" class="ok"/>
<circle cx="261" cy="114" r="4.5" class="ok"/>
<circle cx="277" cy="114" r="4.5" class="ok"/>
<circle cx="220" cy="98" r="4.5" class="ok"/>
<circle cx="236" cy="98" r="4.5" class="ok"/>
<circle cx="252" cy="98" r="4.5" class="ok"/>
<circle cx="268" cy="98" r="4.5" class="ok"/>
<circle cx="284" cy="98" r="4.5" class="ok"/>
<circle cx="213" cy="82" r="4.5" class="ok"/>
<circle cx="229" cy="82" r="4.5" class="ok"/>
<circle cx="245" cy="82" r="4.5" class="ok"/>
<circle cx="261" cy="82" r="4.5" class="ok"/>
<circle cx="277" cy="82" r="4.5" class="ok"/>
<circle cx="206" cy="66" r="4.5" class="ok"/>
<circle cx="222" cy="66" r="4.5" class="ok"/>
<circle cx="238" cy="66" r="4.5" class="ok"/>
<circle cx="254" cy="66" r="4.5" class="ok"/>
<circle cx="270" cy="66" r="4.5" class="ok"/>
<line x1="206" y1="320" x2="270" y2="320" class="thin"/>
<line x1="213" y1="304" x2="277" y2="304" class="thin"/>
<line x1="206" y1="320" x2="213" y2="304" class="thin"/>
<line x1="222" y1="320" x2="229" y2="304" class="thin"/>
<line x1="238" y1="320" x2="245" y2="304" class="thin"/>
<line x1="254" y1="320" x2="261" y2="304" class="thin"/>
<line x1="270" y1="320" x2="277" y2="304" class="thin"/>
<line x1="220" y1="288" x2="284" y2="288" class="thin"/>
<line x1="213" y1="304" x2="220" y2="288" class="thin"/>
<line x1="229" y1="304" x2="236" y2="288" class="thin"/>
<line x1="245" y1="304" x2="252" y2="288" class="thin"/>
<line x1="261" y1="304" x2="268" y2="288" class="thin"/>
<line x1="277" y1="304" x2="284" y2="288" class="thin"/>
<line x1="227" y1="272" x2="291" y2="272" class="thin"/>
<line x1="220" y1="288" x2="227" y2="272" class="thin"/>
<line x1="236" y1="288" x2="243" y2="272" class="thin"/>
<line x1="252" y1="288" x2="259" y2="272" class="thin"/>
<line x1="268" y1="288" x2="275" y2="272" class="thin"/>
<line x1="284" y1="288" x2="291" y2="272" class="thin"/>
<line x1="234" y1="256" x2="298" y2="256" class="thin"/>
<line x1="227" y1="272" x2="234" y2="256" class="thin"/>
<line x1="243" y1="272" x2="250" y2="256" class="thin"/>
<line x1="259" y1="272" x2="266" y2="256" class="thin"/>
<line x1="275" y1="272" x2="282" y2="256" class="thin"/>
<line x1="291" y1="272" x2="298" y2="256" class="thin"/>
<circle cx="206" cy="320" r="4.5" class="ok"/>
<circle cx="222" cy="320" r="4.5" class="ok"/>
<circle cx="238" cy="320" r="4.5" class="ok"/>
<circle cx="254" cy="320" r="4.5" class="ok"/>
<circle cx="270" cy="320" r="4.5" class="ok"/>
<circle cx="213" cy="304" r="4.5" class="ok"/>
<circle cx="229" cy="304" r="4.5" class="ok"/>
<circle cx="245" cy="304" r="4.5" class="ok"/>
<circle cx="261" cy="304" r="4.5" class="ok"/>
<circle cx="277" cy="304" r="4.5" class="ok"/>
<circle cx="220" cy="288" r="4.5" class="ok"/>
<circle cx="236" cy="288" r="4.5" class="ok"/>
<circle cx="252" cy="288" r="4.5" class="ok"/>
<circle cx="268" cy="288" r="4.5" class="ok"/>
<circle cx="284" cy="288" r="4.5" class="ok"/>
<circle cx="227" cy="272" r="4.5" class="ok"/>
<circle cx="243" cy="272" r="4.5" class="ok"/>
<circle cx="259" cy="272" r="4.5" class="ok"/>
<circle cx="275" cy="272" r="4.5" class="ok"/>
<circle cx="291" cy="272" r="4.5" class="ok"/>
<circle cx="234" cy="256" r="4.5" class="ok"/>
<circle cx="250" cy="256" r="4.5" class="ok"/>
<circle cx="266" cy="256" r="4.5" class="ok"/>
<circle cx="282" cy="256" r="4.5" class="ok"/>
<circle cx="298" cy="256" r="4.5" class="ok"/>
<line x1="40" y1="320" x2="104" y2="320" class="thin"/>
<line x1="40" y1="304" x2="104" y2="304" class="thin"/>
<line x1="40" y1="320" x2="40" y2="304" class="thin"/>
<line x1="56" y1="320" x2="56" y2="304" class="thin"/>
<line x1="72" y1="320" x2="72" y2="304" class="thin"/>
<line x1="88" y1="320" x2="88" y2="304" class="thin"/>
<line x1="104" y1="320" x2="104" y2="304" class="thin"/>
<line x1="40" y1="288" x2="104" y2="288" class="thin"/>
<line x1="40" y1="304" x2="40" y2="288" class="thin"/>
<line x1="56" y1="304" x2="56" y2="288" class="thin"/>
<line x1="72" y1="304" x2="72" y2="288" class="thin"/>
<line x1="88" y1="304" x2="88" y2="288" class="thin"/>
<line x1="104" y1="304" x2="104" y2="288" class="thin"/>
<line x1="40" y1="272" x2="104" y2="272" class="thin"/>
<line x1="40" y1="288" x2="40" y2="272" class="thin"/>
<line x1="56" y1="288" x2="56" y2="272" class="thin"/>
<line x1="72" y1="288" x2="72" y2="272" class="thin"/>
<line x1="88" y1="288" x2="88" y2="272" class="thin"/>
<line x1="104" y1="288" x2="104" y2="272" class="thin"/>
<line x1="40" y1="256" x2="104" y2="256" class="thin"/>
<line x1="40" y1="272" x2="40" y2="256" class="thin"/>
<line x1="56" y1="272" x2="56" y2="256" class="thin"/>
<line x1="72" y1="272" x2="72" y2="256" class="thin"/>
<line x1="88" y1="272" x2="88" y2="256" class="thin"/>
<line x1="104" y1="272" x2="104" y2="256" class="thin"/>
<circle cx="40" cy="320" r="4.5" class="ok"/>
<circle cx="56" cy="320" r="4.5" class="ok"/>
<circle cx="72" cy="320" r="4.5" class="ok"/>
<circle cx="88" cy="320" r="4.5" class="ok"/>
<circle cx="104" cy="320" r="4.5" class="ok"/>
<circle cx="40" cy="304" r="4.5" class="ok"/>
<circle cx="56" cy="304" r="4.5" class="ok"/>
<circle cx="72" cy="304" r="4.5" class="ok"/>
<circle cx="88" cy="304" r="4.5" class="ok"/>
<circle cx="104" cy="304" r="4.5" class="ok"/>
<circle cx="40" cy="288" r="4.5" class="ok"/>
<circle cx="56" cy="288" r="4.5" class="ok"/>
<circle cx="72" cy="288" r="4.5" class="ok"/>
<circle cx="88" cy="288" r="4.5" class="ok"/>
<circle cx="104" cy="288" r="4.5" class="ok"/>
<circle cx="40" cy="272" r="4.5" class="ok"/>
<circle cx="56" cy="272" r="4.5" class="ok"/>
<circle cx="72" cy="272" r="4.5" class="ok"/>
<circle cx="88" cy="272" r="4.5" class="ok"/>
<circle cx="104" cy="272" r="4.5" class="ok"/>
<circle cx="40" cy="256" r="4.5" class="ok"/>
<circle cx="56" cy="256" r="4.5" class="ok"/>
<circle cx="72" cy="256" r="4.5" class="ok"/>
<circle cx="88" cy="256" r="4.5" class="ok"/>
<circle cx="104" cy="256" r="4.5" class="ok"/>
<circle cx="56" cy="98" r="4.5" class="fa"/>
<circle cx="56" cy="82" r="4.5" class="fa"/>
<circle cx="236" cy="98" r="4.5" class="fa"/>
<circle cx="229" cy="82" r="4.5" class="fa"/>
<circle cx="236" cy="288" r="4.5" class="fa"/>
<circle cx="243" cy="272" r="4.5" class="fa"/>
<circle cx="56" cy="288" r="4.5" class="fa"/>
<circle cx="56" cy="272" r="4.5" class="fa"/>
<line x1="118" y1="98" x2="186" y2="98" class="ac"/><polygon points="196,98 186,92 186,104" class="fa"/>
<text x="152" y="88" text-anchor="middle" class="sm">冷やす</text>
<line x1="250" y1="146" x2="250" y2="210" class="ac"/><polygon points="250,220 244,210 256,210" class="fa"/>
<text x="258" y="186" text-anchor="start" class="sm">力をかける</text>
<line x1="192" y1="288" x2="122" y2="288" class="ac"/><polygon points="112,288 122,282 122,294" class="fa"/>
<text x="152" y="278" text-anchor="middle" class="sm">温める</text>
<circle cx="40" cy="352" r="4.5" class="fa"/><text x="52" y="357" text-anchor="start" class="sm">色の2個は、どの段階でも上下の隣どうし</text>
</svg><figcaption class="fig-cap">形状記憶効果の流れを、原子の並びの断面で描いた模式図。線は隣どうしの原子をつないだもの。省略・誇張していること: 傾き(ずれ)はとても大きく描いた。実際は母相とマルテンサイトでマス目の形そのものも少し違い、立体の結晶では傾きの向きが24通りある。双晶の層は実際にはもっと多く、薄い。</figcaption></figure>
<aside class="analogy"><p class="analogy-h">たとえで言うと</p><p>トランプを1枚ずつ重ねた山を思い浮かべてください。下の何枚かは1枚ごとに少しずつ右へずらし、その上の何枚かは、同じだけ左へずらして戻します。山は途中で折れ曲がっていますが、いちばん上のカードは、いちばん下のカードの真上に来ます。そのため、山全体としては傾いていません。カード1枚が原子の1段にあたり、図2の右上がちょうどこの形です。</p><p class="analogy-limit"><strong>たとえが当てはまらない点:</strong> カードは好きな量だけずらせますが、原子の並びの傾きの角度は、結晶の種類で決まっています。また、カードは下のカードの上をすべりますが、原子は隣とつながったまま、原子どうしの間隔より短い距離だけずれます。このたとえが表すのは、「部分ごとには傾いていても、全体の形は変わらない」という点だけです。</p></aside>
</section>

<section>
<h2>しくみ3: 曲げると、傾きの向きがそろうだけ</h2>
<p>マルテンサイトの状態の合金に力をかけると、右向きと左向きの部分の境目が、小さな力で動きます。力の向きに合う傾きの部分が広がり、合わない部分が減っていきます。最後は、多くの部分が同じ向きに傾いてそろいます。すると、ゆがみが打ち消し合わなくなり、合金全体の形が変わります(図2の右下)。</p>
<p>大事なのは、このとき原子の隣どうしの組み合わせが変わらないことです。境目が動くとき、原子は隣とつながったまま傾きの向きを変えるだけです。図1のように面ごとずれて相手が入れ替わる転位は、この変形には必要ありません。</p>
<p>境目が小さな力で動くので、マルテンサイトの状態の合金は、軟らかく、小さな力で曲がります。冷えた形状記憶合金の針金を、指で簡単に曲げられるのはこのためです。</p>
</section>

<section>
<h2>しくみ4: 温めると、元の並びと形に戻る</h2>
<p>曲げた合金を温めて、母相に戻る温度を超えると、マルテンサイトは母相の並び方に戻ります。どの向きに傾いた部分も、戻り先は元の母相の決まった1つの並び方だけです。原子の隣どうしの組み合わせも変わっていないので、原子は元の位置へ戻ります。その結果、合金全体も曲げる前の形に戻ります(図2の左下)。これが{{term:形状記憶効果}}です。</p>
<p>温めて戻した合金をまた冷やしても、傾きの向きが打ち消し合うように並ぶので、形はそのままです。もう一度曲げれば、また温めて戻せます。</p>
<p>温めて戻るときの合金は、ただ形が戻るだけではありません。母相は、マルテンサイトより硬く強い並び方です。そのため、戻るときには大きな力を出せます。熱を、物を動かす力に変えているわけです。</p>
</section>

<section>
<h2>温めなくても戻る: 超弾性</h2>
<p>では、メガネのフレームや矯正ワイヤーは、なぜお湯につけなくても戻るのでしょうか。答えは、使う温度にあります。これらは、母相に戻る温度より高い温度、つまり母相の状態で使うように作ってあります。</p>
<p>母相の合金に大きな力をかけると、力に後押しされて、母相の一部がマルテンサイトに変わります。並び方がななめにゆがむ変化なので、力はこの変化を助けるのです。このとき、力の向きに合う傾きのマルテンサイトが主にできるので、合金は大きく曲がります。</p>
<p>ところが、その温度では本来、母相のほうが安定です。力を抜くと、マルテンサイトは母相に戻り、形もすぐに元に戻ります。この性質を{{term:超弾性}}と呼びます。形状記憶効果と同じ変態を使っていて、元に戻すきっかけが「温める」か「力を抜く」かの違いです。</p>
<figure class="fig"><svg xmlns="http://www.w3.org/2000/svg" viewBox="0 0 340 262" role="img"><title>超弾性の合金は力がほぼ一定のまま大きく伸び、力を抜くと下の平らな線を通って元に戻る。ふつうの金属は伸びが残る</title>
<text x="14" y="22" text-anchor="start" class="m">力(応力)</text>
<line x1="50" y1="30" x2="50" y2="220" class="ln"/>
<line x1="50" y1="220" x2="320" y2="220" class="ln"/>
<path d="M50,220 L82,120 L242,110 L258,82 L250,160 L82,168 Z" class="ac"/>
<polygon points="168,111 158,105 158,117" class="fa"/>
<polygon points="158,165 168,159 168,171" class="fa"/>
<text x="150" y="98" text-anchor="middle" class="a">超弾性の合金</text>
<text x="150" y="192" text-anchor="start" class="sm">力を抜くときの線</text>
<path d="M50,220 L66,72 C82,62 110,58 146,56 L128,220" class="ln"/>
<text x="150" y="46" text-anchor="start" class="sm">ふつうの金属</text>
<text x="50" y="238" text-anchor="middle" class="m">0</text>
<text x="114" y="238" text-anchor="middle" class="m">2</text>
<text x="178" y="238" text-anchor="middle" class="m">4</text>
<text x="242" y="238" text-anchor="middle" class="m">6</text>
<text x="306" y="238" text-anchor="middle" class="m">8</text>
<text x="320" y="256" text-anchor="end" class="m">ひずみ(伸びの割合、%)</text>
</svg><figcaption class="fig-cap">引っぱる力と伸びの関係の模式図。超弾性の合金は、力がほぼ一定のまま、母相がマルテンサイトに変わって伸びる(上の平らな線)。力を抜くと、低めの力で母相に戻る(下の平らな線)。ふつうの金属は約0.5 %を超えると転位で伸び、力を抜いても伸びが残る(「ふつうの金属」の線が0に戻らない)。省略していること: 線の高さと傾きは合金や温度で大きく変わり、2つの材料の力の大きさは正確な比べ方ではない。</figcaption></figure>
<p>図3は、横軸に伸びの割合、縦軸に引っぱる力をとったグラフです。伸びの割合を、ひずみと呼びます。上の平らな線のとおり、変態が進むあいだは、力がほぼ一定のまま大きく伸びます。ふつうのばねは、曲げるほど押し返す力が強くなります。超弾性の合金では、曲げ方が多少変わっても、押し返す力があまり変わりません。この「ほぼ一定の力」が、後で見る矯正ワイヤーで生かされています。</p>
<p>ただし、その力の大きさは温度で変わります。温度が高いほど母相が安定なので、変態させるにはより大きな力が要ります。同じワイヤーでも、冷えた部屋と体温では、押し返す力が違うのです。</p>
</section>

<section>
<h2>戻る温度は、組成と熱処理で決める</h2>
<p>形状記憶効果になるか超弾性になるかは、合金を使う温度が、母相に戻る温度より低いか高いかで決まります。お湯で戻る針金は、室温ではマルテンサイトで、お湯の温度で母相に戻るように作ってあります。メガネのフレームは、前の節で見たとおり、ふだんの温度ですでに母相です。</p>
<p>変態する温度は、合金の組成(どの元素をどんな割合で混ぜるか)で大きく変わります。Ni-Ti では、ニッケルとチタンの割合がわずかに違うだけで、戻る温度が大きくずれます。そのため、製造では組成をとても細かく管理します。合金を作った後の熱処理(決まった温度で熱してから冷ますこと)でも調整できます。合金メーカーの技術資料によると、Ni-Ti の変態温度は、+100 ℃より上から −100 ℃より下まで選べます。</p>
<p>戻したい形も、熱処理で決めます。合金を記憶させたい形の型に固定したまま、高い温度で数分以上熱します。Ni-Ti では、500 ℃に近い温度がよく使われます。この熱処理の温度や時間によっても、戻る温度は変わります。</p>
</section>

<section>
<h2>「形を覚える」という言い方の注意</h2>
<p>「形状記憶」という名前から、合金が形そのものを覚えているように思えます。けれども実際に決まっているのは、母相の原子の並び方とその向きです。形が戻るのは、マルテンサイトがその並び方へ戻るときに、原子が元の位置へ帰るからです。</p>
<p>ですから、覚えている形は1つで、熱処理で決めた母相の形です。そして、曲げすぎて原子の隣どうしが入れ替わった分は戻りません(「よくある誤解」で見ます)。「覚えた形にいつでも戻る」のではなく、「変態だけで形を変えた範囲なら戻る」と考えるのが正確です。</p>
</section>

<section>
<h2>鋼のマルテンサイトとの違い</h2>
<p>マルテンサイトという名前は、鋼(はがね)の焼入れでも出てきます。焼入れは、赤く熱した鋼を水などで急に冷やす処理です。原子が遠くへ動かず(拡散せず)、一斉にずれて並び方が変わる点は、どちらも同じです。</p>
<p>違うのは、その後です。焼入れした鋼では、炭素が鉄のすき間に閉じ込められ、結晶が大きくゆがんで硬くなります。温め直すと、母相に戻るより先に、閉じ込められていた炭素が鉄と炭素の小さな粒(炭化物)になって出てきます。これが焼戻しで、そのため元の並び方へそのまま戻ることはありません。形状記憶合金のマルテンサイトは硬くならず、むしろ軟らかく、温度で母相と行き来できます。</p>
</section>

<section>
<h2>数字で見る: どこまで曲げても戻るのか</h2>
<ul>
<li>ふつうの金属が力を抜いて戻れる伸びは、多くの場合0.5 %ほどまでです。Ni-Ti の超弾性や形状記憶効果では、おおよそ6〜8 %まで戻ります。10倍以上です。</li>
<li>長さ20 cm の線なら、0.5 %は1 mm、8 %は16 mm の伸びにあたります。</li>
<li>直径1 mm の線を曲げる場合で考えます。ふつうの金属で戻れる範囲に収めるには、曲げの半径を約10 cm より大きくします。6 %まで戻る合金なら、半径約8 mm まで曲げても戻ります。線の表面の伸びの割合を「線の半径÷曲げの半径」として計算した目安です。</li>
</ul>
<p>ただし、6〜8 %は戻れる上限の目安です。製品では、繰り返し使っても傷まないように、使うひずみを小さめに設計します。</p>
</section>

<section>
<h2>使われているところ</h2>
<h3>メガネのフレーム</h3>
<p>超弾性を使っています。合金メーカーの社員による寄稿では、超弾性合金を世界で初めて実用化した製品は、日本の眼鏡フレームだったとされています。超弾性のフレームは、180°ねじっても曲がりが残らないと報告されています。</p>
<h3>歯の矯正ワイヤー</h3>
<p>超弾性の「ほぼ一定の力」を使った最初の製品とされています。歯が少し動いてワイヤーの曲がりが減っても、歯にかかる力があまり変わりません。日本で開発された超弾性の Ni-Ti 矯正ワイヤーは、1985年に厚生省(当時)の認可を受けたとされています。</p>
<h3>医療用のステントやガイドワイヤー</h3>
<p>ステントは、血管などを内側から押し広げて支える網目の筒です。自分で広がる型(自己拡張型)の Ni-Ti のステントは、広げた形を記憶させてから細く畳みます。それを細い管(カテーテル)に入れて運びます。管から押し出すと、元の太さに広がります。体の中で確実に広がるように、母相に戻る温度を体温より確実に低く設定します。血管の中に通す細いガイドワイヤーにも、大きく曲げても折れ曲がったままにならない性質が使われています。体の中で使う機器では、ニッケルが溶け出す量なども調べられています。</p>
<h3>温度で動く弁や部品</h3>
<p>形状記憶効果は、温度で自動的に動く部品に使われます。例えば、温室の天窓を温度で自動的に開け閉めする装置や、ボイラの湯の量を温度で調節する部品があります。周りの温度が変わるだけで縮んだり伸びたりするので、モーターがなくても物を動かせます。配管の継手(つなぎ目)にも使われます。</p>
<h3>Ni-Ti 以外の形状記憶合金</h3>
<p>形状記憶合金は Ni-Ti だけではありません。銅を主にした Cu-Zn-Al 系や Cu-Al-Ni 系、鉄を主にした Fe-Mn-Si 系などもあります。Ni-Ti は丈夫でさびにくい一方、高価です。安い合金にもそれぞれ弱点があり、用途に合わせて選ばれます。</p>
</section>

<section>
<h2>限界: 何回でも、どこまでも戻るわけではない</h2>
<ul>
<li><strong>戻れるのは数%まで:</strong> それを超えて変形させると、転位が動いて戻らない変形が残ります。</li>
<li><strong>繰り返すと疲れる:</strong> 変態を何度も繰り返すと、結晶の中に小さな乱れが少しずつたまります。すると、戻るひずみや出せる力が減っていきます。ふつうの金属と同じように、繰り返しの変形で割れる疲労も起こります。</li>
<li><strong>行きと帰りがずれる(ヒステリシス):</strong> しくみ1で見たとおり、冷やして変わる温度と温めて戻る温度は、同じではありません。超弾性でも、図3のように、力を抜くときの力はかけるときより弱くなります。かけた仕事の一部は、熱になって失われます。</li>
<li><strong>温度に敏感:</strong> 力の大きさも、戻る温度も、温度や組成のわずかな違いで変わります。使う温度の範囲に合わせた設計が欠かせません。</li>
</ul>
</section>

<section>
<h2>よくある誤解</h2>
<div class="myth"><p class="myth-q">誤解: 温めると戻るのは、熱で金属が軟らかくなるから</p><p>実際は逆です。温めて母相に戻った合金は、マルテンサイトの状態より硬く強くなります。軟らかいのは、冷えたマルテンサイトの状態のほうです。形が戻るのは、軟らかくなったからではなく、原子の並び方そのものが母相に切り替わるからです。</p><p>ろうそくやプラスチックのように、温めると軟らかくなる物の印象から生まれやすい誤解です。</p></div>
<div class="myth"><p class="myth-q">誤解: 形状記憶合金は、どんなに曲げても元に戻る</p><p>戻れるのは、変態と傾きの向きの入れ替わりだけで形が変わった範囲です。Ni-Ti でもおおよそ6〜8 %までで、それより曲げると転位が動き、図1と同じずれが起きて形が残ります。強く折り曲げれば、温めても完全には戻りません。</p><p>メガネのフレームを大きくねじっても戻る様子が印象的なので、限りがないように思われがちです。</p></div>
<div class="myth"><p class="myth-q">誤解: 冷やすと、また曲げたときの形に戻る</p><p>ふつうの形状記憶合金は、温めて記憶した形に戻るだけです。しくみ4で見たとおり、冷やしても形はそのままです。温度の上げ下げだけで2つの形を行き来させることもできます(二方向の形状記憶)。ただし、変態を何度も繰り返させるなどの特別な処理が必要で、戻る量もふつうは小さくなります。</p><p>「記憶」という言葉から、曲げた形も覚えていると考えてしまうことで生まれる誤解です。</p></div>
</section>

<section>
<h2>もっと詳しく学ぶ</h2>
<ul>
<li>用語: {{term:形状記憶効果}} / {{term:超弾性}} / {{term:熱弾性型マルテンサイト変態}} / {{term:マルテンサイト}} / {{term:転位}} / {{term:磁性形状記憶合金}}</li>
<li>関連する解説: 「<a href="{{home}}learn/why-metals-bend-and-glass-breaks/">金属はなぜ曲がるのに、ガラスや陶器は割れるの?</a>」 / 「<a href="{{home}}learn/why-quenching-hardens-steel/">焼入れで鋼(はがね)が硬くなるのはなぜ?</a>」</li>
</ul>
</section>
